Repository: r-a-morrison/fe_alloy_sound_velocities

# Fe Alloy Sound Velocities
by Rachel Morrison

This is a repository of my graduate research on iron-nickel sound velocities at extreme pressures. This research contributes to our understanding of the thermodynamics of the inner core of the Earth. 

Morrison, R. A., et al., High pressure thermoelasticity and sound velocities of Fe-Ni-Si alloys (2019), *Physics of the Earth and Planetary Interiors*, Volume 294, [https://doi.org/10.1016/j.pepi.2019.05.011](https://doi.org/10.1016/j.pepi.2019.05.011).

Extensive supplementary information is also available at the above link.

Note: A word of caution. Binary files (.pdf, .ai, etc.) are included for completeness. Normally these should be left out of version control so git doesn't mess these up in merge conflicts. Use at your own risk.

## Abstract
The Earth's iron-dominant core is known to contain nickel from cosmochemical analysis and some amount of light elements from geophysical constraints on density and seismic wave velocities. Although there have been several studies to constrain thermoelastic properties of iron-alloys, there has been no systematic study on the effects of nickel and light elements on properties of iron using the same experimental methods and data analysis approach.

We conducted nuclear resonant inelastic X-ray scattering and X-ray diffraction experiments on body-centered cubic and hexagonal close-packed (hcp) Fe0.91Ni0.09 and Fe0.8Ni0.1Si0.1 up to 104 GPa and 86 GPa, respectively, and compare to similar measurements conducted on hcp-Fe up to 171 GPa. Specifically, we determine the Debye sound velocity from the low-energy transfer region of the (partial) phonon density of states (DOS) using the equation of state determined for each material and a new approach which utilizes information criteria and probability distributions. Nickel decreases the shear velocity of iron, while 10 at% Si has little to no effect on the shear velocity of Fe0.91Ni0.09. We observe that the shape of the phonon DOS of these alloys remains similar with increasing pressure.

In the measured compression range, we therefore apply a generalized scaling law to describe the volume dependence of the phonon DOS and find that the vibrational Grüneisen parameters of hcp-Fe0.91Ni0.09 are nearly indistinguishable from those hcp-Fe and those for Fe0.8Ni0.1Si0.1 trend lower. From the vibrational free energy, we constrain the harmonic vibrational component of thermal pressure, which shows a significant positive deviation from theoretical calculations of hcp-Fe at pressures and temperatures of Earth's core. Collectively, our results demonstrate that the effects of nickel should be considered when modeling iron-rich planetary cores.

File: 015_BulkModulusDet/bccFeNi/Output/bccFeNi_ptl.txt

        |>\    #      #  #I##  #    ##  ##   ##  T##T##  ###I   /<|
        |>>\   ##    ##   ##   ##   N#  ##   #U    ##     I#   /<<|
        |>>>\  #M#  ###   ##   ###  ##  #U   ##    ##     ##  /<<<|
        |~~~~| ## ## #M   I#   ## # ##  ##   ##    T#     ## |~~~~|
        |>>>/  ##    ##   ##   N#  #N#  U#   ##    ##     #I  \<<<|
        |>>/   M#    ##   ##   ##   ##   ## U#     ##     ##   \<<|
        |>/    ##    M#  ###I  #N    #    ###      #T    I###   \<|

                   ##    MINeral physics UTIlities   ##
                   ##  module SEOS - version 2.0bet  ##
                   ##      written by W.Sturhahn     ##

                   ##  date 01/31/18  time 11:31:07  ##


  Input parameters -->

   Composition formula     : Fe_1.82 Ni_0.18

   Measured data from file : "bccFeNi_Comb.dat"

   Temperature     :  300.0 K
   Pressure range  :    0.0 to  50.0 GPa
   Pressure points :    501

   Equation of state type : Vinet
      Density at 0 GPa      :   7.884 g/cm^3
      Volume at 0 GPa       :  23.6 A^3
      Bulk modulus at 0 GPa : 157.0 GPa
      dK/dP at 0 GPa        :   5.3
      d^2K/dP^2 at 0 GPa    :  -0.0582 1/GPa

   Reference temperature          : 300.0 K
   Debye temperature              : 417.0 K
   Grueneisen parameter           :   1.88
   Exponent of Grueneisen param.  :   1.00


  Fit parameters -->

     |     name                       |   start  |   prior  | prior rms |
     |--------------------------------+----------+----------+-----------|
     | (11) zero-pressure volume (A^3 | 2.36E+01 |          |           |
     | (12) bulk modulus (GPa)        | 1.57E+02 |          |           |
     | (13) pressure deriv. of bulk m | 5.30E+00 |          |           |
      ------------------------------------------------------------------


  Results --> 

     Normalized Chi^2 value:      0.61 +-   0.24
     (1 - r^2)             :      0.03 %

     | parameter name           | ## |  value      +- error   | % error |
     |--------------------------+----+------------------------+---------|
     | (11) zero-pressure volum |  1 |  2.3635D+01 +- 5.6D-03 |   0.024 |
     | (12) bulk modulus (GPa)  |  2 |  1.4674D+02 +- 3.0D+00 |   2.064 |
     | (13) pressure deriv. of  |  3 |  6.4172D+00 +- 6.0D-01 |   9.339 |
      ------------------------------------------------------------------
       Error estimates give a 68% confidence interval.


   Error correlation matrix -> 

      ## |    1      2      3
     ----+----------------------
       1 |    1   -0.650  0.476
       2 | -0.650    1   -0.961
       3 |  0.476 -0.961    1  


   Smallest eigenvalues of Fisher information matrix -> 

     fixed | none   1   2   3
    -------+------------------
      none |   6   12 170 115
        1  |  12   12 991 992
        2  | 170  991 170 991
        3  | 115  992 991 115


   d^2K/dP^2 at 0 GPa :  -0.0884 1/GPa


  Created files -->

   Protocol of calculations      : Output/bccFeNi_ptl.txt
   List of all iteration steps   : Output/bccFeNi_ite.csv
   Volume vs. pressure           : Output/bccFeNi_vol.dat
   Volume, reduced to ref. temp. : Output/bccFeNi_vrd.dat
   Residuals, normalized         : Output/bccFeNi_rsd.dat
   Density vs. pressure          : Output/bccFeNi_dns.dat
   Bulk modulus vs. pressure     : Output/bccFeNi_bms.dat
   Pressure deriv. of bulk mod.  : Output/bccFeNi_bdp.dat
   Temp. derivative of bulk mod. : Output/bccFeNi_bdt.dat
   Seismic velocity vs. pressure : Output/bccFeNi_smv.dat

File: 015_BulkModulusDet/bccFeNiSi/Output/bccFeNiSi_ptl.txt

        |>\    #      #  #I##  #    ##  ##   ##  T##T##  ###I   /<|
        |>>\   ##    ##   ##   ##   N#  ##   #U    ##     I#   /<<|
        |>>>\  #M#  ###   ##   ###  ##  #U   ##    ##     ##  /<<<|
        |~~~~| ## ## #M   I#   ## # ##  ##   ##    T#     ## |~~~~|
        |>>>/  ##    ##   ##   N#  #N#  U#   ##    ##     #I  \<<<|
        |>>/   M#    ##   ##   ##   ##   ## U#     ##     ##   \<<|
        |>/    ##    M#  ###I  #N    #    ###      #T    I###   \<|

                   ##    MINeral physics UTIlities   ##
                   ##  module SEOS - version 2.0bet  ##
                   ##      written by W.Sturhahn     ##

                   ##  date 01/31/18  time 11:31:21  ##


  Input parameters -->

   Composition formula     : Fe_1.6 Ni_0.2 Si_0.2

   Measured data from file : "bccFeNiSi_Run2.dat"

   Temperature     :  300.0 K
   Pressure range  :    0.0 to  50.0 GPa
   Pressure points :    501

   Equation of state type : Vinet
      Density at 0 GPa      :   7.498 g/cm^3
      Volume at 0 GPa       :  23.6 A^3
      Bulk modulus at 0 GPa : 157.0 GPa
      dK/dP at 0 GPa        :   5.3
      d^2K/dP^2 at 0 GPa    :  -0.0582 1/GPa

   Reference temperature          : 300.0 K
   Debye temperature              : 417.0 K
   Grueneisen parameter           :   1.88
   Exponent of Grueneisen param.  :   1.00


  Fit parameters -->

     |     name                       |   start  |   prior  | prior rms |
     |--------------------------------+----------+----------+-----------|
     | (11) zero-pressure volume (A^3 | 2.36E+01 |          |           |
     | (12) bulk modulus (GPa)        | 1.57E+02 |          |           |
     | (13) pressure deriv. of bulk m | 5.30E+00 |          |           |
      ------------------------------------------------------------------


  Results --> 

     Normalized Chi^2 value:      1.04 +-   0.42
     (1 - r^2)             :      0.06 %

     | parameter name           | ## |  value      +- error   | % error |
     |--------------------------+----+------------------------+---------|
     | (11) zero-pressure volum |  1 |  2.3385D+01 +- 8.5D-03 |   0.036 |
     | (12) bulk modulus (GPa)  |  2 |  1.5556D+02 +- 7.4D+00 |   4.748 |
     | (13) pressure deriv. of  |  3 |  5.6773D+00 +- 1.2D+00 |  21.688 |
      ------------------------------------------------------------------
       Error estimates give a 68% confidence interval.


   Error correlation matrix -> 

      ## |    1      2      3
     ----+----------------------
       1 |    1   -0.419  0.300
       2 | -0.419    1   -0.966
       3 |  0.300 -0.966    1  


   Smallest eigenvalues of Fisher information matrix -> 

     fixed | none  1  2  3
    -------+---------------
      none |   1   1 38 31
        1  |   1   1 98 98
        2  |  38  98 38 99
        3  |  31  98 99 31


   d^2K/dP^2 at 0 GPa :  -0.0667 1/GPa


  Created files -->

   Protocol of calculations      : Output/bccFeNiSi_ptl.txt
   List of all iteration steps   : Output/bccFeNiSi_ite.csv
   Volume vs. pressure           : Output/bccFeNiSi_vol.dat
   Volume, reduced to ref. temp. : Output/bccFeNiSi_vrd.dat
   Residuals, normalized         : Output/bccFeNiSi_rsd.dat
   Density vs. pressure          : Output/bccFeNiSi_dns.dat
   Bulk modulus vs. pressure     : Output/bccFeNiSi_bms.dat
   Pressure deriv. of bulk mod.  : Output/bccFeNiSi_bdp.dat
   Temp. derivative of bulk mod. : Output/bccFeNiSi_bdt.dat
   Seismic velocity vs. pressure : Output/bccFeNiSi_smv.dat

File: 015_BulkModulusDet/bccFe_Dewaele/Output/bccFe_Dewaele_ptl.txt

        |>\    #      #  #I##  #    ##  ##   ##  T##T##  ###I   /<|
        |>>\   ##    ##   ##   ##   N#  ##   #U    ##     I#   /<<|
        |>>>\  #M#  ###   ##   ###  ##  #U   ##    ##     ##  /<<<|
        |~~~~| ## ## #M   I#   ## # ##  ##   ##    T#     ## |~~~~|
        |>>>/  ##    ##   ##   N#  #N#  U#   ##    ##     #I  \<<<|
        |>>/   M#    ##   ##   ##   ##   ## U#     ##     ##   \<<|
        |>/    ##    M#  ###I  #N    #    ###      #T    I###   \<|

                   ##    MINeral physics UTIlities   ##
                   ##  module SEOS - version 2.0bet  ##
                   ##      written by W.Sturhahn     ##

                   ##  date 01/31/18  time 11:30:26  ##


  Input parameters -->

   Composition formula     : Fe_2

   Measured data from file : "bccFe_Dewaele_ErrEst.csv"

   Temperature     :  300.0 K
   Pressure range  :    0.0 to  50.0 GPa
   Pressure points :    501

   Equation of state type : Vinet
      Density at 0 GPa      :   7.927 g/cm^3
      Volume at 0 GPa       :  23.4 A^3
      Bulk modulus at 0 GPa : 157.0 GPa
      dK/dP at 0 GPa        :   5.3
      d^2K/dP^2 at 0 GPa    :  -0.0582 1/GPa

   Reference temperature          : 300.0 K
   Debye temperature              : 417.0 K
   Grueneisen parameter           :   1.88
   Exponent of Grueneisen param.  :   1.00


  Fit parameters -->

     |     name                       |   start  |   prior  | prior rms |
     |--------------------------------+----------+----------+-----------|
     | (11) zero-pressure volume (A^3 | 2.34E+01 |          |           |
     | (12) bulk modulus (GPa)        | 1.57E+02 |          |           |
     | (13) pressure deriv. of bulk m | 5.30E+00 |          |           |
      ------------------------------------------------------------------


  Results --> 

     Normalized Chi^2 value:      1.00 +-   0.38
     (1 - r^2)             :      0.10 %

     | parameter name           | ## |  value      +- error   | % error |
     |--------------------------+----+------------------------+---------|
     | (11) zero-pressure volum |  1 |  2.3524D+01 +- 1.8D-02 |   0.078 |
     | (12) bulk modulus (GPa)  |  2 |  1.6805D+02 +- 8.3D+00 |   4.929 |
     | (13) pressure deriv. of  |  3 |  4.7268D+00 +- 1.3D+00 |  27.561 |
      ------------------------------------------------------------------
       Error estimates give a 68% confidence interval.


   Error correlation matrix -> 

      ## |    1      2      3
     ----+----------------------
       1 |    1   -0.816  0.656
       2 | -0.816    1   -0.959
       3 |  0.656 -0.959    1  


   Smallest eigenvalues of Fisher information matrix -> 

     fixed | none   1   2   3
    -------+------------------
      none |   4   14 130  68
        1  |  14   14 982 986
        2  | 130  982 130 981
        3  |  68  986 981  68


   d^2K/dP^2 at 0 GPa :  -0.0442 1/GPa


  Created files -->

   Protocol of calculations      : Output/bccFe_Dewaele_ptl.txt
   List of all iteration steps   : Output/bccFe_Dewaele_ite.csv
   Volume vs. pressure           : Output/bccFe_Dewaele_vol.dat
   Volume, reduced to ref. temp. : Output/bccFe_Dewaele_vrd.dat
   Residuals, normalized         : Output/bccFe_Dewaele_rsd.dat
   Density vs. pressure          : Output/bccFe_Dewaele_dns.dat
   Bulk modulus vs. pressure     : Output/bccFe_Dewaele_bms.dat
   Pressure deriv. of bulk mod.  : Output/bccFe_Dewaele_bdp.dat
   Temp. derivative of bulk mod. : Output/bccFe_Dewaele_bdt.dat
   Seismic velocity vs. pressure : Output/bccFe_Dewaele_smv.dat

File: 015_BulkModulusDet/hcpFeNi/fromData/Output/hcpFeNi_ptl.txt

        |>\    #      #  #I##  #    ##  ##   ##  T##T##  ###I   /<|
        |>>\   ##    ##   ##   ##   N#  ##   #U    ##     I#   /<<|
        |>>>\  #M#  ###   ##   ###  ##  #U   ##    ##     ##  /<<<|
        |~~~~| ## ## #M   I#   ## # ##  ##   ##    T#     ## |~~~~|
        |>>>/  ##    ##   ##   N#  #N#  U#   ##    ##     #I  \<<<|
        |>>/   M#    ##   ##   ##   ##   ## U#     ##     ##   \<<|
        |>/    ##    M#  ###I  #N    #    ###      #T    I###   \<|

                   ##    MINeral physics UTIlities   ##
                   ##  module SEOS - version 2.0bet  ##
                   ##      written by W.Sturhahn     ##

                   ##  date 01/31/18  time 12:21:36  ##


  Input parameters -->

   Composition formula     : Fe_1.82 Ni_0.18

   Measured data from file : "hcpFeNi.csv"

   Temperature     :  300.0 K
   Pressure range  :    0.0 to 200.0 GPa
   Pressure points :   2001

   Equation of state type : Vinet
      Density at 0 GPa      :   8.280 g/cm^3
      Volume at 0 GPa       :  22.5 A^3
      Bulk modulus at 0 GPa : 157.5 GPa
      dK/dP at 0 GPa        :   5.6
      d^2K/dP^2 at 0 GPa    :  -0.0644 1/GPa

   Reference temperature          : 300.0 K
   Debye temperature              : 417.0 K
   Grueneisen parameter           :   1.98
   Exponent of Grueneisen param.  :   1.00


  Fit parameters -->

     |     name                       |   start  |   prior  | prior rms |
     |--------------------------------+----------+----------+-----------|
     | (11) zero-pressure volume (A^3 | 2.25E+01 |          |           |
     | (12) bulk modulus (GPa)        | 1.58E+02 |          |           |
     | (13) pressure deriv. of bulk m | 5.61E+00 |          |           |
      ------------------------------------------------------------------


  Results --> 

     Normalized Chi^2 value:      1.02 +-   0.10
     (1 - r^2)             :      0.05 %

     | parameter name           | ## |  value      +- error   | % error |
     |--------------------------+----+------------------------+---------|
     | (11) zero-pressure volum |  1 |  2.2505D+01 +- 4.0D-02 |   0.177 |
     | (12) bulk modulus (GPa)  |  2 |  1.5753D+02 +- 3.8D+00 |   2.396 |
     | (13) pressure deriv. of  |  3 |  5.6071D+00 +- 1.0D-01 |   1.785 |
      ------------------------------------------------------------------
       Error estimates give a 68% confidence interval.


   Error correlation matrix -> 

      ## |    1      2      3
     ----+----------------------
       1 |    1   -0.983  0.930
       2 | -0.983    1   -0.979
       3 |  0.930 -0.979    1  


   Smallest eigenvalues of Fisher information matrix -> 

     fixed | none    1    2    3
    -------+---------------------
      none |   5   196  708  158
        1  | 196   196 9872 9914
        2  | 708  9872  708 9873
        3  | 158  9914 9873  158


   d^2K/dP^2 at 0 GPa :  -0.0643 1/GPa


  Created files -->

   Protocol of calculations      : Output/hcpFeNi_ptl.txt
   List of all iteration steps   : Output/hcpFeNi_ite.csv
   Volume vs. pressure           : Output/hcpFeNi_vol.dat
   Volume, reduced to ref. temp. : Output/hcpFeNi_vrd.dat
   Residuals, normalized         : Output/hcpFeNi_rsd.dat
   Density vs. pressure          : Output/hcpFeNi_dns.dat
   Bulk modulus vs. pressure     : Output/hcpFeNi_bms.dat
   Pressure deriv. of bulk mod.  : Output/hcpFeNi_bdp.dat
   Temp. derivative of bulk mod. : Output/hcpFeNi_bdt.dat
   Seismic velocity vs. pressure : Output/hcpFeNi_smv.dat

File: 015_BulkModulusDet/hcpFeNiSi/fromData_gammalow/Output/hcpFeNiSi_ptl.txt

        |>\    #      #  #I##  #    ##  ##   ##  T##T##  ###I   /<|
        |>>\   ##    ##   ##   ##   N#  ##   #U    ##     I#   /<<|
        |>>>\  #M#  ###   ##   ###  ##  #U   ##    ##     ##  /<<<|
        |~~~~| ## ## #M   I#   ## # ##  ##   ##    T#     ## |~~~~|
        |>>>/  ##    ##   ##   N#  #N#  U#   ##    ##     #I  \<<<|
        |>>/   M#    ##   ##   ##   ##   ## U#     ##     ##   \<<|
        |>/    ##    M#  ###I  #N    #    ###      #T    I###   \<|

                   ##    MINeral physics UTIlities   ##
                   ##  module SEOS - version 2.0bet  ##
                   ##      written by W.Sturhahn     ##

                   ##  date 01/31/18  time 12:23:41  ##


  Input parameters -->

   Composition formula     : Fe_1.6 Ni_0.2 Si_0.2

   Measured data from file : "hcpFeNiSi.csv"

   Temperature     :  300.0 K
   Pressure range  :    0.0 to 200.0 GPa
   Pressure points :   2001

   Equation of state type : Vinet
      Density at 0 GPa      :   7.721 g/cm^3
      Volume at 0 GPa       :  23.0 A^3
      Bulk modulus at 0 GPa : 125.2 GPa
      dK/dP at 0 GPa        :   6.4
      d^2K/dP^2 at 0 GPa    :  -0.1025 1/GPa

   Reference temperature          : 300.0 K
   Debye temperature              : 417.0 K
   Grueneisen parameter           :   1.88
   Exponent of Grueneisen param.  :   0.80


  Fit parameters -->

     |     name                       |   start  |   prior  | prior rms |
     |--------------------------------+----------+----------+-----------|
     | (11) zero-pressure volume (A^3 | 2.30E+01 |          |           |
     | (12) bulk modulus (GPa)        | 1.25E+02 |          |           |
     | (13) pressure deriv. of bulk m | 6.38E+00 |          |           |
      ------------------------------------------------------------------


  Results --> 

     Normalized Chi^2 value:      1.00 +-   0.11
     (1 - r^2)             :      0.04 %

     | parameter name           | ## |  value      +- error   | % error |
     |--------------------------+----+------------------------+---------|
     | (11) zero-pressure volum |  1 |  2.2952D+01 +- 7.1D-02 |   0.308 |
     | (12) bulk modulus (GPa)  |  2 |  1.2518D+02 +- 4.4D+00 |   3.487 |
     | (13) pressure deriv. of  |  3 |  6.3828D+00 +- 1.2D-01 |   1.808 |
      ------------------------------------------------------------------
       Error estimates give a 68% confidence interval.


   Error correlation matrix -> 

      ## |    1      2      3
     ----+----------------------
       1 |    1   -0.992  0.957
       2 | -0.992    1   -0.985
       3 |  0.957 -0.985    1  


   Smallest eigenvalues of Fisher information matrix -> 

     fixed | none    1    2    3
    -------+---------------------
      none |   2   170  504   88
        1  | 170   170 9754 9838
        2  | 504  9754  504 9765
        3  |  88  9838 9765   88


   d^2K/dP^2 at 0 GPa :  -0.1026 1/GPa


  Created files -->

   Protocol of calculations      : Output/hcpFeNiSi_ptl.txt
   List of all iteration steps   : Output/hcpFeNiSi_ite.csv
   Volume vs. pressure           : Output/hcpFeNiSi_vol.dat
   Volume, reduced to ref. temp. : Output/hcpFeNiSi_vrd.dat
   Residuals, normalized         : Output/hcpFeNiSi_rsd.dat
   Density vs. pressure          : Output/hcpFeNiSi_dns.dat
   Bulk modulus vs. pressure     : Output/hcpFeNiSi_bms.dat
   Pressure deriv. of bulk mod.  : Output/hcpFeNiSi_bdp.dat
   Temp. derivative of bulk mod. : Output/hcpFeNiSi_bdt.dat
   Seismic velocity vs. pressure : Output/hcpFeNiSi_smv.dat

File: 015_BulkModulusDet/hcpFe_Dewaele/fromData_gammalow/Output/hcpFe_Dewaele_ptl.txt

        |>\    #      #  #I##  #    ##  ##   ##  T##T##  ###I   /<|
        |>>\   ##    ##   ##   ##   N#  ##   #U    ##     I#   /<<|
        |>>>\  #M#  ###   ##   ###  ##  #U   ##    ##     ##  /<<<|
        |~~~~| ## ## #M   I#   ## # ##  ##   ##    T#     ## |~~~~|
        |>>>/  ##    ##   ##   N#  #N#  U#   ##    ##     #I  \<<<|
        |>>/   M#    ##   ##   ##   ##   ## U#     ##     ##   \<<|
        |>/    ##    M#  ###I  #N    #    ###      #T    I###   \<|

                   ##    MINeral physics UTIlities   ##
                   ##  module SEOS - version 2.0bet  ##
                   ##      written by W.Sturhahn     ##

                   ##  date 01/31/18  time 12:20:57  ##


  Input parameters -->

   Composition formula     : Fe_2

   Measured data from file : "hcpFe_Dewaele_EstErr.csv"

   Temperature     :  300.0 K
   Pressure range  :    0.0 to 200.0 GPa
   Pressure points :   2001

   Equation of state type : Vinet
      Density at 0 GPa      :   8.270 g/cm^3
      Volume at 0 GPa       :  22.4 A^3
      Bulk modulus at 0 GPa : 163.4 GPa
      dK/dP at 0 GPa        :   5.4
      d^2K/dP^2 at 0 GPa    :  -0.0575 1/GPa

   Reference temperature          : 300.0 K
   Debye temperature              : 417.0 K
   Grueneisen parameter           :   1.88
   Exponent of Grueneisen param.  :   0.80


  Fit parameters -->

     |     name                       |   start  |   prior  | prior rms |
     |--------------------------------+----------+----------+-----------|
     | (11) zero-pressure volume (A^3 | 2.24E+01 |          |           |
     | (12) bulk modulus (GPa)        | 1.63E+02 |          |           |
     | (13) pressure deriv. of bulk m | 5.38E+00 |          |           |
      ------------------------------------------------------------------


  Results --> 

     Normalized Chi^2 value:      1.00 +-   0.17
     (1 - r^2)             :      0.02 %

     | parameter name           | ## |  value      +- error   | % error |
     |--------------------------+----+------------------------+---------|
     | (11) zero-pressure volum |  1 |  2.2425D+01 +- 5.4D-02 |   0.242 |
     | (12) bulk modulus (GPa)  |  2 |  1.6290D+02 +- 4.5D+00 |   2.760 |
     | (13) pressure deriv. of  |  3 |  5.4027D+00 +- 8.8D-02 |   1.634 |
      ------------------------------------------------------------------
       Error estimates give a 68% confidence interval.


   Error correlation matrix -> 

      ## |    1      2      3
     ----+----------------------
       1 |    1   -0.980  0.925
       2 | -0.980    1   -0.981
       3 |  0.925 -0.981    1  


   Smallest eigenvalues of Fisher information matrix -> 

     fixed | none    1    2    3
    -------+---------------------
      none |   4   115  465  121
        1  | 115   115 9726 9817
        2  | 465  9726  465 9725
        3  | 121  9817 9725  121


   d^2K/dP^2 at 0 GPa :  -0.0581 1/GPa


  Created files -->

   Protocol of calculations      : Output/hcpFe_Dewaele_ptl.txt
   List of all iteration steps   : Output/hcpFe_Dewaele_ite.csv
   Volume vs. pressure           : Output/hcpFe_Dewaele_vol.dat
   Volume, reduced to ref. temp. : Output/hcpFe_Dewaele_vrd.dat
   Residuals, normalized         : Output/hcpFe_Dewaele_rsd.dat
   Density vs. pressure          : Output/hcpFe_Dewaele_dns.dat
   Bulk modulus vs. pressure     : Output/hcpFe_Dewaele_bms.dat
   Pressure deriv. of bulk mod.  : Output/hcpFe_Dewaele_bdp.dat
   Temp. derivative of bulk mod. : Output/hcpFe_Dewaele_bdt.dat
   Seismic velocity vs. pressure : Output/hcpFe_Dewaele_smv.dat
