Repository: r-a-morrison/fe_alloy_sound_velocities

# Fe Alloy Sound Velocities
by Rachel Morrison

This is a repository of my graduate research on iron-nickel sound velocities at extreme pressures. This research contributes to our understanding of the thermodynamics of the inner core of the Earth. 

Morrison, R. A., et al., High pressure thermoelasticity and sound velocities of Fe-Ni-Si alloys (2019), *Physics of the Earth and Planetary Interiors*, Volume 294, [https://doi.org/10.1016/j.pepi.2019.05.011](https://doi.org/10.1016/j.pepi.2019.05.011).

Extensive supplementary information is also available at the above link.

Note: A word of caution. Binary files (.pdf, .ai, etc.) are included for completeness. Normally these should be left out of version control so git doesn't mess these up in merge conflicts. Use at your own risk.

## Abstract
The Earth's iron-dominant core is known to contain nickel from cosmochemical analysis and some amount of light elements from geophysical constraints on density and seismic wave velocities. Although there have been several studies to constrain thermoelastic properties of iron-alloys, there has been no systematic study on the effects of nickel and light elements on properties of iron using the same experimental methods and data analysis approach.

We conducted nuclear resonant inelastic X-ray scattering and X-ray diffraction experiments on body-centered cubic and hexagonal close-packed (hcp) Fe0.91Ni0.09 and Fe0.8Ni0.1Si0.1 up to 104 GPa and 86 GPa, respectively, and compare to similar measurements conducted on hcp-Fe up to 171 GPa. Specifically, we determine the Debye sound velocity from the low-energy transfer region of the (partial) phonon density of states (DOS) using the equation of state determined for each material and a new approach which utilizes information criteria and probability distributions. Nickel decreases the shear velocity of iron, while 10 at% Si has little to no effect on the shear velocity of Fe0.91Ni0.09. We observe that the shape of the phonon DOS of these alloys remains similar with increasing pressure.

In the measured compression range, we therefore apply a generalized scaling law to describe the volume dependence of the phonon DOS and find that the vibrational Grüneisen parameters of hcp-Fe0.91Ni0.09 are nearly indistinguishable from those hcp-Fe and those for Fe0.8Ni0.1Si0.1 trend lower. From the vibrational free energy, we constrain the harmonic vibrational component of thermal pressure, which shows a significant positive deviation from theoretical calculations of hcp-Fe at pressures and temperatures of Earth's core. Collectively, our results demonstrate that the effects of nickel should be considered when modeling iron-rich planetary cores.

File: 021_JMJFeFiles/Murphy_Re-padd_JMJ/106GPa.prc/NRIXS_Column11/106GPa_NRIXS_padd_ptl.txt

            #####   ##   ## #####  ###### ##   ## ##    ##   ##
           ##   ## ##   ## ##   ## ##     ###  ##  ##    ##  ##
          ##   ##  ##   ## ##   ## ##      ###  ## ##     ####
         ######   ####### ##   ##  #####   ## # ##  ##     ##
        ##       ##   ##  ##   ##  ##      ##  ###   ##    ###
       ##        ##   ##  ##   ##  ##      ##   ##   ##   ## ##
      ###       ##   ##    #####   ######   ##   ##   ## ##   ###

   PHOnon Excitation by Nuclear resonant Inelastic X-ray scattering
                  module padd - version 3.0beta11


  Input parameters -->
    Operating energy             :   14.412 keV
    Temperature of the material  :  300.00 K
    Energy shift, output data    :    0.00 meV
    Linear E-scale correction    :    0.00 0.1%
    Quadratic E-scale correction :    0.00 1E-6/meV
    Interpolation method         :  quadratic

  Processing data, file "../scans/CalTech.62.dat" -->
   Number of data points            :   621
   Constant data background         : 0.00
   detector signal                  : col 11
   1.crystal angle position         : col  2
   1.crystal angle calibration      : col 12
   2.crystal angle position         : col  3
   2.crystal temperature correction : col 14
   Normalization                    : col  7
   Peak position                    : col 11

   Fit of the elastic peak -->
    shape function internal, exponential type
    fit range (meV) :  -2.99 to  2.99  centered at -7.16
              Chi^2    peak   FWHM   pos.  %bgr.  asm. shape
    start:          4.55E+02  1.49 -7.161  0.618  1.00  1.60
    final:     1.46 5.01E+02  1.13 -7.148  0.554  1.00  1.60
    errors:    0.26 4.99E+01  0.08  0.045  0.447

  Processing data, file "../scans/CalTech.63.dat" -->
   Number of data points            :   621
   Constant data background         : 0.00
   detector signal                  : col 11
   1.crystal angle position         : col  2
   1.crystal angle calibration      : col 12
   2.crystal angle position         : col  3
   2.crystal temperature correction : col 14
   Normalization                    : col  7
   Peak position                    : col 11

   Fit of the elastic peak -->
    shape function internal, exponential type
    fit range (meV) :  -2.99 to  2.99  centered at -6.70
              Chi^2    peak   FWHM   pos.  %bgr.  asm. shape
    start:          7.52E+02  1.49 -6.699  0.653  1.00  1.60
    final:     0.96 8.31E+02  1.13 -6.831  0.619  1.00  1.60
    errors:    0.21 5.28E+01  0.05  0.028  0.301

  Processing data, file "../scans/CalTech.64.dat" -->
   Number of data points            :   621
   Constant data background         : 0.00
   detector signal                  : col 11
   1.crystal angle position         : col  2
   1.crystal angle calibration      : col 12
   2.crystal angle position         : col  3
   2.crystal temperature correction : col 14
   Normalization                    : col  7
   Peak position                    : col 11

   Fit of the elastic peak -->
    shape function internal, exponential type
    fit range (meV) :  -2.99 to  2.99  centered at -6.20
              Chi^2    peak   FWHM   pos.  %bgr.  asm. shape
    start:          7.70E+02  1.50 -6.204  0.638  1.00  1.60
    final:     1.38 8.40E+02  1.12 -6.161  0.700  1.00  1.60
    errors:    0.26 6.35E+01  0.06  0.034  0.384

  Processing data, file "../scans/CalTech.65.dat" -->
   Number of data points            :   621
   Constant data background         : 0.00
   detector signal                  : col 11
   1.crystal angle position         : col  2
   1.crystal angle calibration      : col 12
   2.crystal angle position         : col  3
   2.crystal temperature correction : col 14
   Normalization                    : col  7
   Peak position                    : col 11

   Fit of the elastic peak -->
    shape function internal, exponential type
    fit range (meV) :  -3.00 to  3.00  centered at -5.71
              Chi^2    peak   FWHM   pos.  %bgr.  asm. shape
    start:          8.23E+02  1.50 -5.710  0.729  1.00  1.60
    final:     1.85 8.50E+02  1.11 -5.728  0.647  1.00  1.60
    errors:    0.30 7.46E+01  0.07  0.039  0.414

  Processing data, file "../scans/CalTech.66.dat" -->
   Number of data points            :   621
   Constant data background         : 0.00
   detector signal                  : col 11
   1.crystal angle position         : col  2
   1.crystal angle calibration      : col 12
   2.crystal angle position         : col  3
   2.crystal temperature correction : col 14
   Normalization                    : col  7
   Peak position                    : col 11

   Fit of the elastic peak -->
    shape function internal, exponential type
    fit range (meV) :  -3.00 to  3.00  centered at -5.44
              Chi^2    peak   FWHM   pos.  %bgr.  asm. shape
    start:          7.07E+02  1.50 -5.444  0.959  1.00  1.60
    final:     1.75 8.14E+02  1.11 -5.574  0.870  1.00  1.60
    errors:    0.29 7.10E+01  0.07  0.039  0.481

  Processing data, file "../scans/CalTech.67.dat" -->
   Number of data points            :   621
   Constant data background         : 0.00
   detector signal                  : col 11
   1.crystal angle position         : col  2
   1.crystal angle calibration      : col 12
   2.crystal angle position         : col  3
   2.crystal temperature correction : col 14
   Normalization                    : col  7
   Peak position                    : col 11

   Fit of the elastic peak -->
    shape function internal, exponential type
    fit range (meV) :  -3.00 to  3.00  centered at -7.74
              Chi^2    peak   FWHM   pos.  %bgr.  asm. shape
    start:          7.96E+02  1.50 -7.736  0.618  1.00  1.60
    final:     1.22 8.48E+02  1.11 -7.671  0.668  1.00  1.60
    errors:    0.24 6.08E+01  0.06  0.031  0.350

  Processing data, file "../scans/CalTech.68.dat" -->
   Number of data points            :   621
   Constant data background         : 0.00
   detector signal                  : col 11
   1.crystal angle position         : col  2
   1.crystal angle calibration      : col 12
   2.crystal angle position         : col  3
   2.crystal temperature correction : col 14
   Normalization                    : col  7
   Peak position                    : col 11

   Fit of the elastic peak -->
    shape function internal, exponential type
    fit range (meV) :  -3.00 to  3.00  centered at-12.25
              Chi^2    peak   FWHM   pos.  %bgr.  asm. shape
    start:          7.80E+02  1.50-12.252  0.447  1.00  1.60
    final:     2.09 8.38E+02  1.11-12.190  0.735  1.00  1.60
    errors:    0.32 7.94E+01  0.07  0.041  0.455

  Processing data, file "../scans/CalTech.69.dat" -->
   Number of data points            :   621
   Constant data background         : 0.00
   detector signal                  : col 11
   1.crystal angle position         : col  2
   1.crystal angle calibration      : col 12
   2.crystal angle position         : col  3
   2.crystal temperature correction : col 14
   Normalization                    : col  7
   Peak position                    : col 11

   Fit of the elastic peak -->
    shape function internal, exponential type
    fit range (meV) :  -3.00 to  3.00  centered at-13.75
              Chi^2    peak   FWHM   pos.  %bgr.  asm. shape
    start:          8.01E+02  1.50-13.749  0.654  1.00  1.60
    final:     1.23 8.47E+02  1.08-13.875  0.794  1.00  1.60
    errors:    0.24 6.17E+01  0.06  0.031  0.363

  Processing data, file "../scans/CalTech.71.dat" -->
   Number of data points            :   621
   Constant data background         : 0.00
   detector signal                  : col 11
   1.crystal angle position         : col  2
   1.crystal angle calibration      : col 12
   2.crystal angle position         : col  3
   2.crystal temperature correction : col 14
   Normalization                    : col  7
   Peak position                    : col 11

   Fit of the elastic peak -->
    shape function internal, exponential type
    fit range (meV) :  -3.00 to  3.00  centered at -9.01
              Chi^2    peak   FWHM   pos.  %bgr.  asm. shape
    start:          7.11E+02  1.50 -9.011  0.818  1.00  1.60
    final:     1.56 7.93E+02  1.09 -9.060  0.902  1.00  1.60
    errors:    0.27 6.65E+01  0.06  0.037  0.459

  Processing data, file "../scans/CalTech.72.dat" -->
   Number of data points            :   621
   Constant data background         : 0.00
   detector signal                  : col 11
   1.crystal angle position         : col  2
   1.crystal angle calibration      : col 12
   2.crystal angle position         : col  3
   2.crystal temperature correction : col 14
   Normalization                    : col  7
   Peak position                    : col 11

   Fit of the elastic peak -->
    shape function internal, exponential type
    fit range (meV) :  -3.00 to  3.00  centered at-10.72
              Chi^2    peak   FWHM   pos.  %bgr.  asm. shape
    start:          7.72E+02  1.50-10.719  1.025  1.00  1.60
    final:     1.54 8.35E+02  1.09-10.758  0.817  1.00  1.60
    errors:    0.27 6.79E+01  0.06  0.035  0.423

  Processing data, file "../scans/CalTech.73.dat" -->
   Number of data points            :   621
   Constant data background         : 0.00
   detector signal                  : col 11
   1.crystal angle position         : col  2
   1.crystal angle calibration      : col 12
   2.crystal angle position         : col  3
   2.crystal temperature correction : col 14
   Normalization                    : col  7
   Peak position                    : col 11

   Fit of the elastic peak -->
    shape function internal, exponential type
    fit range (meV) :  -3.00 to  3.00  centered at-13.00
              Chi^2    peak   FWHM   pos.  %bgr.  asm. shape
    start:          7.10E+02  1.50-12.996  0.653  1.00  1.60
    final:     1.50 7.91E+02  1.12-12.832  0.669  1.00  1.60
    errors:    0.27 6.46E+01  0.06  0.036  0.399

  Processing data, file "../scans/CalTech.74.dat" -->
   Number of data points            :   621
   Constant data background         : 0.00
   detector signal                  : col 11
   1.crystal angle position         : col  2
   1.crystal angle calibration      : col 12
   2.crystal angle position         : col  3
   2.crystal temperature correction : col 14
   Normalization                    : col  7
   Peak position                    : col 11

   Fit of the elastic peak -->
    shape function internal, exponential type
    fit range (meV) :  -3.00 to  3.00  centered at-14.72
              Chi^2    peak   FWHM   pos.  %bgr.  asm. shape
    start:          6.92E+02  1.50-14.716  0.740  1.00  1.60
    final:     1.45 7.67E+02  1.13-14.859  0.629  1.00  1.60
    errors:    0.26 6.23E+01  0.06  0.036  0.383

  Processing data, file "../scans/CalTech.76.dat" -->
   Number of data points            :   621
   Constant data background         : 0.00
   detector signal                  : col 11
   1.crystal angle position         : col  2
   1.crystal angle calibration      : col 12
   2.crystal angle position         : col  3
   2.crystal temperature correction : col 14
   Normalization                    : col  7
   Peak position                    : col 11

   Fit of the elastic peak -->
    shape function internal, exponential type
    fit range (meV) :  -2.99 to  2.99  centered at-17.06
              Chi^2    peak   FWHM   pos.  %bgr.  asm. shape
    start:          7.28E+02  1.50-17.058  0.719  1.00  1.60
    final:     1.51 8.27E+02  1.08-17.127  0.697  1.00  1.60
    errors:    0.27 6.67E+01  0.06  0.035  0.390

  Retraced peak position from file ".../scans/CalTech.62.dat" -->
    1.crystal goniometer position      10941.842
    1.crystal temperature                299.388
    2.crystal goniometer position     -16366.521
    2.crystal temperature                300.016

  Results of spectra addition -->
    %imbalance      range (meV)     counts    %drift   file
    -1.5 +- 3.7    -69.7   84.7    1582   18   0.66   ../scans/CalTech.62.dat
    -1.1 +- 2.9    -70.1   84.3    2630   26   0.83   ../scans/CalTech.63.dat
     5.7 +- 2.9    -70.9   83.8    2639   27   0.73   ../scans/CalTech.64.dat
     7.4 +- 3.1    -71.4   83.4    2530   25   0.84   ../scans/CalTech.65.dat
     0.4 +- 3.1    -71.6   83.4    2436   20   0.85   ../scans/CalTech.66.dat
     3.7 +- 2.9    -69.6   85.4    2544   30   0.64   ../scans/CalTech.67.dat
     4.2 +- 3.1    -65.1   90.0    2488   24   0.66   ../scans/CalTech.68.dat
     2.6 +- 3.1    -63.4   91.7    2449   27   1.52   ../scans/CalTech.69.dat
     6.3 +- 2.9    -68.2   86.8    2587   25   1.14   ../scans/CalTech.71.dat
     1.3 +- 2.9    -66.5   88.6    2497   30   0.49   ../scans/CalTech.72.dat
    -6.9 +- 2.9    -64.5   90.7    2509   25   1.29   ../scans/CalTech.73.dat
     6.7 +- 3.3    -62.4   92.7    2225   27   2.15   ../scans/CalTech.74.dat
     7.1 +- 3.2    -59.8   94.9    2476   27   2.28   ../scans/CalTech.76.dat
     2.8 +- 0.8    -60.0   83.2   31592  259   1.22   106GPa_NRIXS_sum.dat


  Created files -->

   Protocol of calculations      : 106GPa_NRIXS_padd_ptl.txt
   Normalization functions       : 106GPa_NRIXS_nrm.dat
   Spectra with peaks at E=0     : 106GPa_NRIXS_shf.dat
   Sum of spectra w/ peak at E=0 : 106GPa_NRIXS_sum.dat

File: 021_JMJFeFiles/Murphy_Re-padd_JMJ/106GPa.prc/SMS_Column9/106GPa_SMS_padd_ptl.txt

            #####   ##   ## #####  ###### ##   ## ##    ##   ##
           ##   ## ##   ## ##   ## ##     ###  ##  ##    ##  ##
          ##   ##  ##   ## ##   ## ##      ###  ## ##     ####
         ######   ####### ##   ##  #####   ## # ##  ##     ##
        ##       ##   ##  ##   ##  ##      ##  ###   ##    ###
       ##        ##   ##  ##   ##  ##      ##   ##   ##   ## ##
      ###       ##   ##    #####   ######   ##   ##   ## ##   ###

   PHOnon Excitation by Nuclear resonant Inelastic X-ray scattering
                  module padd - version 3.0beta11


  Input parameters -->
    Operating energy             :   14.412 keV
    Temperature of the material  :  300.00 K
    Energy shift, output data    :    0.00 meV
    Linear E-scale correction    :    0.00 0.1%
    Quadratic E-scale correction :    0.00 1E-6/meV
    Interpolation method         :  quadratic

  Processing data, file "../scans/CalTech.62.dat" -->
   Number of data points            :   621
   Constant data background         : 0.00
   detector signal                  : col  9
   1.crystal angle position         : col  2
   1.crystal angle calibration      : col 12
   2.crystal angle position         : col  3
   2.crystal temperature correction : col 14
   Normalization                    : col  7
   Peak position                    : col  9

   Fit of the elastic peak -->
    shape function internal, exponential type
    fit range (meV) :  -2.99 to  2.99  centered at -7.16
              Chi^2    peak   FWHM   pos.  %bgr.  asm. shape
    start:          5.71E+02  1.49 -7.161  0.129  1.00  1.60
    final:     1.83 6.24E+02  1.07 -7.158  0.224  1.00  1.60
    errors:    0.30 6.38E+01  0.07  0.043  0.283

  Processing data, file "../scans/CalTech.63.dat" -->
   Number of data points            :   621
   Constant data background         : 0.00
   detector signal                  : col  9
   1.crystal angle position         : col  2
   1.crystal angle calibration      : col 12
   2.crystal angle position         : col  3
   2.crystal temperature correction : col 14
   Normalization                    : col  7
   Peak position                    : col  9

   Fit of the elastic peak -->
    shape function internal, exponential type
    fit range (meV) :  -2.99 to  2.99  centered at -6.95
              Chi^2    peak   FWHM   pos.  %bgr.  asm. shape
    start:          9.90E+02  1.49 -6.948  0.107  1.00  1.60
    final:     2.24 1.09E+03  1.08 -6.874  0.147  1.00  1.60
    errors:    0.33 9.35E+01  0.06  0.036  0.214

  Processing data, file "../scans/CalTech.64.dat" -->
   Number of data points            :   621
   Constant data background         : 0.00
   detector signal                  : col  9
   1.crystal angle position         : col  2
   1.crystal angle calibration      : col 12
   2.crystal angle position         : col  3
   2.crystal temperature correction : col 14
   Normalization                    : col  7
   Peak position                    : col  9

   Fit of the elastic peak -->
    shape function internal, exponential type
    fit range (meV) :  -2.99 to  2.99  centered at -6.20
              Chi^2    peak   FWHM   pos.  %bgr.  asm. shape
    start:          1.02E+03  1.50 -6.204  0.266  1.00  1.60
    final:     2.61 1.08E+03  1.09 -6.187  0.193  1.00  1.60
    errors:    0.35 9.96E+01  0.07  0.040  0.243

  Processing data, file "../scans/CalTech.65.dat" -->
   Number of data points            :   621
   Constant data background         : 0.00
   detector signal                  : col  9
   1.crystal angle position         : col  2
   1.crystal angle calibration      : col 12
   2.crystal angle position         : col  3
   2.crystal temperature correction : col 14
   Normalization                    : col  7
   Peak position                    : col  9

   Fit of the elastic peak -->
    shape function internal, exponential type
    fit range (meV) :  -3.00 to  3.00  centered at -5.71
              Chi^2    peak   FWHM   pos.  %bgr.  asm. shape
    start:          9.58E+02  1.50 -5.710  0.153  1.00  1.60
    final:     2.46 1.05E+03  1.09 -5.752  0.120  1.00  1.60
    errors:    0.34 9.53E+01  0.06  0.039  0.231

  Processing data, file "../scans/CalTech.66.dat" -->
   Number of data points            :   621
   Constant data background         : 0.00
   detector signal                  : col  9
   1.crystal angle position         : col  2
   1.crystal angle calibration      : col 12
   2.crystal angle position         : col  3
   2.crystal temperature correction : col 14
   Normalization                    : col  7
   Peak position                    : col  9

   Fit of the elastic peak -->
    shape function internal, exponential type
    fit range (meV) :  -3.00 to  3.00  centered at -5.69
              Chi^2    peak   FWHM   pos.  %bgr.  asm. shape
    start:          9.72E+02  1.50 -5.694  0.248  1.00  1.60
    final:     1.63 1.06E+03  1.11 -5.595  0.231  1.00  1.60
    errors:    0.28 7.76E+01  0.05  0.032  0.221

  Processing data, file "../scans/CalTech.67.dat" -->
   Number of data points            :   621
   Constant data background         : 0.00
   detector signal                  : col  9
   1.crystal angle position         : col  2
   1.crystal angle calibration      : col 12
   2.crystal angle position         : col  3
   2.crystal temperature correction : col 14
   Normalization                    : col  7
   Peak position                    : col  9

   Fit of the elastic peak -->
    shape function internal, exponential type
    fit range (meV) :  -3.00 to  3.00  centered at -7.74
              Chi^2    peak   FWHM   pos.  %bgr.  asm. shape
    start:          9.85E+02  1.50 -7.736  0.161  1.00  1.60
    final:     1.66 1.07E+03  1.07 -7.695  0.170  1.00  1.60
    errors:    0.28 8.00E+01  0.05  0.031  0.188

  Processing data, file "../scans/CalTech.68.dat" -->
   Number of data points            :   621
   Constant data background         : 0.00
   detector signal                  : col  9
   1.crystal angle position         : col  2
   1.crystal angle calibration      : col 12
   2.crystal angle position         : col  3
   2.crystal temperature correction : col 14
   Normalization                    : col  7
   Peak position                    : col  9

   Fit of the elastic peak -->
    shape function internal, exponential type
    fit range (meV) :  -3.00 to  3.00  centered at-12.25
              Chi^2    peak   FWHM   pos.  %bgr.  asm. shape
    start:          9.99E+02  1.50-12.252  0.202  1.00  1.60
    final:     1.66 1.05E+03  1.09-12.261  0.160  1.00  1.60
    errors:    0.28 7.78E+01  0.05  0.032  0.209

  Processing data, file "../scans/CalTech.69.dat" -->
   Number of data points            :   621
   Constant data background         : 0.00
   detector signal                  : col  9
   1.crystal angle position         : col  2
   1.crystal angle calibration      : col 12
   2.crystal angle position         : col  3
   2.crystal temperature correction : col 14
   Normalization                    : col  7
   Peak position                    : col  9

   Fit of the elastic peak -->
    shape function internal, exponential type
    fit range (meV) :  -3.00 to  3.00  centered at-13.75
              Chi^2    peak   FWHM   pos.  %bgr.  asm. shape
    start:          9.16E+02  1.50-13.749  0.051  1.00  1.60
    final:     2.16 1.02E+03  1.11-13.877  0.101  1.00  1.60
    errors:    0.32 8.68E+01  0.06  0.037  0.214

  Processing data, file "../scans/CalTech.71.dat" -->
   Number of data points            :   621
   Constant data background         : 0.00
   detector signal                  : col  9
   1.crystal angle position         : col  2
   1.crystal angle calibration      : col 12
   2.crystal angle position         : col  3
   2.crystal temperature correction : col 14
   Normalization                    : col  7
   Peak position                    : col  9

   Fit of the elastic peak -->
    shape function internal, exponential type
    fit range (meV) :  -3.00 to  3.00  centered at -9.01
              Chi^2    peak   FWHM   pos.  %bgr.  asm. shape
    start:          9.89E+02  1.50 -9.011  0.249  1.00  1.60
    final:     2.46 1.05E+03  1.07 -9.070  0.165  1.00  1.60
    errors:    0.34 9.70E+01  0.06  0.038  0.229

  Processing data, file "../scans/CalTech.72.dat" -->
   Number of data points            :   621
   Constant data background         : 0.00
   detector signal                  : col  9
   1.crystal angle position         : col  2
   1.crystal angle calibration      : col 12
   2.crystal angle position         : col  3
   2.crystal temperature correction : col 14
   Normalization                    : col  7
   Peak position                    : col  9

   Fit of the elastic peak -->
    shape function internal, exponential type
    fit range (meV) :  -3.00 to  3.00  centered at-10.72
              Chi^2    peak   FWHM   pos.  %bgr.  asm. shape
    start:          9.09E+02  1.50-10.719  0.256  1.00  1.60
    final:     2.40 1.01E+03  1.11-10.772  0.139  1.00  1.60
    errors:    0.34 9.09E+01  0.06  0.040  0.248

  Processing data, file "../scans/CalTech.73.dat" -->
   Number of data points            :   621
   Constant data background         : 0.00
   detector signal                  : col  9
   1.crystal angle position         : col  2
   1.crystal angle calibration      : col 12
   2.crystal angle position         : col  3
   2.crystal temperature correction : col 14
   Normalization                    : col  7
   Peak position                    : col  9

   Fit of the elastic peak -->
    shape function internal, exponential type
    fit range (meV) :  -3.00 to  3.00  centered at-12.75
              Chi^2    peak   FWHM   pos.  %bgr.  asm. shape
    start:          9.15E+02  1.50-12.746  0.149  1.00  1.60
    final:     1.55 9.97E+02  1.09-12.854  0.125  1.00  1.60
    errors:    0.27 7.39E+01  0.05  0.031  0.179

  Processing data, file "../scans/CalTech.74.dat" -->
   Number of data points            :   621
   Constant data background         : 0.00
   detector signal                  : col  9
   1.crystal angle position         : col  2
   1.crystal angle calibration      : col 12
   2.crystal angle position         : col  3
   2.crystal temperature correction : col 14
   Normalization                    : col  7
   Peak position                    : col  9

   Fit of the elastic peak -->
    shape function internal, exponential type
    fit range (meV) :  -3.00 to  3.00  centered at-14.97
              Chi^2    peak   FWHM   pos.  %bgr.  asm. shape
    start:          9.45E+02  1.50-14.966  0.148  1.00  1.60
    final:     1.83 1.01E+03  1.11-14.898  0.178  1.00  1.60
    errors:    0.29 7.96E+01  0.06  0.034  0.228

  Processing data, file "../scans/CalTech.76.dat" -->
   Number of data points            :   621
   Constant data background         : 0.00
   detector signal                  : col  9
   1.crystal angle position         : col  2
   1.crystal angle calibration      : col 12
   2.crystal angle position         : col  3
   2.crystal temperature correction : col 14
   Normalization                    : col  7
   Peak position                    : col  9

   Fit of the elastic peak -->
    shape function internal, exponential type
    fit range (meV) :  -2.99 to  2.99  centered at-17.06
              Chi^2    peak   FWHM   pos.  %bgr.  asm. shape
    start:          8.91E+02  1.50-17.058  0.143  1.00  1.60
    final:     1.60 9.55E+02  1.09-17.130  0.155  1.00  1.60
    errors:    0.28 7.30E+01  0.05  0.033  0.184

  Retraced peak position from file ".../scans/CalTech.62.dat" -->
    1.crystal goniometer position      10941.842
    1.crystal temperature                299.388
    2.crystal goniometer position     -16366.518
    2.crystal temperature                300.016

  Results of spectra addition -->
    %imbalance      range (meV)     counts    %drift   file
   -61.3 +-14.9    -69.7   84.7      33    2   0.66   ../scans/CalTech.62.dat
   -34.8 +-33.2    -70.1   84.4      20    2   0.83   ../scans/CalTech.63.dat
   -38.6 +-****    -70.9   83.8      -2    4   0.73   ../scans/CalTech.64.dat
  -101.1 +-32.6    -71.4   83.5       2    3   0.84   ../scans/CalTech.65.dat
  -159.7 +-****    -71.6   83.4       0    4   0.85   ../scans/CalTech.66.dat
   -49.9 +-25.3    -69.5   85.5      21    2   0.64   ../scans/CalTech.67.dat
   -40.7 +-13.0    -65.0   90.1      66    8   0.66   ../scans/CalTech.68.dat
   -43.9 +-13.4    -63.4   91.7      70    3   1.52   ../scans/CalTech.69.dat
  -112.9 +-45.1    -68.2   86.8      10    2   1.14   ../scans/CalTech.71.dat
   -79.3 +-68.3    -66.5   88.6      -9    4   0.49   ../scans/CalTech.72.dat
   -56.1 +-30.9    -64.4   90.7      15    2   1.29   ../scans/CalTech.73.dat
   -68.7 +-44.2    -62.3   92.7     -20    3   2.15   ../scans/CalTech.74.dat
     4.8 +-38.6    -59.8   94.9      20    2   2.28   ../scans/CalTech.76.dat
   -48.9 +-10.1    -60.0   83.2     224   30   1.22   106GPa_SMS_sum.dat


  Created files -->

   Protocol of calculations      : 106GPa_SMS_padd_ptl.txt
   Normalization functions       : 106GPa_SMS_nrm.dat
   Spectra with peaks at E=0     : 106GPa_SMS_shf.dat
   Sum of spectra w/ peak at E=0 : 106GPa_SMS_sum.dat

File: 021_JMJFeFiles/Murphy_Re-padd_JMJ/121GPa.prc/NRIXS_Column11/121GPa_NRIXS_padd_ptl.txt

            #####   ##   ## #####  ###### ##   ## ##    ##   ##
           ##   ## ##   ## ##   ## ##     ###  ##  ##    ##  ##
          ##   ##  ##   ## ##   ## ##      ###  ## ##     ####
         ######   ####### ##   ##  #####   ## # ##  ##     ##
        ##       ##   ##  ##   ##  ##      ##  ###   ##    ###
       ##        ##   ##  ##   ##  ##      ##   ##   ##   ## ##
      ###       ##   ##    #####   ######   ##   ##   ## ##   ###

   PHOnon Excitation by Nuclear resonant Inelastic X-ray scattering
                  module padd - version 3.0beta11


  Input parameters -->
    Operating energy             :   14.412 keV
    Temperature of the material  :  300.00 K
    Energy shift, output data    :    0.00 meV
    Linear E-scale correction    :    0.00 0.1%
    Quadratic E-scale correction :    0.00 1E-6/meV
    Interpolation method         :  quadratic

  Processing data, file "../scans/CalTech.139.dat" -->
   Number of data points            :   601
   Constant data background         : 0.00
   detector signal                  : col 11
   1.crystal angle position         : col  2
   1.crystal angle calibration      : col 12
   2.crystal angle position         : col  3
   2.crystal temperature correction : col 14
   Normalization                    : col  7
   Peak position                    : col 11

   Fit of the elastic peak -->
    shape function internal, exponential type
    fit range (meV) :  -3.00 to  3.00  centered at-10.68
              Chi^2    peak   FWHM   pos.  %bgr.  asm. shape
    start:          2.91E+02  1.50-10.678  0.601  1.00  1.60
    final:     1.26 3.21E+02  1.08-10.584  0.480  1.00  1.60
    errors:    0.24 3.82E+01  0.09  0.051  0.518

  Processing data, file "../scans/CalTech.140.dat" -->
   Number of data points            :   601
   Constant data background         : 0.00
   detector signal                  : col 11
   1.crystal angle position         : col  2
   1.crystal angle calibration      : col 12
   2.crystal angle position         : col  3
   2.crystal temperature correction : col 14
   Normalization                    : col  7
   Peak position                    : col 11

   Fit of the elastic peak -->
    shape function internal, exponential type
    fit range (meV) :  -3.00 to  3.00  centered at-10.47
              Chi^2    peak   FWHM   pos.  %bgr.  asm. shape
    start:          2.97E+02  1.50-10.469  0.597  1.00  1.60
    final:     1.05 3.31E+02  1.13-10.359  0.455  1.00  1.60
    errors:    0.22 3.44E+01  0.08  0.046  0.460

  Processing data, file "../scans/CalTech.141.dat" -->
   Number of data points            :   601
   Constant data background         : 0.00
   detector signal                  : col 11
   1.crystal angle position         : col  2
   1.crystal angle calibration      : col 12
   2.crystal angle position         : col  3
   2.crystal temperature correction : col 14
   Normalization                    : col  7
   Peak position                    : col 11

   Fit of the elastic peak -->
    shape function internal, exponential type
    fit range (meV) :  -3.00 to  3.00  centered at-10.72
              Chi^2    peak   FWHM   pos.  %bgr.  asm. shape
    start:          2.89E+02  1.50-10.720  0.381  1.00  1.60
    final:     1.98 3.23E+02  1.07-10.597  0.461  1.00  1.60
    errors:    0.31 4.83E+01  0.11  0.063  0.613

  Processing data, file "../scans/CalTech.143.dat" -->
   Number of data points            :   601
   Constant data background         : 0.00
   detector signal                  : col 11
   1.crystal angle position         : col  2
   1.crystal angle calibration      : col 12
   2.crystal angle position         : col  3
   2.crystal temperature correction : col 14
   Normalization                    : col  7
   Peak position                    : col 11

   Fit of the elastic peak -->
    shape function internal, exponential type
    fit range (meV) :  -3.00 to  3.00  centered at-10.22
              Chi^2    peak   FWHM   pos.  %bgr.  asm. shape
    start:          3.13E+02  1.50-10.217  1.049  1.00  1.60
    final:     1.05 3.40E+02  1.11-10.334  0.394  1.00  1.60
    errors:    0.22 3.54E+01  0.08  0.045  0.430

  Processing data, file "../scans/CalTech.144.dat" -->
   Number of data points            :   601
   Constant data background         : 0.00
   detector signal                  : col 11
   1.crystal angle position         : col  2
   1.crystal angle calibration      : col 12
   2.crystal angle position         : col  3
   2.crystal temperature correction : col 14
   Normalization                    : col  7
   Peak position                    : col 11

   Fit of the elastic peak -->
    shape function internal, exponential type
    fit range (meV) :  -3.00 to  3.00  centered at-10.47
              Chi^2    peak   FWHM   pos.  %bgr.  asm. shape
    start:          3.14E+02  1.50-10.474  0.313  1.00  1.60
    final:     1.00 3.34E+02  1.09-10.408  0.433  1.00  1.60
    errors:    0.22 3.51E+01  0.08  0.044  0.421

  Processing data, file "../scans/CalTech.145.dat" -->
   Number of data points            :   601
   Constant data background         : 0.00
   detector signal                  : col 11
   1.crystal angle position         : col  2
   1.crystal angle calibration      : col 12
   2.crystal angle position         : col  3
   2.crystal temperature correction : col 14
   Normalization                    : col  7
   Peak position                    : col 11

   Fit of the elastic peak -->
    shape function internal, exponential type
    fit range (meV) :  -3.00 to  3.00  centered at-10.49
              Chi^2    peak   FWHM   pos.  %bgr.  asm. shape
    start:          3.21E+02  1.50-10.490  1.029  1.00  1.60
    final:     1.17 3.59E+02  1.10-10.536  0.412  1.00  1.60
    errors:    0.24 3.87E+01  0.08  0.047  0.467

  Processing data, file "../scans/CalTech.147.dat" -->
   Number of data points            :   601
   Constant data background         : 0.00
   detector signal                  : col 11
   1.crystal angle position         : col  2
   1.crystal angle calibration      : col 12
   2.crystal angle position         : col  3
   2.crystal temperature correction : col 14
   Normalization                    : col  7
   Peak position                    : col 11

   Fit of the elastic peak -->
    shape function internal, exponential type
    fit range (meV) :  -3.00 to  3.00  centered at-11.26
              Chi^2    peak   FWHM   pos.  %bgr.  asm. shape
    start:          1.96E+02  1.50-11.257  1.184  1.00  1.60
    final:     1.73 2.24E+02  1.03-11.402  0.474  1.00  1.60
    errors:    0.29 3.82E+01  0.12  0.070  0.792

  Processing data, file "../scans/CalTech.148.dat" -->
   Number of data points            :   601
   Constant data background         : 0.00
   detector signal                  : col 11
   1.crystal angle position         : col  2
   1.crystal angle calibration      : col 12
   2.crystal angle position         : col  3
   2.crystal temperature correction : col 14
   Normalization                    : col  7
   Peak position                    : col 11

   Fit of the elastic peak -->
    shape function internal, exponential type
    fit range (meV) :  -3.00 to  3.00  centered at-11.23
              Chi^2    peak   FWHM   pos.  %bgr.  asm. shape
    start:          2.36E+02  1.50-11.234  0.587  1.00  1.60
    final:     1.03 2.35E+02  1.06-11.243  0.493  1.00  1.60
    errors:    0.22 3.01E+01  0.09  0.053  0.519

  Processing data, file "../scans/CalTech.153.dat" -->
   Number of data points            :   601
   Constant data background         : 0.00
   detector signal                  : col 11
   1.crystal angle position         : col  2
   1.crystal angle calibration      : col 12
   2.crystal angle position         : col  3
   2.crystal temperature correction : col 14
   Normalization                    : col  7
   Peak position                    : col 11

   Fit of the elastic peak -->
    shape function internal, exponential type
    fit range (meV) :  -3.00 to  3.00  centered at -9.68
              Chi^2    peak   FWHM   pos.  %bgr.  asm. shape
    start:          3.55E+02  1.50 -9.682  0.272  1.00  1.60
    final:     1.07 3.73E+02  1.12 -9.851  0.325  1.00  1.60
    errors:    0.23 3.72E+01  0.08  0.044  0.381

  Processing data, file "../scans/CalTech.154.dat" -->
   Number of data points            :   601
   Constant data background         : 0.00
   detector signal                  : col 11
   1.crystal angle position         : col  2
   1.crystal angle calibration      : col 12
   2.crystal angle position         : col  3
   2.crystal temperature correction : col 14
   Normalization                    : col  7
   Peak position                    : col 11

   Fit of the elastic peak -->
    shape function internal, exponential type
    fit range (meV) :  -3.00 to  3.00  centered at-10.46
              Chi^2    peak   FWHM   pos.  %bgr.  asm. shape
    start:          3.47E+02  1.50-10.456  0.802  1.00  1.60
    final:     1.56 3.83E+02  1.08-10.420  0.619  1.00  1.60
    errors:    0.27 4.67E+01  0.09  0.052  0.556

  Processing data, file "../scans/CalTech.155.dat" -->
   Number of data points            :   601
   Constant data background         : 0.00
   detector signal                  : col 11
   1.crystal angle position         : col  2
   1.crystal angle calibration      : col 12
   2.crystal angle position         : col  3
   2.crystal temperature correction : col 14
   Normalization                    : col  7
   Peak position                    : col 11

   Fit of the elastic peak -->
    shape function internal, exponential type
    fit range (meV) :  -3.00 to  3.00  centered at-10.49
              Chi^2    peak   FWHM   pos.  %bgr.  asm. shape
    start:          5.83E+02  1.50-10.493  0.455  1.00  1.60
    final:     1.45 6.14E+02  1.08-10.511  0.638  1.00  1.60
    errors:    0.26 5.66E+01  0.07  0.040  0.424

  Processing data, file "../scans/CalTech.157.dat" -->
   Number of data points            :   601
   Constant data background         : 0.00
   detector signal                  : col 11
   1.crystal angle position         : col  2
   1.crystal angle calibration      : col 12
   2.crystal angle position         : col  3
   2.crystal temperature correction : col 14
   Normalization                    : col  7
   Peak position                    : col 11

   Fit of the elastic peak -->
    shape function internal, exponential type
    fit range (meV) :  -3.00 to  3.00  centered at-10.73
              Chi^2    peak   FWHM   pos.  %bgr.  asm. shape
    start:          5.31E+02  1.50-10.730  0.627  1.00  1.60
    final:     1.35 5.80E+02  1.08-10.867  0.641  1.00  1.60
    errors:    0.25 5.32E+01  0.07  0.039  0.427

  Processing data, file "../scans/CalTech.158.dat" -->
   Number of data points            :   601
   Constant data background         : 0.00
   detector signal                  : col 11
   1.crystal angle position         : col  2
   1.crystal angle calibration      : col 12
   2.crystal angle position         : col  3
   2.crystal temperature correction : col 14
   Normalization                    : col  7
   Peak position                    : col 11

   Fit of the elastic peak -->
    shape function internal, exponential type
    fit range (meV) :  -3.00 to  3.00  centered at-10.27
              Chi^2    peak   FWHM   pos.  %bgr.  asm. shape
    start:          5.01E+02  1.50-10.266  0.471  1.00  1.60
    final:     2.94 5.74E+02  1.07-10.351  0.474  1.00  1.60
    errors:    0.37 7.87E+01  0.10  0.057  0.546

  Processing data, file "../scans/CalTech.159.dat" -->
   Number of data points            :   601
   Constant data background         : 0.00
   detector signal                  : col 11
   1.crystal angle position         : col  2
   1.crystal angle calibration      : col 12
   2.crystal angle position         : col  3
   2.crystal temperature correction : col 14
   Normalization                    : col  7
   Peak position                    : col 11

   Fit of the elastic peak -->
    shape function internal, exponential type
    fit range (meV) :  -3.00 to  3.00  centered at-11.48
              Chi^2    peak   FWHM   pos.  %bgr.  asm. shape
    start:          4.81E+02  1.50-11.485  0.963  1.00  1.60
    final:     0.91 5.37E+02  1.09-11.424  0.586  1.00  1.60
    errors:    0.21 4.15E+01  0.06  0.034  0.360

  Processing data, file "../scans/CalTech.160.dat" -->
   Number of data points            :   601
   Constant data background         : 0.00
   detector signal                  : col 11
   1.crystal angle position         : col  2
   1.crystal angle calibration      : col 12
   2.crystal angle position         : col  3
   2.crystal temperature correction : col 14
   Normalization                    : col  7
   Peak position                    : col 11

   Fit of the elastic peak -->
    shape function internal, exponential type
    fit range (meV) :  -3.00 to  3.00  centered at-10.49
              Chi^2    peak   FWHM   pos.  %bgr.  asm. shape
    start:          4.60E+02  1.50-10.491  0.409  1.00  1.60
    final:     1.39 5.08E+02  1.11-10.429  0.624  1.00  1.60
    errors:    0.26 4.99E+01  0.08  0.043  0.456

  Processing data, file "../scans/CalTech.161.dat" -->
   Number of data points            :   601
   Constant data background         : 0.00
   detector signal                  : col 11
   1.crystal angle position         : col  2
   1.crystal angle calibration      : col 12
   2.crystal angle position         : col  3
   2.crystal temperature correction : col 14
   Normalization                    : col  7
   Peak position                    : col 11

   Fit of the elastic peak -->
    shape function internal, exponential type
    fit range (meV) :  -3.00 to  3.00  centered at-11.20
              Chi^2    peak   FWHM   pos.  %bgr.  asm. shape
    start:          4.71E+02  1.50-11.203  0.404  1.00  1.60
    final:     1.29 5.06E+02  1.06-11.173  0.565  1.00  1.60
    errors:    0.25 4.87E+01  0.07  0.041  0.410

  Processing data, file "../scans/CalTech.162.dat" -->
   Number of data points            :   601
   Constant data background         : 0.00
   detector signal                  : col 11
   1.crystal angle position         : col  2
   1.crystal angle calibration      : col 12
   2.crystal angle position         : col  3
   2.crystal temperature correction : col 14
   Normalization                    : col  7
   Peak position                    : col 11

   Fit of the elastic peak -->
    shape function internal, exponential type
    fit range (meV) :  -3.00 to  3.00  centered at-10.01
              Chi^2    peak   FWHM   pos.  %bgr.  asm. shape
    start:          4.42E+02  1.50-10.006  0.544  1.00  1.60
    final:     1.40 4.88E+02  1.06-10.171  0.396  1.00  1.60
    errors:    0.26 4.99E+01  0.07  0.043  0.359

  Processing data, file "../scans/CalTech.163.dat" -->
   Number of data points            :   601
   Constant data background         : 0.00
   detector signal                  : col 11
   1.crystal angle position         : col  2
   1.crystal angle calibration      : col 12
   2.crystal angle position         : col  3
   2.crystal temperature correction : col 14
   Normalization                    : col  7
   Peak position                    : col 11

   Fit of the elastic peak -->
    shape function internal, exponential type
    fit range (meV) :  -3.00 to  3.00  centered at-10.97
              Chi^2    peak   FWHM   pos.  %bgr.  asm. shape
    start:          3.98E+02  1.50-10.970  0.682  1.00  1.60
    final:     1.14 4.46E+02  1.08-10.897  0.532  1.00  1.60
    errors:    0.23 4.29E+01  0.07  0.041  0.403

  Processing data, file "../scans/CalTech.164.dat" -->
   Number of data points            :   601
   Constant data background         : 0.00
   detector signal                  : col 11
   1.crystal angle position         : col  2
   1.crystal angle calibration      : col 12
   2.crystal angle position         : col  3
   2.crystal temperature correction : col 14
   Normalization                    : col  7
   Peak position                    : col 11

   Fit of the elastic peak -->
    shape function internal, exponential type
    fit range (meV) :  -3.00 to  3.00  centered at-10.00
              Chi^2    peak   FWHM   pos.  %bgr.  asm. shape
    start:          4.31E+02  1.50-10.004  1.011  1.00  1.60
    final:     1.78 4.79E+02  1.00-10.031  0.898  1.00  1.60
    errors:    0.29 5.71E+01  0.08  0.048  0.590

  Processing data, file "../scans/CalTech.165.dat" -->
   Number of data points            :   601
   Constant data background         : 0.00
   detector signal                  : col 11
   1.crystal angle position         : col  2
   1.crystal angle calibration      : col 12
   2.crystal angle position         : col  3
   2.crystal temperature correction : col 14
   Normalization                    : col  7
   Peak position                    : col 11

   Fit of the elastic peak -->
    shape function internal, exponential type
    fit range (meV) :  -3.00 to  3.00  centered at-10.48
              Chi^2    peak   FWHM   pos.  %bgr.  asm. shape
    start:          3.79E+02  1.50-10.484  0.928  1.00  1.60
    final:     2.17 4.20E+02  1.09-10.543  0.355  1.00  1.60
    errors:    0.32 5.65E+01  0.10  0.058  0.517

  Processing data, file "../scans/CalTech.166.dat" -->
   Number of data points            :   601
   Constant data background         : 0.00
   detector signal                  : col 11
   1.crystal angle position         : col  2
   1.crystal angle calibration      : col 12
   2.crystal angle position         : col  3
   2.crystal temperature correction : col 14
   Normalization                    : col  7
   Peak position                    : col 11

   Fit of the elastic peak -->
    shape function internal, exponential type
    fit range (meV) :  -3.00 to  3.00  centered at-10.00
              Chi^2    peak   FWHM   pos.  %bgr.  asm. shape
    start:          4.28E+02  1.50-10.004  0.552  1.00  1.60
    final:     2.84 4.59E+02  1.02-10.095  0.516  1.00  1.60
    errors:    0.37 6.95E+01  0.10  0.062  0.614

  Retraced peak position from file "...scans/CalTech.139.dat" -->
    1.crystal goniometer position      10943.842
    1.crystal temperature                299.222
    2.crystal goniometer position     -16352.209
    2.crystal temperature                299.858

  Results of spectra addition -->
    %imbalance      range (meV)     counts    %drift   file
    10.1 +- 5.7    -64.0   85.8     803   10   0.94   ../scans/CalTech.139.dat
     7.3 +- 5.3    -64.4   85.6     882   17   0.96   ../scans/CalTech.140.dat
     5.9 +- 5.7    -64.1   85.9     814   13   0.92   ../scans/CalTech.141.dat
    17.7 +- 6.2    -64.4   85.6     810   11   0.37   ../scans/CalTech.143.dat
    -3.9 +- 5.5    -64.3   85.7     806   12   1.22   ../scans/CalTech.144.dat
     9.0 +- 6.0    -64.2   85.8     866   13   0.38   ../scans/CalTech.145.dat
     0.9 +- 6.0    -63.3   86.6     664    8   0.27   ../scans/CalTech.147.dat
     6.1 +- 7.4    -63.5   86.5     561    9   1.67   ../scans/CalTech.148.dat
    -4.3 +- 4.6    -64.7   85.1    1082   12   0.30   ../scans/CalTech.153.dat
    16.7 +- 5.8    -64.2   85.6     932   14   0.57   ../scans/CalTech.154.dat
     3.5 +- 4.0    -64.2   85.7    1631   21   0.73   ../scans/CalTech.155.dat
    17.6 +- 4.8    -63.8   86.1    1441   19   0.34   ../scans/CalTech.157.dat
     5.3 +- 4.5    -64.4   85.5    1434   17   0.39   ../scans/CalTech.158.dat
    14.5 +- 4.9    -63.3   86.6    1311   16   0.59   ../scans/CalTech.159.dat
    -0.3 +- 4.0    -64.3   85.6    1492   14   1.02   ../scans/CalTech.160.dat
     4.8 +- 4.8    -63.5   86.4    1243   16   1.48   ../scans/CalTech.161.dat
    -0.5 +- 4.1    -64.6   85.4    1393   18   0.53   ../scans/CalTech.162.dat
     5.3 +- 4.9    -63.8   86.1    1198   14   0.99   ../scans/CalTech.163.dat
    -5.6 +- 4.5    -64.7   85.3    1202   15   0.43   ../scans/CalTech.164.dat
    -1.1 +- 4.8    -64.2   85.8    1140   14   0.50   ../scans/CalTech.165.dat
     4.6 +- 5.0    -64.7   85.3    1149   14   0.43   ../scans/CalTech.166.dat
     5.0 +- 1.1    -63.3   84.8   22852  199   0.82   121GPa_NRIXS_sum.dat


  Created files -->

   Protocol of calculations      : 121GPa_NRIXS_padd_ptl.txt
   Normalization functions       : 121GPa_NRIXS_nrm.dat
   Spectra with peaks at E=0     : 121GPa_NRIXS_shf.dat
   Sum of spectra w/ peak at E=0 : 121GPa_NRIXS_sum.dat
