Repository: r-a-morrison/fe_alloy_sound_velocities

# Fe Alloy Sound Velocities
by Rachel Morrison

This is a repository of my graduate research on iron-nickel sound velocities at extreme pressures. This research contributes to our understanding of the thermodynamics of the inner core of the Earth. 

Morrison, R. A., et al., High pressure thermoelasticity and sound velocities of Fe-Ni-Si alloys (2019), *Physics of the Earth and Planetary Interiors*, Volume 294, [https://doi.org/10.1016/j.pepi.2019.05.011](https://doi.org/10.1016/j.pepi.2019.05.011).

Extensive supplementary information is also available at the above link.

Note: A word of caution. Binary files (.pdf, .ai, etc.) are included for completeness. Normally these should be left out of version control so git doesn't mess these up in merge conflicts. Use at your own risk.

## Abstract
The Earth's iron-dominant core is known to contain nickel from cosmochemical analysis and some amount of light elements from geophysical constraints on density and seismic wave velocities. Although there have been several studies to constrain thermoelastic properties of iron-alloys, there has been no systematic study on the effects of nickel and light elements on properties of iron using the same experimental methods and data analysis approach.

We conducted nuclear resonant inelastic X-ray scattering and X-ray diffraction experiments on body-centered cubic and hexagonal close-packed (hcp) Fe0.91Ni0.09 and Fe0.8Ni0.1Si0.1 up to 104 GPa and 86 GPa, respectively, and compare to similar measurements conducted on hcp-Fe up to 171 GPa. Specifically, we determine the Debye sound velocity from the low-energy transfer region of the (partial) phonon density of states (DOS) using the equation of state determined for each material and a new approach which utilizes information criteria and probability distributions. Nickel decreases the shear velocity of iron, while 10 at% Si has little to no effect on the shear velocity of Fe0.91Ni0.09. We observe that the shape of the phonon DOS of these alloys remains similar with increasing pressure.

In the measured compression range, we therefore apply a generalized scaling law to describe the volume dependence of the phonon DOS and find that the vibrational Grüneisen parameters of hcp-Fe0.91Ni0.09 are nearly indistinguishable from those hcp-Fe and those for Fe0.8Ni0.1Si0.1 trend lower. From the vibrational free energy, we constrain the harmonic vibrational component of thermal pressure, which shows a significant positive deviation from theoretical calculations of hcp-Fe at pressures and temperatures of Earth's core. Collectively, our results demonstrate that the effects of nickel should be considered when modeling iron-rich planetary cores.

File: 006_Literature/ExpAsReported/Lin2003_FeNi.txt
Table                                                                                   
1
  P    Ks (GPa)    VD      r       VP      VS   G (GPa)    Ek      EZ     Cvib     Svib
(GPa)            (km/s) (g/cm3)  (km/s)  (km/s)         (meV/at (meV/at (kB/atom (kB/atom
                                                          om)     om)       )       )
   7.5 198.9     3.501    8.40     6.06    3.13       82.1   14.28    7.13    2.699   2.993
 (0.4) (2.8)     (0.009)  (0.02)   (0.03)  (0.01)    (0.6)  (0.16)  (0.13)  (0.022) (0.019)
  14.8 234.7     3.735    8.70     6.47    3.34       96.8   14.16    7.04    2.713   2.953
 (0.7) (3.6)     (0.009)  (0.03)   (0.03)  (0.01)    (0.7)  (0.23)  (0.20)  (0.022) (0.018)
    25 291.7     4.106    9.47     6.98    3.67      127.7   14.70    8.13    2.616   2.656
 (1.3) (7.9)     (0.016)  (0.04)   (0.06)  (0.02)    (1.5)  (0.25)  (0.22)  (0.026) (0.020)
    50 408 (12)  4.184    10.20    7.65    3.72      141.5   14.74    8.35    2.560   2.543
 (2.5)          (0.017)  (0.07)   (0.08)  (0.02)    (1.8)  (0.30)  (0.26)  (0.027) (0.020)
    75 517 (16)  4.548    10.78    8.35    4.05      176.5   15.38    9.58    2.484   2.255
 (3.8)          (0.028)  (0.09)   (0.09)  (0.03)    (2.3)  (0.38)  (0.34)  (0.032) (0.022)
   106 648 (21)  4.953    11.37    9.10    4.41      220.9   16.20   11.08    2.338   1.928
 (8.0)          (0.033)  (0.14)   (0.10)  (0.03)    (3.4)  (0.34)  (0.30)  (0.029) (0.019)

File: 006_Literature/ExpAsReported/Lin2003_FeSi.txt
Table                                                                                  
2
  P      Ks       VD      r       VP      VS   G (GPa)   Ek     EZ      Cvib     Svib
(GPa)   (GPa)   (km/s) (g/cm3)  (km/s)  (km/s)        (meV/at (meV/at (kB/atom (kB/atom
                                                        om)     om)      )         )
   0.0   163.5   3.254    7.42    5.77    2.90   62.4   14.21    6.80    2.718    3.185
         (4.2) (0.003)  (0.01)  (0.05)  (0.01)  (0.4)  (0.07)  (0.05)  (0.011)  (0.010)
   4.0   183.9   3.395    7.59    6.04    3.03   69.6   14.25    6.94    2.709    3.108
 (0.7)   (6.1) (0.014)  (0.03)  (0.07)  (0.01)  (0.5)  (0.01)  (0.01)  (0.023)  (0.021)
   9.4     211   3.591    7.81    6.38    3.20   80.1   14.36    7.25    2.686    2.976
 (0.1)    (11) (0.007)  (0.01)  (0.11)  (0.02)  (1.0)  (0.10)  (0.07)  (0.014)  (0.013)
  24.1     273   3.820    8.49    6.90    3.40   98.3   14.44    7.48    2.668    2.889
 (0.5)    (26) (0.019)  (0.02)  (0.22)  (0.02)  (1.2)  (0.19)  (0.150  (0.025)  (0.021)
  36.0     330   4.203    8.84    7.49    3.75  124.1   14.84    8.44    2.588    2.564
 (0.7)    (35) (0.015)  (0.02)  (0.26)  (0.02)  (1.4)  (0.14)  (0.11)  (0.019)  (0.015)
  45.9     376   4.384    9.10    7.85    3.91  138.9   14.98    8.75    2.559    2.479
 (1.6)    (43) (0.013)  (0.04)  (0.30)  (0.02)  (1.5)  (0.14)  (0.11)  (0.017)  (0.014)
  55.3     420   4.594    9.32    8.21    4.09  156.2   15.36    9.51    2.488    2.288
 (1.3)    (51) (0.015)  (0.03)  (0.33)  (0.02)  (1.6)  (0.13)  (0.10)  (0.016)  (0.013)
  70.4     488   4.607    9.64    8.54    4.10  161.8   15.29    9.40    2.500    2.301
 (3.0)    (63) (0.020)  (0.06)  (0.38)  (0.02)  (1.9)  (0.15)  (0.12)  (0.019)  (0.015)
  55.3     420   4.479    9.32    8.14    3.99  148.2   15.13    9.10    2.528    2.367
(1.3)*    (51) (0.015)  (0.03)  (0.33)  (0.02)  (1.6)  (0.13)  (0.10)  (0.016)  (0.012)
