Repository: r-a-morrison/fe_alloy_sound_velocities

# Fe Alloy Sound Velocities
by Rachel Morrison

This is a repository of my graduate research on iron-nickel sound velocities at extreme pressures. This research contributes to our understanding of the thermodynamics of the inner core of the Earth. 

Morrison, R. A., et al., High pressure thermoelasticity and sound velocities of Fe-Ni-Si alloys (2019), *Physics of the Earth and Planetary Interiors*, Volume 294, [https://doi.org/10.1016/j.pepi.2019.05.011](https://doi.org/10.1016/j.pepi.2019.05.011).

Extensive supplementary information is also available at the above link.

Note: A word of caution. Binary files (.pdf, .ai, etc.) are included for completeness. Normally these should be left out of version control so git doesn't mess these up in merge conflicts. Use at your own risk.

## Abstract
The Earth's iron-dominant core is known to contain nickel from cosmochemical analysis and some amount of light elements from geophysical constraints on density and seismic wave velocities. Although there have been several studies to constrain thermoelastic properties of iron-alloys, there has been no systematic study on the effects of nickel and light elements on properties of iron using the same experimental methods and data analysis approach.

We conducted nuclear resonant inelastic X-ray scattering and X-ray diffraction experiments on body-centered cubic and hexagonal close-packed (hcp) Fe0.91Ni0.09 and Fe0.8Ni0.1Si0.1 up to 104 GPa and 86 GPa, respectively, and compare to similar measurements conducted on hcp-Fe up to 171 GPa. Specifically, we determine the Debye sound velocity from the low-energy transfer region of the (partial) phonon density of states (DOS) using the equation of state determined for each material and a new approach which utilizes information criteria and probability distributions. Nickel decreases the shear velocity of iron, while 10 at% Si has little to no effect on the shear velocity of Fe0.91Ni0.09. We observe that the shape of the phonon DOS of these alloys remains similar with increasing pressure.

In the measured compression range, we therefore apply a generalized scaling law to describe the volume dependence of the phonon DOS and find that the vibrational Grüneisen parameters of hcp-Fe0.91Ni0.09 are nearly indistinguishable from those hcp-Fe and those for Fe0.8Ni0.1Si0.1 trend lower. From the vibrational free energy, we constrain the harmonic vibrational component of thermal pressure, which shows a significant positive deviation from theoretical calculations of hcp-Fe at pressures and temperatures of Earth's core. Collectively, our results demonstrate that the effects of nickel should be considered when modeling iron-rich planetary cores.

File: 071_phox_FeNiSi_auto/2013Nov_DAC14_P1/Output/FeNiSi_DAC14_P1_phox_ptl.txt

            #####   ##   ## #####  ###### ##   ## ##    ##   ##
           ##   ## ##   ## ##   ## ##     ###  ##  ##    ##  ##
          ##   ##  ##   ## ##   ## ##      ###  ## ##     ####
         ######   ####### ##   ##  #####   ## # ##  ##     ##
        ##       ##   ##  ##   ##  ##      ##  ###   ##    ###
       ##        ##   ##  ##   ##  ##      ##   ##   ##   ## ##
      ###       ##   ##    #####   ######   ##   ##   ## ##   ###

   PHOnon Excitation by Nuclear resonant Inelastic X-ray scattering
                  module phox - version 3.0beta8


 Input parameters -->
    Nuclear transition energy    :   14.412 keV
    Recoil energy of free atom   :    1.956 meV
    Temperature of the material  :  300.00  K
    Constant background          :    3.00  cnts/channel
    Normalization correction     :   11.00  %/100meV
    Linear E-scale correction    :    0.00  0.1%
    Quadratic E-scale correction :    0.00  1E-6/meV

 Fit parameters -->

    |     name                       |   start  |   prior  | prior rms |
    |--------------------------------+----------+----------+-----------|
    | norm                           | 1.10E+01 |          |           |
    | background                     | 3.00E+00 |          |           |
     ------------------------------------------------------------------


 Results -->

     Deviator value:      0.41 +-   0.24

     | parameter name | ## |  value    +- error   | % err |
     |----------------+----+----------------------+-------|
     | norm           |  1 |  1.25D+01 +- 9.3D-01 |   7.5 |
     | background     |  2 |  2.09D+00 +- 1.2D-01 |   5.8 |
      ----------------------------------------------------
       Error estimates give a 68% confidence interval.

  Error correlation matrix ->

      ## |    1      2
     ----+---------------
       1 |    1   -0.761
       2 | -0.761    1  

  Smallest eigenvalues of Fisher information matrix ->

     fixed | none 1 2
    -------+----------
      none |   1  9 9
        1  |   9  9 9
        2  |   9  9 9

  Fit of the elastic peak -->
    shape function processed from file
      peak              :   2.77E+04
      background        :  36.14
      valid range (meV) :  -2.99 to  3.98
    fit range (meV) :  -4.98 to  4.98  centered at  0.01
              Chi^2    peak   FWHM   pos.  %bgr.  asm.
    start:     4.19 2.24E+04  1.00  0.011  0.668  1.00
    final:     1.72 2.24E+04  1.01  0.003  0.706  1.00
    errors:    0.22 5.45E+02  0.02  0.020  0.078  0.06

    smoothing range (meV) :  -2.978 to  2.994

  Quantities derived directly from the data -->
    Lamb-Moessbauer factor :   0.7866  +-  0.0030
    kinetic energy / atom  :  14.2508  +-  0.1505 meV
    mean force constant    : 181.0837  +- 10.3170 N/m

  Decomposition into n-phonon contributions -->
    FFT-filter smoothing :  0.50 meV

  Quantities derived after refinement -->
    Lamb-Moessbauer factor :   0.7864  +-  0.0030
    kinetic energy / atom  :  14.2407  +-  0.1504 meV
    mean force constant    : 177.6791  +- 10.1230 N/m
    isotope fractionation  :   1.5257  +-  0.1746 perMille/%
    high T isotope frac.   :   1.5210  +-  0.0867 perMille/%

  Consistency tests using the refined data -->
       tested quantity         %deviation   norm.dev.   status
    detailed balance         -0.09 +- 0.60    0.15        ok              
    energy/temp. calib.       1.03 +- 1.40    0.73        ok              

  Consistency tests using the partial DOS -->
       tested quantity         %deviation   norm.dev.   status
    negativity of DOS         0.57 +- 0.47    1.20    acceptable          
    norm of DOS               0.33 +- 0.67    0.49        ok              
    Lamb-Moessbauer factor    0.08 +- 0.43    0.19        ok              
    kinetic energy / atom    -0.08 +- 1.39    0.06        ok              
    mean force constant       0.59 +- 7.54    0.08        ok              
    rms average --------------------------->  0.59        ok              

  Quantities calculated from the partial DOS -->
    Lamb-Moessbauer factor        :   0.7870 +-  0.0015
    kinetic energy                :  14.2296 +-  0.1295 meV/atom
    mean force constant           : 178.7308 +-  8.7760 N/m
    Lamb-Moessbauer factor at T=0 :   0.9232 +-  0.0003
    kinetic energy         at T=0 :   6.9780 +-  0.1099 meV/atom
    vibrational specific heat     :   2.7071 +-  0.0145 k_B/atom
    vibrational entropy           :   3.0716 +-  0.0145 k_B/atom
    resilience                    :  96.0061 +-  0.7790 N/m
    Lamb-Moessbauer temperature   :   1303.5 +-   10.58 K
    isotope fractionation         :   1.5128 +-  0.1503 perMille/%
    high T isotope frac.          :   1.5300 +-  0.0751 perMille/%


  Created files -->

   Protocol of calculations      : Output/FeNiSi_DAC14_P1_phox_ptl.txt
   List of all iteration steps   : Output/FeNiSi_DAC14_P1_ite.csv
   Fitted resolution function    : Output/FeNiSi_DAC14_P1_rfc.dat
   Data without elastic peak     : Output/FeNiSi_DAC14_P1_pst.dat
   Norm. data w/out elastic peak : Output/FeNiSi_DAC14_P1_psn.dat
   one-phonon contribution       : Output/FeNiSi_DAC14_P1_1ph.dat
   two-phonon contribution       : Output/FeNiSi_DAC14_P1_2ph.dat
   3+ phonon contribution        : Output/FeNiSi_DAC14_P1_3ph.dat
   partial phonon DOS            : Output/FeNiSi_DAC14_P1_dos.dat
   covariance matrix of DOS      : Output/FeNiSi_DAC14_P1_cvm.bin

File: 071_phox_FeNiSi_auto/2013Nov_DAC14_P1/Output/FeNiSi_DAC14_P1_psth_ptl.txt

            #####   ##   ## #####  ###### ##   ## ##    ##   ##
           ##   ## ##   ## ##   ## ##     ###  ##  ##    ##  ##
          ##   ##  ##   ## ##   ## ##      ###  ## ##     ####
         ######   ####### ##   ##  #####   ## # ##  ##     ##
        ##       ##   ##  ##   ##  ##      ##  ###   ##    ###
       ##        ##   ##  ##   ##  ##      ##   ##   ##   ## ##
      ###       ##   ##    #####   ######   ##   ##   ## ##   ###

   PHOnon Excitation by Nuclear resonant Inelastic X-ray scattering
                  module psth - version 3.0beta8


  Input parameters -->
    Nuclear transition energy   :   14.412 keV
    Recoil energy of free atom  :    1.956 meV
    Temperature                 :  300.00 K

  Quantities calculated with the partial DOS -->
    Lamb-Moessbauer factor      :    0.7871 +-   0.0016
    kinetic energy              :   14.2338 +-   0.1628 meV/atom
    mean force constant         :  179.4154 +-  10.0256 N/m
    specific heat               :    2.7063 +-   0.0188 k_B/atom
    entropy                     :    3.0667 +-   0.0176 k_B/atom
    free energy                 :    6.1223 +-   0.7424 meV/atom
    resilience                  :   97.3081 +-   0.8832 N/m
    Lamb-Moessbauer temperature : 1321.1719 +-  11.9916 K
    isotope fractionation       :    1.5176 +-   0.1889 perMille/%
    high T isotope frac.        :    1.5359 +-   0.0858 perMille/%
    rms displacement            :    6.6994 +-   0.0293 pm
    impact displacement         :    6.5456 +-   0.2440 pm


  Created files -->
   Protocol of calculations      : Output/FeNiSi_DAC14_P1_psth_ptl.txt

File: 071_phox_FeNiSi_auto/2014Feb_DAC13_P1/Output/FeNiSi_DAC13_P1_psth_ptl.txt

            #####   ##   ## #####  ###### ##   ## ##    ##   ##
           ##   ## ##   ## ##   ## ##     ###  ##  ##    ##  ##
          ##   ##  ##   ## ##   ## ##      ###  ## ##     ####
         ######   ####### ##   ##  #####   ## # ##  ##     ##
        ##       ##   ##  ##   ##  ##      ##  ###   ##    ###
       ##        ##   ##  ##   ##  ##      ##   ##   ##   ## ##
      ###       ##   ##    #####   ######   ##   ##   ## ##   ###

   PHOnon Excitation by Nuclear resonant Inelastic X-ray scattering
                  module psth - version 3.0beta8


  Input parameters -->
    Nuclear transition energy   :   14.412 keV
    Recoil energy of free atom  :    1.956 meV
    Temperature                 :  300.00 K

  Quantities calculated with the partial DOS -->
    Lamb-Moessbauer factor      :    0.8411 +-   0.0011
    kinetic energy              :   14.6998 +-   0.1303 meV/atom
    mean force constant         :  249.8162 +-   6.1210 N/m
    specific heat               :    2.6181 +-   0.0171 k_B/atom
    entropy                     :    2.7082 +-   0.0152 k_B/atom
    free energy                 :   18.1863 +-   0.5290 meV/atom
    resilience                  :  137.4379 +-   1.0513 N/m
    Lamb-Moessbauer temperature : 1866.0233 +-  14.2744 K
    isotope fractionation       :    2.0584 +-   0.1512 perMille/%
    high T isotope frac.        :    2.1386 +-   0.0524 perMille/%
    rms displacement            :    5.6953 +-   0.0209 pm
    impact displacement         :    5.6693 +-   0.2084 pm


  Created files -->
   Protocol of calculations      : Output/FeNiSi_DAC13_P1_psth_ptl.txt

File: 071_phox_FeNiSi_auto/2014Feb_DAC13_P2/Output/FeNiSi_DAC13_P2_phox_ptl.txt

            #####   ##   ## #####  ###### ##   ## ##    ##   ##
           ##   ## ##   ## ##   ## ##     ###  ##  ##    ##  ##
          ##   ##  ##   ## ##   ## ##      ###  ## ##     ####
         ######   ####### ##   ##  #####   ## # ##  ##     ##
        ##       ##   ##  ##   ##  ##      ##  ###   ##    ###
       ##        ##   ##  ##   ##  ##      ##   ##   ##   ## ##
      ###       ##   ##    #####   ######   ##   ##   ## ##   ###

   PHOnon Excitation by Nuclear resonant Inelastic X-ray scattering
                  module phox - version 3.0beta8


 Input parameters -->
    Nuclear transition energy    :   14.412 keV
    Recoil energy of free atom   :    1.956 meV
    Temperature of the material  :  300.00  K
    Constant background          :    3.00  cnts/channel
    Normalization correction     :    5.00  %/100meV
    Linear E-scale correction    :    0.00  0.1%
    Quadratic E-scale correction :    0.00  1E-6/meV

 Fit parameters -->

    |     name                       |   start  |   prior  | prior rms |
    |--------------------------------+----------+----------+-----------|
    | norm                           | 5.00E+00 |          |           |
    | background                     | 3.00E+00 |          |           |
     ------------------------------------------------------------------


 Results -->

     Deviator value:      0.25 +-   0.19

     | parameter name | ## |  value    +- error   | % err |
     |----------------+----+----------------------+-------|
     | norm           |  1 |  3.52D+00 +- 6.9D-01 |  19.5 |
     | background     |  2 |  3.67D+00 +- 1.2D-01 |   3.2 |
      ----------------------------------------------------
       Error estimates give a 68% confidence interval.

  Error correlation matrix ->

      ## |    1      2
     ----+---------------
       1 |    1   -0.796
       2 | -0.796    1  

  Smallest eigenvalues of Fisher information matrix ->

     fixed | none 1 2
    -------+----------
      none |   1  9 9
        1  |   9  9 9
        2  |   9  9 9

  Fit of the elastic peak -->
    shape function processed from file
      peak              :   1.84E+04
      background        :   2.66
      valid range (meV) : -10.96 to  4.27
    fit range (meV) :  -4.99 to  4.99  centered at  0.03
              Chi^2    peak   FWHM   pos.  %bgr.  asm.
    start:     2.95 1.34E+04  1.00  0.030  0.697  0.99
    final:     0.78 1.35E+04  0.99  0.015  0.750  0.99
    errors:    0.15 2.92E+02  0.02  0.017  0.067  0.05

    smoothing range (meV) :  -2.981 to  3.010

  Quantities derived directly from the data -->
    Lamb-Moessbauer factor :   0.8518  +-  0.0016
    kinetic energy / atom  :  14.7598  +-  0.1177 meV
    mean force constant    : 255.8972  +-  6.9584 N/m

  Decomposition into n-phonon contributions -->
    FFT-filter smoothing :  0.50 meV

  Quantities derived after refinement -->
    Lamb-Moessbauer factor :   0.8519  +-  0.0016
    kinetic energy / atom  :  14.7938  +-  0.1180 meV
    mean force constant    : 257.8673  +-  7.0120 N/m
    isotope fractionation  :   2.1674  +-  0.1369 perMille/%
    high T isotope frac.   :   2.2075  +-  0.0600 perMille/%

  Consistency tests using the refined data -->
       tested quantity         %deviation   norm.dev.   status
    detailed balance         -0.21 +- 0.63    0.32        ok              
    energy/temp. calib.       0.59 +- 1.17    0.51        ok              

  Consistency tests using the partial DOS -->
       tested quantity         %deviation   norm.dev.   status
    negativity of DOS         0.39 +- 0.43    0.91        ok              
    norm of DOS               0.17 +- 0.61    0.28        ok              
    Lamb-Moessbauer factor    0.02 +- 0.22    0.11        ok              
    kinetic energy / atom    -0.10 +- 1.08    0.10        ok              
    mean force constant       0.70 +- 3.50    0.20        ok              
    rms average --------------------------->  0.44        ok              

  Quantities calculated from the partial DOS -->
    Lamb-Moessbauer factor        :   0.8521 +-  0.0010
    kinetic energy                :  14.7784 +-  0.1068 meV/atom
    mean force constant           : 259.6708 +-  5.6699 N/m
    Lamb-Moessbauer factor at T=0 :   0.9359 +-  0.0003
    kinetic energy         at T=0 :   8.3070 +-  0.0850 meV/atom
    vibrational specific heat     :   2.5987 +-  0.0139 k_B/atom
    vibrational entropy           :   2.6059 +-  0.0127 k_B/atom
    resilience                    : 150.4330 +-  1.1289 N/m
    Lamb-Moessbauer temperature   :   2042.5 +-   15.33 K
    isotope fractionation         :   2.1496 +-  0.1240 perMille/%
    high T isotope frac.          :   2.2229 +-  0.0485 perMille/%


  Created files -->

   Protocol of calculations      : Output/FeNiSi_DAC13_P2_phox_ptl.txt
   List of all iteration steps   : Output/FeNiSi_DAC13_P2_ite.csv
   Fitted resolution function    : Output/FeNiSi_DAC13_P2_rfc.dat
   Data without elastic peak     : Output/FeNiSi_DAC13_P2_pst.dat
   Norm. data w/out elastic peak : Output/FeNiSi_DAC13_P2_psn.dat
   one-phonon contribution       : Output/FeNiSi_DAC13_P2_1ph.dat
   two-phonon contribution       : Output/FeNiSi_DAC13_P2_2ph.dat
   3+ phonon contribution        : Output/FeNiSi_DAC13_P2_3ph.dat
   partial phonon DOS            : Output/FeNiSi_DAC13_P2_dos.dat
   covariance matrix of DOS      : Output/FeNiSi_DAC13_P2_cvm.bin

File: 071_phox_FeNiSi_auto/2014Feb_DAC13_P2/Output/FeNiSi_DAC13_P2_psth_ptl.txt

            #####   ##   ## #####  ###### ##   ## ##    ##   ##
           ##   ## ##   ## ##   ## ##     ###  ##  ##    ##  ##
          ##   ##  ##   ## ##   ## ##      ###  ## ##     ####
         ######   ####### ##   ##  #####   ## # ##  ##     ##
        ##       ##   ##  ##   ##  ##      ##  ###   ##    ###
       ##        ##   ##  ##   ##  ##      ##   ##   ##   ## ##
      ###       ##   ##    #####   ######   ##   ##   ## ##   ###

   PHOnon Excitation by Nuclear resonant Inelastic X-ray scattering
                  module psth - version 3.0beta8


  Input parameters -->
    Nuclear transition energy   :   14.412 keV
    Recoil energy of free atom  :    1.956 meV
    Temperature                 :  300.00 K

  Quantities calculated with the partial DOS -->
    Lamb-Moessbauer factor      :    0.8521 +-   0.0010
    kinetic energy              :   14.7758 +-   0.1304 meV/atom
    mean force constant         :  259.4262 +-   6.4000 N/m
    specific heat               :    2.5993 +-   0.0166 k_B/atom
    entropy                     :    2.6086 +-   0.0144 k_B/atom
    free energy                 :   21.2183 +-   0.5421 meV/atom
    resilience                  :  149.4787 +-   1.1992 N/m
    Lamb-Moessbauer temperature : 2029.5034 +-  16.2816 K
    isotope fractionation       :    2.1466 +-   0.1513 perMille/%
    high T isotope frac.        :    2.2208 +-   0.0548 perMille/%
    rms displacement            :    5.4778 +-   0.0210 pm
    impact displacement         :    5.4448 +-   0.1979 pm


  Created files -->
   Protocol of calculations      : Output/FeNiSi_DAC13_P2_psth_ptl.txt

File: 071_phox_FeNiSi_auto/2014Feb_DAC15_P1/Output/FeNiSi_DAC15_P1_phox_ptl.txt

            #####   ##   ## #####  ###### ##   ## ##    ##   ##
           ##   ## ##   ## ##   ## ##     ###  ##  ##    ##  ##
          ##   ##  ##   ## ##   ## ##      ###  ## ##     ####
         ######   ####### ##   ##  #####   ## # ##  ##     ##
        ##       ##   ##  ##   ##  ##      ##  ###   ##    ###
       ##        ##   ##  ##   ##  ##      ##   ##   ##   ## ##
      ###       ##   ##    #####   ######   ##   ##   ## ##   ###

   PHOnon Excitation by Nuclear resonant Inelastic X-ray scattering
                  module phox - version 3.0beta8


 Input parameters -->
    Nuclear transition energy    :   14.412 keV
    Recoil energy of free atom   :    1.956 meV
    Temperature of the material  :  300.00  K
    Constant background          :    3.00  cnts/channel
    Normalization correction     :   12.00  %/100meV
    Linear E-scale correction    :    0.00  0.1%
    Quadratic E-scale correction :    0.00  1E-6/meV

 Fit parameters -->

    |     name                       |   start  |   prior  | prior rms |
    |--------------------------------+----------+----------+-----------|
    | norm                           | 1.20E+01 |          |           |
    | background                     | 3.00E+00 |          |           |
     ------------------------------------------------------------------


 Results -->

     Deviator value:      2.88 +-   0.64

     | parameter name | ## |  value    +- error   | % err |
     |----------------+----+----------------------+-------|
     | norm           |  1 |  1.09D+01 +- 2.0D+00 |  18.5 |
     | background     |  2 |  2.41D+00 +- 2.3D-01 |   9.5 |
      ----------------------------------------------------
       Error estimates give a 68% confidence interval.

  Error correlation matrix ->

      ## |    1      2
     ----+---------------
       1 |    1   -0.710
       2 | -0.710    1  

  Smallest eigenvalues of Fisher information matrix ->

     fixed | none 1 2
    -------+----------
      none |   1  9 9
        1  |   9  9 9
        2  |   9  9 9

  Fit of the elastic peak -->
    shape function processed from file
      peak              :   7.96E+03
      background        :   0.97
      valid range (meV) :  -4.72 to  3.75
    fit range (meV) :  -4.99 to  4.99  centered at  0.02
              Chi^2    peak   FWHM   pos.  %bgr.  asm.
    start:    10.02 2.95E+04  1.00  0.021  0.525  1.05
    final:     2.87 2.94E+04  0.97  0.032  0.524  1.05
    errors:    0.28 7.93E+02  0.02  0.021  0.071  0.07

    smoothing range (meV) :  -3.002 to  2.981

  Quantities derived directly from the data -->
    Lamb-Moessbauer factor :   0.7779  +-  0.0031
    kinetic energy / atom  :  14.1777  +-  0.1227 meV
    mean force constant    : 159.3493  +-  6.7414 N/m

  Decomposition into n-phonon contributions -->
    FFT-filter smoothing :  0.50 meV

  Quantities derived after refinement -->
    Lamb-Moessbauer factor :   0.7776  +-  0.0031
    kinetic energy / atom  :  14.1535  +-  0.1225 meV
    mean force constant    : 155.0829  +-  6.5609 N/m
    isotope fractionation  :   1.4244  +-  0.1422 perMille/%
    high T isotope frac.   :   1.3276  +-  0.0562 perMille/%

  Consistency tests using the refined data -->
       tested quantity         %deviation   norm.dev.   status
    detailed balance         -0.60 +- 0.60    0.99        ok              
    energy/temp. calib.       3.25 +- 1.28    2.55    concerning          

  Consistency tests using the partial DOS -->
       tested quantity         %deviation   norm.dev.   status
    negativity of DOS         0.81 +- 0.41    1.99    acceptable          
    norm of DOS               0.54 +- 0.58    0.92        ok              
    Lamb-Moessbauer factor    0.15 +- 0.45    0.34        ok              
    kinetic energy / atom    -0.59 +- 1.11    0.54        ok              
    mean force constant      -0.04 +- 5.24    0.01        ok              
    rms average --------------------------->  1.02    acceptable          

  Quantities calculated from the partial DOS -->
    Lamb-Moessbauer factor        :   0.7788 +-  0.0015
    kinetic energy                :  14.0693 +-  0.0975 meV/atom
    mean force constant           : 155.0168 +-  4.7845 N/m
    Lamb-Moessbauer factor at T=0 :   0.9211 +-  0.0003
    kinetic energy         at T=0 :   6.6372 +-  0.0740 meV/atom
    vibrational specific heat     :   2.7379 +-  0.0140 k_B/atom
    vibrational entropy           :   3.1678 +-  0.0145 k_B/atom
    resilience                    :  93.9030 +-  0.7797 N/m
    Lamb-Moessbauer temperature   :   1274.9 +-   10.59 K
    isotope fractionation         :   1.3267 +-  0.1131 perMille/%
    high T isotope frac.          :   1.3270 +-  0.0410 perMille/%


  Created files -->

   Protocol of calculations      : Output/FeNiSi_DAC15_P1_phox_ptl.txt
   List of all iteration steps   : Output/FeNiSi_DAC15_P1_ite.csv
   Fitted resolution function    : Output/FeNiSi_DAC15_P1_rfc.dat
   Data without elastic peak     : Output/FeNiSi_DAC15_P1_pst.dat
   Norm. data w/out elastic peak : Output/FeNiSi_DAC15_P1_psn.dat
   one-phonon contribution       : Output/FeNiSi_DAC15_P1_1ph.dat
   two-phonon contribution       : Output/FeNiSi_DAC15_P1_2ph.dat
   3+ phonon contribution        : Output/FeNiSi_DAC15_P1_3ph.dat
   partial phonon DOS            : Output/FeNiSi_DAC15_P1_dos.dat
   covariance matrix of DOS      : Output/FeNiSi_DAC15_P1_cvm.bin

File: 071_phox_FeNiSi_auto/2014Feb_DAC15_P1/Output/FeNiSi_DAC15_P1_psth_ptl.txt

            #####   ##   ## #####  ###### ##   ## ##    ##   ##
           ##   ## ##   ## ##   ## ##     ###  ##  ##    ##  ##
          ##   ##  ##   ## ##   ## ##      ###  ## ##     ####
         ######   ####### ##   ##  #####   ## # ##  ##     ##
        ##       ##   ##  ##   ##  ##      ##  ###   ##    ###
       ##        ##   ##  ##   ##  ##      ##   ##   ##   ## ##
      ###       ##   ##    #####   ######   ##   ##   ## ##   ###

   PHOnon Excitation by Nuclear resonant Inelastic X-ray scattering
                  module psth - version 3.0beta8


  Input parameters -->
    Nuclear transition energy   :   14.412 keV
    Recoil energy of free atom  :    1.956 meV
    Temperature                 :  300.00 K

  Quantities calculated with the partial DOS -->
    Lamb-Moessbauer factor      :    0.7788 +-   0.0017
    kinetic energy              :   14.0667 +-   0.1319 meV/atom
    mean force constant         :  154.7467 +-   5.9205 N/m
    specific heat               :    2.7385 +-   0.0183 k_B/atom
    entropy                     :    3.1717 +-   0.0176 k_B/atom
    free energy                 :    2.4049 +-   0.5131 meV/atom
    resilience                  :   92.9704 +-   0.8425 N/m
    Lamb-Moessbauer temperature : 1262.2789 +-  11.4389 K
    isotope fractionation       :    1.3238 +-   0.1530 perMille/%
    high T isotope frac.        :    1.3247 +-   0.0507 perMille/%
    rms displacement            :    6.8464 +-   0.0299 pm
    impact displacement         :    6.7649 +-   0.2428 pm


  Created files -->
   Protocol of calculations      : Output/FeNiSi_DAC15_P1_psth_ptl.txt

File: 071_phox_FeNiSi_auto/2015Mar_Ambient/Output/FeNiSi_Ambient_phox_ptl.txt

            #####   ##   ## #####  ###### ##   ## ##    ##   ##
           ##   ## ##   ## ##   ## ##     ###  ##  ##    ##  ##
          ##   ##  ##   ## ##   ## ##      ###  ## ##     ####
         ######   ####### ##   ##  #####   ## # ##  ##     ##
        ##       ##   ##  ##   ##  ##      ##  ###   ##    ###
       ##        ##   ##  ##   ##  ##      ##   ##   ##   ## ##
      ###       ##   ##    #####   ######   ##   ##   ## ##   ###

   PHOnon Excitation by Nuclear resonant Inelastic X-ray scattering
                  module phox - version 3.0beta8


 Input parameters -->
    Nuclear transition energy    :   14.412 keV
    Recoil energy of free atom   :    1.956 meV
    Temperature of the material  :  300.00  K
    Constant background          :    3.00  cnts/channel
    Normalization correction     :    0.00  %/100meV
    Linear E-scale correction    :    0.00  0.1%
    Quadratic E-scale correction :    0.00  1E-6/meV

 Fit parameters -->

    |     name                       |   start  |   prior  | prior rms |
    |--------------------------------+----------+----------+-----------|
    | norm                           | 0.00E+00 |          |           |
    | background                     | 3.00E+00 |          |           |
     ------------------------------------------------------------------


 Results -->

     Deviator value:      1.02 +-   0.38

     | parameter name | ## |  value    +- error   | % err |
     |----------------+----+----------------------+-------|
     | norm           |  1 | -1.21D+00 +- 9.6D-01 |  79.7 |
     | background     |  2 |  1.01D+00 +- 1.6D-01 |  15.6 |
      ----------------------------------------------------
       Error estimates give a 68% confidence interval.

  Error correlation matrix ->

      ## |    1      2
     ----+---------------
       1 |    1   -0.778
       2 | -0.778    1  

  Smallest eigenvalues of Fisher information matrix ->

     fixed | none 1 2
    -------+----------
      none |   1  9 9
        1  |   9  9 9
        2  |   9  9 9

  Fit of the elastic peak -->
    shape function processed from file
      peak              :   6.40E+03
      background        :   0.25
      valid range (meV) :  -9.76 to 11.20
    fit range (meV) :  -4.99 to  4.99  centered at -0.03
              Chi^2    peak   FWHM   pos.  %bgr.  asm.
    start:   706.03 2.34E+04  1.50 -0.031  1.223  1.00
    final:     2.06 2.35E+04  1.13  0.018  1.233  1.00
    errors:    0.24 5.68E+02  0.02  0.022  0.108  0.06

    smoothing range (meV) :  -3.043 to  2.945

  Quantities derived directly from the data -->
    Lamb-Moessbauer factor :   0.7677  +-  0.0022
    kinetic energy / atom  :  14.0888  +-  0.0747 meV
    mean force constant    : 159.8784  +-  3.1784 N/m

  Decomposition into n-phonon contributions -->
    FFT-filter smoothing :  0.50 meV

  Quantities derived after refinement -->
    Lamb-Moessbauer factor :   0.7678  +-  0.0022
    kinetic energy / atom  :  14.0950  +-  0.0748 meV
    mean force constant    : 161.0550  +-  3.2017 N/m
    isotope fractionation  :   1.3565  +-  0.0868 perMille/%
    high T isotope frac.   :   1.3787  +-  0.0274 perMille/%

  Consistency tests using the refined data -->
       tested quantity         %deviation   norm.dev.   status
    detailed balance         -0.44 +- 0.43    1.03    acceptable          
    energy/temp. calib.       1.10 +- 0.83    1.33    acceptable          

  Consistency tests using the partial DOS -->
       tested quantity         %deviation   norm.dev.   status
    negativity of DOS         0.31 +- 0.27    1.17    acceptable          
    norm of DOS               0.12 +- 0.38    0.33        ok              
    Lamb-Moessbauer factor    0.04 +- 0.32    0.11        ok              
    kinetic energy / atom    -0.05 +- 0.67    0.07        ok              
    mean force constant      -0.35 +- 2.33    0.15        ok              
    rms average --------------------------->  0.55        ok              

  Quantities calculated from the partial DOS -->
    Lamb-Moessbauer factor        :   0.7681 +-  0.0010
    kinetic energy                :  14.0885 +-  0.0582 meV/atom
    mean force constant           : 160.4872 +-  1.9591 N/m
    Lamb-Moessbauer factor at T=0 :   0.9190 +-  0.0002
    kinetic energy         at T=0 :   6.5557 +-  0.0385 meV/atom
    vibrational specific heat     :   2.7407 +-  0.0099 k_B/atom
    vibrational entropy           :   3.2407 +-  0.0107 k_B/atom
    resilience                    :  89.1090 +-  0.4746 N/m
    Lamb-Moessbauer temperature   :   1209.9 +-    6.44 K
    isotope fractionation         :   1.3490 +-  0.0675 perMille/%
    high T isotope frac.          :   1.3739 +-  0.0168 perMille/%


  Created files -->

   Protocol of calculations      : Output/FeNiSi_Ambient_phox_ptl.txt
   List of all iteration steps   : Output/FeNiSi_Ambient_ite.csv
   Fitted resolution function    : Output/FeNiSi_Ambient_rfc.dat
   Data without elastic peak     : Output/FeNiSi_Ambient_pst.dat
   Norm. data w/out elastic peak : Output/FeNiSi_Ambient_psn.dat
   one-phonon contribution       : Output/FeNiSi_Ambient_1ph.dat
   two-phonon contribution       : Output/FeNiSi_Ambient_2ph.dat
   3+ phonon contribution        : Output/FeNiSi_Ambient_3ph.dat
   partial phonon DOS            : Output/FeNiSi_Ambient_dos.dat
   covariance matrix of DOS      : Output/FeNiSi_Ambient_cvm.bin

File: 071_phox_FeNiSi_auto/2015Mar_Ambient/Output/FeNiSi_Ambient_psth_ptl.txt

            #####   ##   ## #####  ###### ##   ## ##    ##   ##
           ##   ## ##   ## ##   ## ##     ###  ##  ##    ##  ##
          ##   ##  ##   ## ##   ## ##      ###  ## ##     ####
         ######   ####### ##   ##  #####   ## # ##  ##     ##
        ##       ##   ##  ##   ##  ##      ##  ###   ##    ###
       ##        ##   ##  ##   ##  ##      ##   ##   ##   ## ##
      ###       ##   ##    #####   ######   ##   ##   ## ##   ###

   PHOnon Excitation by Nuclear resonant Inelastic X-ray scattering
                  module psth - version 3.0beta8


  Input parameters -->
    Nuclear transition energy   :   14.412 keV
    Recoil energy of free atom  :    1.956 meV
    Temperature                 :  300.00 K

  Quantities calculated with the partial DOS -->
    Lamb-Moessbauer factor      :    0.7681 +-   0.0012
    kinetic energy              :   14.0853 +-   0.0848 meV/atom
    mean force constant         :  160.2178 +-   2.7151 N/m
    specific heat               :    2.7415 +-   0.0134 k_B/atom
    entropy                     :    3.2463 +-   0.0134 k_B/atom
    free energy                 :    0.5882 +-   0.2700 meV/atom
    resilience                  :   87.8525 +-   0.5181 N/m
    Lamb-Moessbauer temperature : 1192.7916 +-   7.0341 K
    isotope fractionation       :    1.3453 +-   0.0984 perMille/%
    high T isotope frac.        :    1.3716 +-   0.0232 perMille/%
    rms displacement            :    7.0334 +-   0.0201 pm
    impact displacement         :    6.9605 +-   0.1851 pm


  Created files -->
   Protocol of calculations      : Output/FeNiSi_Ambient_psth_ptl.txt

File: 071_phox_FeNiSi_auto/2015Mar_DAC13_P3/Output/FeNiSi_DAC13_P3_phox_ptl.txt

            #####   ##   ## #####  ###### ##   ## ##    ##   ##
           ##   ## ##   ## ##   ## ##     ###  ##  ##    ##  ##
          ##   ##  ##   ## ##   ## ##      ###  ## ##     ####
         ######   ####### ##   ##  #####   ## # ##  ##     ##
        ##       ##   ##  ##   ##  ##      ##  ###   ##    ###
       ##        ##   ##  ##   ##  ##      ##   ##   ##   ## ##
      ###       ##   ##    #####   ######   ##   ##   ## ##   ###

   PHOnon Excitation by Nuclear resonant Inelastic X-ray scattering
                  module phox - version 3.0beta8


 Input parameters -->
    Nuclear transition energy    :   14.412 keV
    Recoil energy of free atom   :    1.956 meV
    Temperature of the material  :  300.00  K
    Constant background          :    3.00  cnts/channel
    Normalization correction     :    4.00  %/100meV
    Linear E-scale correction    :    0.00  0.1%
    Quadratic E-scale correction :    0.00  1E-6/meV

 Fit parameters -->

    |     name                       |   start  |   prior  | prior rms |
    |--------------------------------+----------+----------+-----------|
    | norm                           | 4.00E+00 |          |           |
    | background                     | 3.00E+00 |          |           |
     ------------------------------------------------------------------


 Results -->

     Deviator value:      0.14 +-   0.14

     | parameter name | ## |  value    +- error   | % err |
     |----------------+----+----------------------+-------|
     | norm           |  1 |  1.86D+00 +- 5.6D-01 |  30.2 |
     | background     |  2 |  3.16D+00 +- 9.1D-02 |   2.9 |
      ----------------------------------------------------
       Error estimates give a 68% confidence interval.

  Error correlation matrix ->

      ## |    1      2
     ----+---------------
       1 |    1   -0.822
       2 | -0.822    1  

  Smallest eigenvalues of Fisher information matrix ->

     fixed | none  1  2
    -------+------------
      none |   9  99 99
        1  |  99  99 99
        2  |  99  99 99

  Fit of the elastic peak -->
    shape function processed from file
      peak              :   1.32E+04
      background        :   1.49
      valid range (meV) :  -7.38 to  7.33
    fit range (meV) :  -4.99 to  4.99  centered at  0.05
              Chi^2    peak   FWHM   pos.  %bgr.  asm.
    start:    27.61 1.00E+04  1.00  0.054  0.756  0.99
    final:     1.05 1.01E+04  1.10  0.006  0.792  0.99
    errors:    0.17 2.64E+02  0.02  0.024  0.098  0.06

    smoothing range (meV) :  -2.944 to  3.039

  Quantities derived directly from the data -->
    Lamb-Moessbauer factor :   0.8631  +-  0.0015
    kinetic energy / atom  :  14.9223  +-  0.1154 meV
    mean force constant    : 284.0507  +-  6.5572 N/m

  Decomposition into n-phonon contributions -->
    FFT-filter smoothing :  0.50 meV

  Quantities derived after refinement -->
    Lamb-Moessbauer factor :   0.8634  +-  0.0015
    kinetic energy / atom  :  14.9695  +-  0.1158 meV
    mean force constant    : 287.8630  +-  6.6452 N/m
    isotope fractionation  :   2.3714  +-  0.1343 perMille/%
    high T isotope frac.   :   2.4643  +-  0.0569 perMille/%

  Consistency tests using the refined data -->
       tested quantity         %deviation   norm.dev.   status
    detailed balance         -0.11 +- 0.65    0.17        ok              
    energy/temp. calib.       0.41 +- 1.08    0.38        ok              

  Consistency tests using the partial DOS -->
       tested quantity         %deviation   norm.dev.   status
    negativity of DOS         0.33 +- 0.43    0.77        ok              
    norm of DOS               0.16 +- 0.61    0.26        ok              
    Lamb-Moessbauer factor    0.01 +- 0.20    0.07        ok              
    kinetic energy / atom    -0.02 +- 1.05    0.02        ok              
    mean force constant      -0.26 +- 2.94    0.09        ok              
    rms average --------------------------->  0.37        ok              

  Quantities calculated from the partial DOS -->
    Lamb-Moessbauer factor        :   0.8635 +-  0.0009
    kinetic energy                :  14.9669 +-  0.1061 meV/atom
    mean force constant           : 287.1142 +-  5.2409 N/m
    Lamb-Moessbauer factor at T=0 :   0.9387 +-  0.0003
    kinetic energy         at T=0 :   8.7246 +-  0.0831 meV/atom
    vibrational specific heat     :   2.5611 +-  0.0142 k_B/atom
    vibrational entropy           :   2.4846 +-  0.0125 k_B/atom
    resilience                    : 164.2820 +-  1.2728 N/m
    Lamb-Moessbauer temperature   :   2230.5 +-   17.28 K
    isotope fractionation         :   2.3683 +-  0.1231 perMille/%
    high T isotope frac.          :   2.4579 +-  0.0449 perMille/%


  Created files -->

   Protocol of calculations      : Output/FeNiSi_DAC13_P3_phox_ptl.txt
   List of all iteration steps   : Output/FeNiSi_DAC13_P3_ite.csv
   Fitted resolution function    : Output/FeNiSi_DAC13_P3_rfc.dat
   Data without elastic peak     : Output/FeNiSi_DAC13_P3_pst.dat
   Norm. data w/out elastic peak : Output/FeNiSi_DAC13_P3_psn.dat
   one-phonon contribution       : Output/FeNiSi_DAC13_P3_1ph.dat
   two-phonon contribution       : Output/FeNiSi_DAC13_P3_2ph.dat
   3+ phonon contribution        : Output/FeNiSi_DAC13_P3_3ph.dat
   partial phonon DOS            : Output/FeNiSi_DAC13_P3_dos.dat
   covariance matrix of DOS      : Output/FeNiSi_DAC13_P3_cvm.bin

File: 071_phox_FeNiSi_auto/2015Mar_DAC13_P3/Output/FeNiSi_DAC13_P3_psth_ptl.txt

            #####   ##   ## #####  ###### ##   ## ##    ##   ##
           ##   ## ##   ## ##   ## ##     ###  ##  ##    ##  ##
          ##   ##  ##   ## ##   ## ##      ###  ## ##     ####
         ######   ####### ##   ##  #####   ## # ##  ##     ##
        ##       ##   ##  ##   ##  ##      ##  ###   ##    ###
       ##        ##   ##  ##   ##  ##      ##   ##   ##   ## ##
      ###       ##   ##    #####   ######   ##   ##   ## ##   ###

   PHOnon Excitation by Nuclear resonant Inelastic X-ray scattering
                  module psth - version 3.0beta8


  Input parameters -->
    Nuclear transition energy   :   14.412 keV
    Recoil energy of free atom  :    1.956 meV
    Temperature                 :  300.00 K

  Quantities calculated with the partial DOS -->
    Lamb-Moessbauer factor      :    0.8635 +-   0.0010
    kinetic energy              :   14.9671 +-   0.1291 meV/atom
    mean force constant         :  287.2847 +-   6.0008 N/m
    specific heat               :    2.5611 +-   0.0166 k_B/atom
    entropy                     :    2.4848 +-   0.0141 k_B/atom
    free energy                 :   25.5667 +-   0.5277 meV/atom
    resilience                  :  164.2326 +-   1.3614 N/m
    Lamb-Moessbauer temperature : 2229.8201 +-  18.4846 K
    isotope fractionation       :    2.3686 +-   0.1499 perMille/%
    high T isotope frac.        :    2.4593 +-   0.0514 perMille/%
    rms displacement            :    5.2450 +-   0.0207 pm
    impact displacement         :    5.1952 +-   0.1938 pm


  Created files -->
   Protocol of calculations      : Output/FeNiSi_DAC13_P3_psth_ptl.txt

File: 071_phox_FeNiSi_auto/2015Mar_DAC13_P4/Output/FeNiSi_DAC13_P4_phox_ptl.txt

            #####   ##   ## #####  ###### ##   ## ##    ##   ##
           ##   ## ##   ## ##   ## ##     ###  ##  ##    ##  ##
          ##   ##  ##   ## ##   ## ##      ###  ## ##     ####
         ######   ####### ##   ##  #####   ## # ##  ##     ##
        ##       ##   ##  ##   ##  ##      ##  ###   ##    ###
       ##        ##   ##  ##   ##  ##      ##   ##   ##   ## ##
      ###       ##   ##    #####   ######   ##   ##   ## ##   ###

   PHOnon Excitation by Nuclear resonant Inelastic X-ray scattering
                  module phox - version 3.0beta8


 Input parameters -->
    Nuclear transition energy    :   14.412 keV
    Recoil energy of free atom   :    1.956 meV
    Temperature of the material  :  300.00  K
    Constant background          :    3.00  cnts/channel
    Normalization correction     :   -3.00  %/100meV
    Linear E-scale correction    :    0.00  0.1%
    Quadratic E-scale correction :    0.00  1E-6/meV

 Fit parameters -->

    |     name                       |   start  |   prior  | prior rms |
    |--------------------------------+----------+----------+-----------|
    | norm                           |-3.00E+00 |          |           |
    | background                     | 3.00E+00 |          |           |
     ------------------------------------------------------------------


 Results -->

     Deviator value:      0.06 +-   0.09

     | parameter name | ## |  value    +- error   | % err |
     |----------------+----+----------------------+-------|
     | norm           |  1 | -3.87D+00 +- 4.0D-01 |  10.4 |
     | background     |  2 |  3.51D+00 +- 6.4D-02 |   1.8 |
      ----------------------------------------------------
       Error estimates give a 68% confidence interval.

  Error correlation matrix ->

      ## |    1      2
     ----+---------------
       1 |    1   -0.819
       2 | -0.819    1  

  Smallest eigenvalues of Fisher information matrix ->

     fixed | none  1  2
    -------+------------
      none |   9  99 99
        1  |  99  99 99
        2  |  99  99 99

  Fit of the elastic peak -->
    shape function processed from file
      peak              :   1.25E+04
      background        :   1.59
      valid range (meV) :  -7.31 to  9.40
    fit range (meV) :  -4.99 to  4.99  centered at -0.09
              Chi^2    peak   FWHM   pos.  %bgr.  asm.
    start:   446.71 1.00E+04  1.50 -0.086  0.705  0.99
    final:     1.16 1.01E+04  1.08 -0.025  0.699  0.99
    errors:    0.18 2.79E+02  0.02  0.025  0.096  0.07

    smoothing range (meV) :  -3.053 to  2.931

  Quantities derived directly from the data -->
    Lamb-Moessbauer factor :   0.8704  +-  0.0016
    kinetic energy / atom  :  15.0742  +-  0.1602 meV
    mean force constant    : 312.8700  +- 11.1447 N/m

  Decomposition into n-phonon contributions -->
    FFT-filter smoothing :  0.50 meV

  Quantities derived after refinement -->
    Lamb-Moessbauer factor :   0.8708  +-  0.0016
    kinetic energy / atom  :  15.1375  +-  0.1609 meV
    mean force constant    : 319.6652  +- 11.3868 N/m
    isotope fractionation  :   2.5663  +-  0.1867 perMille/%
    high T isotope frac.   :   2.7365  +-  0.0975 perMille/%

  Consistency tests using the refined data -->
       tested quantity         %deviation   norm.dev.   status
    detailed balance         -0.12 +- 0.71    0.17        ok              
    energy/temp. calib.       0.25 +- 1.00    0.25        ok              

  Consistency tests using the partial DOS -->
       tested quantity         %deviation   norm.dev.   status
    negativity of DOS         0.17 +- 0.55    0.31        ok              
    norm of DOS               0.17 +- 0.78    0.21        ok              
    Lamb-Moessbauer factor    0.01 +- 0.22    0.04        ok              
    kinetic energy / atom     0.08 +- 1.48    0.05        ok              
    mean force constant      -1.53 +- 4.81    0.32        ok              
    rms average --------------------------->  0.22        ok              

  Quantities calculated from the partial DOS -->
    Lamb-Moessbauer factor        :   0.8708 +-  0.0010
    kinetic energy                :  15.1494 +-  0.1548 meV/atom
    mean force constant           : 314.7874 +- 10.3111 N/m
    Lamb-Moessbauer factor at T=0 :   0.9407 +-  0.0003
    kinetic energy         at T=0 :   9.0917 +-  0.1341 meV/atom
    vibrational specific heat     :   2.5272 +-  0.0158 k_B/atom
    vibrational entropy           :   2.3910 +-  0.0133 k_B/atom
    resilience                    : 173.5060 +-  1.5420 N/m
    Lamb-Moessbauer temperature   :   2355.7 +-   20.94 K
    isotope fractionation         :   2.5801 +-  0.1797 perMille/%
    high T isotope frac.          :   2.6948 +-  0.0883 perMille/%


  Created files -->

   Protocol of calculations      : Output/FeNiSi_DAC13_P4_phox_ptl.txt
   List of all iteration steps   : Output/FeNiSi_DAC13_P4_ite.csv
   Fitted resolution function    : Output/FeNiSi_DAC13_P4_rfc.dat
   Data without elastic peak     : Output/FeNiSi_DAC13_P4_pst.dat
   Norm. data w/out elastic peak : Output/FeNiSi_DAC13_P4_psn.dat
   one-phonon contribution       : Output/FeNiSi_DAC13_P4_1ph.dat
   two-phonon contribution       : Output/FeNiSi_DAC13_P4_2ph.dat
   3+ phonon contribution        : Output/FeNiSi_DAC13_P4_3ph.dat
   partial phonon DOS            : Output/FeNiSi_DAC13_P4_dos.dat
   covariance matrix of DOS      : Output/FeNiSi_DAC13_P4_cvm.bin
