Repository: r-a-morrison/fe_alloy_sound_velocities

# Fe Alloy Sound Velocities
by Rachel Morrison

This is a repository of my graduate research on iron-nickel sound velocities at extreme pressures. This research contributes to our understanding of the thermodynamics of the inner core of the Earth. 

Morrison, R. A., et al., High pressure thermoelasticity and sound velocities of Fe-Ni-Si alloys (2019), *Physics of the Earth and Planetary Interiors*, Volume 294, [https://doi.org/10.1016/j.pepi.2019.05.011](https://doi.org/10.1016/j.pepi.2019.05.011).

Extensive supplementary information is also available at the above link.

Note: A word of caution. Binary files (.pdf, .ai, etc.) are included for completeness. Normally these should be left out of version control so git doesn't mess these up in merge conflicts. Use at your own risk.

## Abstract
The Earth's iron-dominant core is known to contain nickel from cosmochemical analysis and some amount of light elements from geophysical constraints on density and seismic wave velocities. Although there have been several studies to constrain thermoelastic properties of iron-alloys, there has been no systematic study on the effects of nickel and light elements on properties of iron using the same experimental methods and data analysis approach.

We conducted nuclear resonant inelastic X-ray scattering and X-ray diffraction experiments on body-centered cubic and hexagonal close-packed (hcp) Fe0.91Ni0.09 and Fe0.8Ni0.1Si0.1 up to 104 GPa and 86 GPa, respectively, and compare to similar measurements conducted on hcp-Fe up to 171 GPa. Specifically, we determine the Debye sound velocity from the low-energy transfer region of the (partial) phonon density of states (DOS) using the equation of state determined for each material and a new approach which utilizes information criteria and probability distributions. Nickel decreases the shear velocity of iron, while 10 at% Si has little to no effect on the shear velocity of Fe0.91Ni0.09. We observe that the shape of the phonon DOS of these alloys remains similar with increasing pressure.

In the measured compression range, we therefore apply a generalized scaling law to describe the volume dependence of the phonon DOS and find that the vibrational Grüneisen parameters of hcp-Fe0.91Ni0.09 are nearly indistinguishable from those hcp-Fe and those for Fe0.8Ni0.1Si0.1 trend lower. From the vibrational free energy, we constrain the harmonic vibrational component of thermal pressure, which shows a significant positive deviation from theoretical calculations of hcp-Fe at pressures and temperatures of Earth's core. Collectively, our results demonstrate that the effects of nickel should be considered when modeling iron-rich planetary cores.

File: 070_phox_FeNiSi_man/2013Nov_DAC14_P1/Output/FeNiSi_DAC14_P1_phox_ptl.txt

            #####   ##   ## #####  ###### ##   ## ##    ##   ##
           ##   ## ##   ## ##   ## ##     ###  ##  ##    ##  ##
          ##   ##  ##   ## ##   ## ##      ###  ## ##     ####
         ######   ####### ##   ##  #####   ## # ##  ##     ##
        ##       ##   ##  ##   ##  ##      ##  ###   ##    ###
       ##        ##   ##  ##   ##  ##      ##   ##   ##   ## ##
      ###       ##   ##    #####   ######   ##   ##   ## ##   ###

   PHOnon Excitation by Nuclear resonant Inelastic X-ray scattering
                  module phox - version 3.0beta8


 Input parameters -->
    Nuclear transition energy    :   14.412 keV
    Recoil energy of free atom   :    1.956 meV
    Temperature of the material  :  300.00  K
    Constant background          :    3.00  cnts/channel
    Normalization correction     :   11.00  %/100meV
    Linear E-scale correction    :    0.00  0.1%
    Quadratic E-scale correction :    0.00  1E-6/meV

 Fit parameters -->

    |     name                       |   start  |   prior  | prior rms |
    |--------------------------------+----------+----------+-----------|
    | background                     | 3.00E+00 |          |           |
     ------------------------------------------------------------------


 Results -->

     Deviator value:      0.50 +-   0.25

     | parameter name | ## |  value    +- error   | % err |
     |----------------+----+----------------------+-------|
     | background     |  1 |  2.22D+00 +- 8.3D-02 |   3.7 |
      ----------------------------------------------------
       Error estimates give a 68% confidence interval.


  Fit of the elastic peak -->
    shape function processed from file
      peak              :   2.77E+04
      background        :  36.14
      valid range (meV) :  -2.99 to  3.98
    fit range (meV) :  -4.98 to  4.98  centered at  0.01
              Chi^2    peak   FWHM   pos.  %bgr.  asm.
    start:     4.18 2.24E+04  1.00  0.011  0.667  1.00
    final:     1.72 2.24E+04  1.01  0.003  0.705  1.00
    errors:    0.22 5.44E+02  0.02  0.020  0.078  0.06

    smoothing range (meV) :  -2.979 to  2.994

  Quantities derived directly from the data -->
    Lamb-Moessbauer factor :   0.7847  +-  0.0031
    kinetic energy / atom  :  14.2137  +-  0.1524 meV
    mean force constant    : 174.9816  +- 10.4445 N/m

  Decomposition into n-phonon contributions -->
    FFT-filter smoothing :  0.50 meV

  Quantities derived after refinement -->
    Lamb-Moessbauer factor :   0.7844  +-  0.0031
    kinetic energy / atom  :  14.1912  +-  0.1521 meV
    mean force constant    : 170.3342  +- 10.1671 N/m
    isotope fractionation  :   1.4682  +-  0.1765 perMille/%
    high T isotope frac.   :   1.4582  +-  0.0870 perMille/%

  Consistency tests using the refined data -->
       tested quantity         %deviation   norm.dev.   status
    detailed balance         -0.35 +- 0.60    0.59        ok              
    energy/temp. calib.       0.45 +- 1.41    0.32        ok              

  Consistency tests using the partial DOS -->
       tested quantity         %deviation   norm.dev.   status
    negativity of DOS         0.77 +- 0.47    1.62    acceptable          
    norm of DOS               0.43 +- 0.67    0.63        ok              
    Lamb-Moessbauer factor    0.11 +- 0.43    0.24        ok              
    kinetic energy / atom    -0.20 +- 1.41    0.14        ok              
    mean force constant      -1.33 +- 7.92    0.17        ok              
    rms average --------------------------->  0.79        ok              

  Quantities calculated from the partial DOS -->
    Lamb-Moessbauer factor        :   0.7852 +-  0.0015
    kinetic energy                :  14.1635 +-  0.1307 meV/atom
    mean force constant           : 168.0681 +-  8.8634 N/m
    Lamb-Moessbauer factor at T=0 :   0.9227 +-  0.0003
    kinetic energy         at T=0 :   6.8637 +-  0.1110 meV/atom
    vibrational specific heat     :   2.7179 +-  0.0147 k_B/atom
    vibrational entropy           :   3.0949 +-  0.0147 k_B/atom
    resilience                    :  95.0534 +-  0.7716 N/m
    Lamb-Moessbauer temperature   :   1290.6 +-   10.48 K
    isotope fractionation         :   1.4360 +-  0.1517 perMille/%
    high T isotope frac.          :   1.4388 +-  0.0759 perMille/%


  Created files -->

   Protocol of calculations      : Output/FeNiSi_DAC14_P1_phox_ptl.txt
   List of all iteration steps   : Output/FeNiSi_DAC14_P1_ite.csv
   Fitted resolution function    : Output/FeNiSi_DAC14_P1_rfc.dat
   Data without elastic peak     : Output/FeNiSi_DAC14_P1_pst.dat
   Norm. data w/out elastic peak : Output/FeNiSi_DAC14_P1_psn.dat
   one-phonon contribution       : Output/FeNiSi_DAC14_P1_1ph.dat
   two-phonon contribution       : Output/FeNiSi_DAC14_P1_2ph.dat
   3+ phonon contribution        : Output/FeNiSi_DAC14_P1_3ph.dat
   partial phonon DOS            : Output/FeNiSi_DAC14_P1_dos.dat
   covariance matrix of DOS      : Output/FeNiSi_DAC14_P1_cvm.bin

File: 070_phox_FeNiSi_man/2013Nov_DAC14_P1/Output/FeNiSi_DAC14_P1_psth_ptl.txt

            #####   ##   ## #####  ###### ##   ## ##    ##   ##
           ##   ## ##   ## ##   ## ##     ###  ##  ##    ##  ##
          ##   ##  ##   ## ##   ## ##      ###  ## ##     ####
         ######   ####### ##   ##  #####   ## # ##  ##     ##
        ##       ##   ##  ##   ##  ##      ##  ###   ##    ###
       ##        ##   ##  ##   ##  ##      ##   ##   ##   ## ##
      ###       ##   ##    #####   ######   ##   ##   ## ##   ###

   PHOnon Excitation by Nuclear resonant Inelastic X-ray scattering
                  module psth - version 3.0beta8


  Input parameters -->
    Nuclear transition energy   :   14.412 keV
    Recoil energy of free atom  :    1.956 meV
    Temperature                 :  300.00 K

  Quantities calculated with the partial DOS -->
    Lamb-Moessbauer factor      :    0.7853 +-   0.0017
    kinetic energy              :   14.1675 +-   0.1647 meV/atom
    mean force constant         :  168.7432 +-  10.1391 N/m
    specific heat               :    2.7171 +-   0.0190 k_B/atom
    entropy                     :    3.0900 +-   0.0178 k_B/atom
    free energy                 :    5.1231 +-   0.7508 meV/atom
    resilience                  :   96.3419 +-   0.8755 N/m
    Lamb-Moessbauer temperature : 1308.0537 +-  11.8875 K
    isotope fractionation       :    1.4407 +-   0.1911 perMille/%
    high T isotope frac.        :    1.4445 +-   0.0868 perMille/%
    rms displacement            :    6.7313 +-   0.0295 pm
    impact displacement         :    6.5903 +-   0.2468 pm


  Created files -->
   Protocol of calculations      : Output/FeNiSi_DAC14_P1_psth_ptl.txt

File: 070_phox_FeNiSi_man/2014Feb_DAC13_P1/Output/FeNiSi_DAC13_P1_phox_ptl.txt

            #####   ##   ## #####  ###### ##   ## ##    ##   ##
           ##   ## ##   ## ##   ## ##     ###  ##  ##    ##  ##
          ##   ##  ##   ## ##   ## ##      ###  ## ##     ####
         ######   ####### ##   ##  #####   ## # ##  ##     ##
        ##       ##   ##  ##   ##  ##      ##  ###   ##    ###
       ##        ##   ##  ##   ##  ##      ##   ##   ##   ## ##
      ###       ##   ##    #####   ######   ##   ##   ## ##   ###

   PHOnon Excitation by Nuclear resonant Inelastic X-ray scattering
                  module phox - version 3.0beta8


 Input parameters -->
    Nuclear transition energy    :   14.412 keV
    Recoil energy of free atom   :    1.956 meV
    Temperature of the material  :  300.00  K
    Constant background          :    3.00  cnts/channel
    Normalization correction     :    0.00  %/100meV
    Linear E-scale correction    :    0.00  0.1%
    Quadratic E-scale correction :    0.00  1E-6/meV

 Fit parameters -->

    |     name                       |   start  |   prior  | prior rms |
    |--------------------------------+----------+----------+-----------|
    | background                     | 3.00E+00 |          |           |
     ------------------------------------------------------------------


 Results -->

     Deviator value:      0.27 +-   0.19

     | parameter name | ## |  value    +- error   | % err |
     |----------------+----+----------------------+-------|
     | background     |  1 |  2.81D+00 +- 6.6D-02 |   2.3 |
      ----------------------------------------------------
       Error estimates give a 68% confidence interval.


  Fit of the elastic peak -->
    shape function processed from file
      peak              :   1.45E+04
      background        :   1.61
      valid range (meV) :  -5.73 to  5.00
    fit range (meV) :  -4.99 to  4.99  centered at  0.02
              Chi^2    peak   FWHM   pos.  %bgr.  asm.
    start:     5.46 1.16E+04  1.00  0.021  0.730  1.03
    final:     0.77 1.15E+04  0.96  0.019  0.819  1.03
    errors:    0.15 2.57E+02  0.02  0.018  0.071  0.06

    smoothing range (meV) :  -2.992 to  2.997

  Quantities derived directly from the data -->
    Lamb-Moessbauer factor :   0.8411  +-  0.0018
    kinetic energy / atom  :  14.6459  +-  0.1157 meV
    mean force constant    : 250.3380  +-  6.6314 N/m

  Decomposition into n-phonon contributions -->
    FFT-filter smoothing :  0.50 meV

  Quantities derived after refinement -->
    Lamb-Moessbauer factor :   0.8414  +-  0.0018
    kinetic energy / atom  :  14.6833  +-  0.1160 meV
    mean force constant    : 255.2607  +-  6.7618 N/m
    isotope fractionation  :   2.0392  +-  0.1346 perMille/%
    high T isotope frac.   :   2.1852  +-  0.0579 perMille/%

  Consistency tests using the refined data -->
       tested quantity         %deviation   norm.dev.   status
    detailed balance         -0.56 +- 0.61    0.91        ok              
    energy/temp. calib.       0.34 +- 1.30    0.27        ok              

  Consistency tests using the partial DOS -->
       tested quantity         %deviation   norm.dev.   status
    negativity of DOS         0.11 +- 0.43    0.25        ok              
    norm of DOS              -0.09 +- 0.60    0.15        ok              
    Lamb-Moessbauer factor   -0.02 +- 0.24    0.09        ok              
    kinetic energy / atom     0.16 +- 1.06    0.15        ok              
    mean force constant      -1.72 +- 3.37    0.51        ok              
    rms average --------------------------->  0.28        ok              

  Quantities calculated from the partial DOS -->
    Lamb-Moessbauer factor        :   0.8412 +-  0.0010
    kinetic energy                :  14.7070 +-  0.1045 meV/atom
    mean force constant           : 250.8610 +-  5.2985 N/m
    Lamb-Moessbauer factor at T=0 :   0.9334 +-  0.0003
    kinetic energy         at T=0 :   8.0721 +-  0.0818 meV/atom
    vibrational specific heat     :   2.6167 +-  0.0140 k_B/atom
    vibrational entropy           :   2.7041 +-  0.0131 k_B/atom
    resilience                    : 138.3705 +-  0.9825 N/m
    Lamb-Moessbauer temperature   :   1878.7 +-   13.34 K
    isotope fractionation         :   2.0668 +-  0.1213 perMille/%
    high T isotope frac.          :   2.1475 +-  0.0454 perMille/%


  Created files -->

   Protocol of calculations      : Output/FeNiSi_DAC13_P1_phox_ptl.txt
   List of all iteration steps   : Output/FeNiSi_DAC13_P1_ite.csv
   Fitted resolution function    : Output/FeNiSi_DAC13_P1_rfc.dat
   Data without elastic peak     : Output/FeNiSi_DAC13_P1_pst.dat
   Norm. data w/out elastic peak : Output/FeNiSi_DAC13_P1_psn.dat
   one-phonon contribution       : Output/FeNiSi_DAC13_P1_1ph.dat
   two-phonon contribution       : Output/FeNiSi_DAC13_P1_2ph.dat
   3+ phonon contribution        : Output/FeNiSi_DAC13_P1_3ph.dat
   partial phonon DOS            : Output/FeNiSi_DAC13_P1_dos.dat
   covariance matrix of DOS      : Output/FeNiSi_DAC13_P1_cvm.bin

File: 070_phox_FeNiSi_man/2014Feb_DAC13_P1/Output/FeNiSi_DAC13_P1_psth_ptl.txt

            #####   ##   ## #####  ###### ##   ## ##    ##   ##
           ##   ## ##   ## ##   ## ##     ###  ##  ##    ##  ##
          ##   ##  ##   ## ##   ## ##      ###  ## ##     ####
         ######   ####### ##   ##  #####   ## # ##  ##     ##
        ##       ##   ##  ##   ##  ##      ##  ###   ##    ###
       ##        ##   ##  ##   ##  ##      ##   ##   ##   ## ##
      ###       ##   ##    #####   ######   ##   ##   ## ##   ###

   PHOnon Excitation by Nuclear resonant Inelastic X-ray scattering
                  module psth - version 3.0beta8


  Input parameters -->
    Nuclear transition energy   :   14.412 keV
    Recoil energy of free atom  :    1.956 meV
    Temperature                 :  300.00 K

  Quantities calculated with the partial DOS -->
    Lamb-Moessbauer factor      :    0.8412 +-   0.0011
    kinetic energy              :   14.7046 +-   0.1302 meV/atom
    mean force constant         :  250.5844 +-   6.1164 N/m
    specific heat               :    2.6173 +-   0.0170 k_B/atom
    entropy                     :    2.7068 +-   0.0152 k_B/atom
    free energy                 :   18.2519 +-   0.5286 meV/atom
    resilience                  :  137.5179 +-   1.0518 N/m
    Lamb-Moessbauer temperature : 1867.1091 +-  14.2802 K
    isotope fractionation       :    2.0639 +-   0.1511 perMille/%
    high T isotope frac.        :    2.1451 +-   0.0524 perMille/%
    rms displacement            :    5.6938 +-   0.0209 pm
    impact displacement         :    5.6668 +-   0.2082 pm


  Created files -->
   Protocol of calculations      : Output/FeNiSi_DAC13_P1_psth_ptl.txt

File: 070_phox_FeNiSi_man/2014Feb_DAC13_P2/Output/FeNiSi_DAC13_P2_phox_ptl.txt

            #####   ##   ## #####  ###### ##   ## ##    ##   ##
           ##   ## ##   ## ##   ## ##     ###  ##  ##    ##  ##
          ##   ##  ##   ## ##   ## ##      ###  ## ##     ####
         ######   ####### ##   ##  #####   ## # ##  ##     ##
        ##       ##   ##  ##   ##  ##      ##  ###   ##    ###
       ##        ##   ##  ##   ##  ##      ##   ##   ##   ## ##
      ###       ##   ##    #####   ######   ##   ##   ## ##   ###

   PHOnon Excitation by Nuclear resonant Inelastic X-ray scattering
                  module phox - version 3.0beta8


 Input parameters -->
    Nuclear transition energy    :   14.412 keV
    Recoil energy of free atom   :    1.956 meV
    Temperature of the material  :  300.00  K
    Constant background          :    3.00  cnts/channel
    Normalization correction     :    5.00  %/100meV
    Linear E-scale correction    :    0.00  0.1%
    Quadratic E-scale correction :    0.00  1E-6/meV

 Fit parameters -->

    |     name                       |   start  |   prior  | prior rms |
    |--------------------------------+----------+----------+-----------|
    | background                     | 3.00E+00 |          |           |
     ------------------------------------------------------------------


 Results -->

     Deviator value:      0.37 +-   0.21

     | parameter name | ## |  value    +- error   | % err |
     |----------------+----+----------------------+-------|
     | background     |  1 |  3.47D+00 +- 9.0D-02 |   2.6 |
      ----------------------------------------------------
       Error estimates give a 68% confidence interval.


  Fit of the elastic peak -->
    shape function processed from file
      peak              :   1.84E+04
      background        :   2.66
      valid range (meV) : -10.96 to  4.27
    fit range (meV) :  -4.99 to  4.99  centered at  0.03
              Chi^2    peak   FWHM   pos.  %bgr.  asm.
    start:     2.96 1.34E+04  1.00  0.030  0.699  0.99
    final:     0.78 1.35E+04  0.99  0.015  0.752  0.99
    errors:    0.15 2.93E+02  0.02  0.017  0.067  0.05

    smoothing range (meV) :  -2.981 to  3.010

  Quantities derived directly from the data -->
    Lamb-Moessbauer factor :   0.8528  +-  0.0016
    kinetic energy / atom  :  14.7958  +-  0.1164 meV
    mean force constant    : 259.3811  +-  6.8797 N/m

  Decomposition into n-phonon contributions -->
    FFT-filter smoothing :  0.50 meV

  Quantities derived after refinement -->
    Lamb-Moessbauer factor :   0.8529  +-  0.0016
    kinetic energy / atom  :  14.8392  +-  0.1167 meV
    mean force constant    : 262.3128  +-  6.9574 N/m
    isotope fractionation  :   2.2202  +-  0.1355 perMille/%
    high T isotope frac.   :   2.2456  +-  0.0596 perMille/%

  Consistency tests using the refined data -->
       tested quantity         %deviation   norm.dev.   status
    detailed balance          0.02 +- 0.63    0.04        ok              
    energy/temp. calib.       1.18 +- 1.16    1.01    acceptable          

  Consistency tests using the partial DOS -->
       tested quantity         %deviation   norm.dev.   status
    negativity of DOS         0.22 +- 0.42    0.52        ok              
    norm of DOS               0.16 +- 0.60    0.27        ok              
    Lamb-Moessbauer factor    0.02 +- 0.22    0.10        ok              
    kinetic energy / atom    -0.09 +- 1.06    0.08        ok              
    mean force constant       1.91 +- 3.41    0.56        ok              
    rms average --------------------------->  0.37        ok              

  Quantities calculated from the partial DOS -->
    Lamb-Moessbauer factor        :   0.8531 +-  0.0010
    kinetic energy                :  14.8264 +-  0.1058 meV/atom
    mean force constant           : 267.3309 +-  5.6106 N/m
    Lamb-Moessbauer factor at T=0 :   0.9363 +-  0.0003
    kinetic energy         at T=0 :   8.3890 +-  0.0841 meV/atom
    vibrational specific heat     :   2.5907 +-  0.0138 k_B/atom
    vibrational entropy           :   2.5902 +-  0.0125 k_B/atom
    resilience                    : 151.6256 +-  1.1345 N/m
    Lamb-Moessbauer temperature   :   2058.7 +-   15.40 K
    isotope fractionation         :   2.2053 +-  0.1228 perMille/%
    high T isotope frac.          :   2.2885 +-  0.0480 perMille/%


  Created files -->

   Protocol of calculations      : Output/FeNiSi_DAC13_P2_phox_ptl.txt
   List of all iteration steps   : Output/FeNiSi_DAC13_P2_ite.csv
   Fitted resolution function    : Output/FeNiSi_DAC13_P2_rfc.dat
   Data without elastic peak     : Output/FeNiSi_DAC13_P2_pst.dat
   Norm. data w/out elastic peak : Output/FeNiSi_DAC13_P2_psn.dat
   one-phonon contribution       : Output/FeNiSi_DAC13_P2_1ph.dat
   two-phonon contribution       : Output/FeNiSi_DAC13_P2_2ph.dat
   3+ phonon contribution        : Output/FeNiSi_DAC13_P2_3ph.dat
   partial phonon DOS            : Output/FeNiSi_DAC13_P2_dos.dat
   covariance matrix of DOS      : Output/FeNiSi_DAC13_P2_cvm.bin

File: 070_phox_FeNiSi_man/2014Feb_DAC13_P2/Output/FeNiSi_DAC13_P2_psth_ptl.txt

            #####   ##   ## #####  ###### ##   ## ##    ##   ##
           ##   ## ##   ## ##   ## ##     ###  ##  ##    ##  ##
          ##   ##  ##   ## ##   ## ##      ###  ## ##     ####
         ######   ####### ##   ##  #####   ## # ##  ##     ##
        ##       ##   ##  ##   ##  ##      ##  ###   ##    ###
       ##        ##   ##  ##   ##  ##      ##   ##   ##   ## ##
      ###       ##   ##    #####   ######   ##   ##   ## ##   ###

   PHOnon Excitation by Nuclear resonant Inelastic X-ray scattering
                  module psth - version 3.0beta8


  Input parameters -->
    Nuclear transition energy   :   14.412 keV
    Recoil energy of free atom  :    1.956 meV
    Temperature                 :  300.00 K

  Quantities calculated with the partial DOS -->
    Lamb-Moessbauer factor      :    0.8531 +-   0.0010
    kinetic energy              :   14.8239 +-   0.1290 meV/atom
    mean force constant         :  267.0832 +-   6.3279 N/m
    specific heat               :    2.5912 +-   0.0164 k_B/atom
    entropy                     :    2.5928 +-   0.0143 k_B/atom
    free energy                 :   21.9132 +-   0.5360 meV/atom
    resilience                  :  150.6677 +-   1.2046 N/m
    Lamb-Moessbauer temperature : 2045.6467 +-  16.3557 K
    isotope fractionation       :    2.2023 +-   0.1496 perMille/%
    high T isotope frac.        :    2.2864 +-   0.0542 perMille/%
    rms displacement            :    5.4577 +-   0.0208 pm
    impact displacement         :    5.4170 +-   0.1957 pm


  Created files -->
   Protocol of calculations      : Output/FeNiSi_DAC13_P2_psth_ptl.txt

File: 070_phox_FeNiSi_man/2014Feb_DAC15_P1/Output/FeNiSi_DAC15_P1_phox_ptl.txt

            #####   ##   ## #####  ###### ##   ## ##    ##   ##
           ##   ## ##   ## ##   ## ##     ###  ##  ##    ##  ##
          ##   ##  ##   ## ##   ## ##      ###  ## ##     ####
         ######   ####### ##   ##  #####   ## # ##  ##     ##
        ##       ##   ##  ##   ##  ##      ##  ###   ##    ###
       ##        ##   ##  ##   ##  ##      ##   ##   ##   ## ##
      ###       ##   ##    #####   ######   ##   ##   ## ##   ###

   PHOnon Excitation by Nuclear resonant Inelastic X-ray scattering
                  module phox - version 3.0beta8


 Input parameters -->
    Nuclear transition energy    :   14.412 keV
    Recoil energy of free atom   :    1.956 meV
    Temperature of the material  :  300.00  K
    Constant background          :    3.00  cnts/channel
    Normalization correction     :   12.00  %/100meV
    Linear E-scale correction    :    0.00  0.1%
    Quadratic E-scale correction :    0.00  1E-6/meV

 Fit parameters -->

    |     name                       |   start  |   prior  | prior rms |
    |--------------------------------+----------+----------+-----------|
    | background                     | 3.00E+00 |          |           |
     ------------------------------------------------------------------


 Results -->

     Deviator value:      2.66 +-   0.58

     | parameter name | ## |  value    +- error   | % err |
     |----------------+----+----------------------+-------|
     | background     |  1 |  2.33D+00 +- 1.6D-01 |   7.0 |
      ----------------------------------------------------
       Error estimates give a 68% confidence interval.


  Fit of the elastic peak -->
    shape function processed from file
      peak              :   7.96E+03
      background        :   0.97
      valid range (meV) :  -4.72 to  3.75
    fit range (meV) :  -4.99 to  4.99  centered at  0.02
              Chi^2    peak   FWHM   pos.  %bgr.  asm.
    start:    10.02 2.95E+04  1.00  0.021  0.526  1.05
    final:     2.87 2.94E+04  0.97  0.032  0.524  1.05
    errors:    0.28 7.94E+02  0.02  0.021  0.071  0.07

    smoothing range (meV) :  -3.002 to  2.981

  Quantities derived directly from the data -->
    Lamb-Moessbauer factor :   0.7793  +-  0.0031
    kinetic energy / atom  :  14.1813  +-  0.1218 meV
    mean force constant    : 161.8230  +-  6.6875 N/m

  Decomposition into n-phonon contributions -->
    FFT-filter smoothing :  0.50 meV

  Quantities derived after refinement -->
    Lamb-Moessbauer factor :   0.7790  +-  0.0031
    kinetic energy / atom  :  14.1641  +-  0.1216 meV
    mean force constant    : 158.1569  +-  6.5360 N/m
    isotope fractionation  :   1.4368  +-  0.1411 perMille/%
    high T isotope frac.   :   1.3539  +-  0.0560 perMille/%

  Consistency tests using the refined data -->
       tested quantity         %deviation   norm.dev.   status
    detailed balance         -0.38 +- 0.60    0.63        ok              
    energy/temp. calib.       3.72 +- 1.27    2.93    concerning          

  Consistency tests using the partial DOS -->
       tested quantity         %deviation   norm.dev.   status
    negativity of DOS         0.66 +- 0.41    1.63    acceptable          
    norm of DOS               0.39 +- 0.58    0.67        ok              
    Lamb-Moessbauer factor    0.11 +- 0.44    0.25        ok              
    kinetic energy / atom    -0.44 +- 1.10    0.40        ok              
    mean force constant       1.30 +- 5.11    0.25        ok              
    rms average --------------------------->  0.82        ok              

  Quantities calculated from the partial DOS -->
    Lamb-Moessbauer factor        :   0.7799 +-  0.0015
    kinetic energy                :  14.1022 +-  0.0970 meV/atom
    mean force constant           : 160.2112 +-  4.7594 N/m
    Lamb-Moessbauer factor at T=0 :   0.9214 +-  0.0003
    kinetic energy         at T=0 :   6.6970 +-  0.0736 meV/atom
    vibrational specific heat     :   2.7323 +-  0.0139 k_B/atom
    vibrational entropy           :   3.1545 +-  0.0144 k_B/atom
    resilience                    :  94.4402 +-  0.7839 N/m
    Lamb-Moessbauer temperature   :   1282.2 +-   10.64 K
    isotope fractionation         :   1.3649 +-  0.1126 perMille/%
    high T isotope frac.          :   1.3715 +-  0.0407 perMille/%


  Created files -->

   Protocol of calculations      : Output/FeNiSi_DAC15_P1_phox_ptl.txt
   List of all iteration steps   : Output/FeNiSi_DAC15_P1_ite.csv
   Fitted resolution function    : Output/FeNiSi_DAC15_P1_rfc.dat
   Data without elastic peak     : Output/FeNiSi_DAC15_P1_pst.dat
   Norm. data w/out elastic peak : Output/FeNiSi_DAC15_P1_psn.dat
   one-phonon contribution       : Output/FeNiSi_DAC15_P1_1ph.dat
   two-phonon contribution       : Output/FeNiSi_DAC15_P1_2ph.dat
   3+ phonon contribution        : Output/FeNiSi_DAC15_P1_3ph.dat
   partial phonon DOS            : Output/FeNiSi_DAC15_P1_dos.dat
   covariance matrix of DOS      : Output/FeNiSi_DAC15_P1_cvm.bin

File: 070_phox_FeNiSi_man/2014Feb_DAC15_P1/Output/FeNiSi_DAC15_P1_psth_ptl.txt

            #####   ##   ## #####  ###### ##   ## ##    ##   ##
           ##   ## ##   ## ##   ## ##     ###  ##  ##    ##  ##
          ##   ##  ##   ## ##   ## ##      ###  ## ##     ####
         ######   ####### ##   ##  #####   ## # ##  ##     ##
        ##       ##   ##  ##   ##  ##      ##  ###   ##    ###
       ##        ##   ##  ##   ##  ##      ##   ##   ##   ## ##
      ###       ##   ##    #####   ######   ##   ##   ## ##   ###

   PHOnon Excitation by Nuclear resonant Inelastic X-ray scattering
                  module psth - version 3.0beta8


  Input parameters -->
    Nuclear transition energy   :   14.412 keV
    Recoil energy of free atom  :    1.956 meV
    Temperature                 :  300.00 K

  Quantities calculated with the partial DOS -->
    Lamb-Moessbauer factor      :    0.7798 +-   0.0017
    kinetic energy              :   14.0997 +-   0.1310 meV/atom
    mean force constant         :  159.9381 +-   5.8819 N/m
    specific heat               :    2.7329 +-   0.0182 k_B/atom
    entropy                     :    3.1584 +-   0.0175 k_B/atom
    free energy                 :    2.9466 +-   0.5097 meV/atom
    resilience                  :   93.5046 +-   0.8467 N/m
    Lamb-Moessbauer temperature : 1269.5313 +-  11.4953 K
    isotope fractionation       :    1.3620 +-   0.1520 perMille/%
    high T isotope frac.        :    1.3692 +-   0.0504 perMille/%
    rms displacement            :    6.8277 +-   0.0298 pm
    impact displacement         :    6.7388 +-   0.2412 pm


  Created files -->
   Protocol of calculations      : Output/FeNiSi_DAC15_P1_psth_ptl.txt

File: 070_phox_FeNiSi_man/2015Mar_Ambient/Output/FeNiSi_Ambient_phox_ptl.txt

            #####   ##   ## #####  ###### ##   ## ##    ##   ##
           ##   ## ##   ## ##   ## ##     ###  ##  ##    ##  ##
          ##   ##  ##   ## ##   ## ##      ###  ## ##     ####
         ######   ####### ##   ##  #####   ## # ##  ##     ##
        ##       ##   ##  ##   ##  ##      ##  ###   ##    ###
       ##        ##   ##  ##   ##  ##      ##   ##   ##   ## ##
      ###       ##   ##    #####   ######   ##   ##   ## ##   ###

   PHOnon Excitation by Nuclear resonant Inelastic X-ray scattering
                  module phox - version 3.0beta8


 Input parameters -->
    Nuclear transition energy    :   14.412 keV
    Recoil energy of free atom   :    1.956 meV
    Temperature of the material  :  300.00  K
    Constant background          :    3.00  cnts/channel
    Normalization correction     :    0.00  %/100meV
    Linear E-scale correction    :    0.00  0.1%
    Quadratic E-scale correction :    0.00  1E-6/meV

 Fit parameters -->

    |     name                       |   start  |   prior  | prior rms |
    |--------------------------------+----------+----------+-----------|
    | background                     | 3.00E+00 |          |           |
     ------------------------------------------------------------------


 Results -->

     Deviator value:      1.22 +-   0.39

     | parameter name | ## |  value    +- error   | % err |
     |----------------+----+----------------------+-------|
     | background     |  1 |  8.66D-01 +- 1.1D-01 |  12.8 |
      ----------------------------------------------------
       Error estimates give a 68% confidence interval.


  Fit of the elastic peak -->
    shape function processed from file
      peak              :   6.40E+03
      background        :   0.25
      valid range (meV) :  -9.76 to 11.20
    fit range (meV) :  -4.99 to  4.99  centered at -0.03
              Chi^2    peak   FWHM   pos.  %bgr.  asm.
    start:   705.68 2.34E+04  1.50 -0.031  1.224  1.00
    final:     2.06 2.35E+04  1.13  0.018  1.234  1.00
    errors:    0.24 5.68E+02  0.02  0.022  0.108  0.06

    smoothing range (meV) :  -3.043 to  2.945

  Quantities derived directly from the data -->
    Lamb-Moessbauer factor :   0.7690  +-  0.0022
    kinetic energy / atom  :  14.0867  +-  0.0742 meV
    mean force constant    : 160.9601  +-  3.1540 N/m

  Decomposition into n-phonon contributions -->
    FFT-filter smoothing :  0.50 meV

  Quantities derived after refinement -->
    Lamb-Moessbauer factor :   0.7692  +-  0.0022
    kinetic energy / atom  :  14.0994  +-  0.0742 meV
    mean force constant    : 162.4805  +-  3.1838 N/m
    isotope fractionation  :   1.3616  +-  0.0861 perMille/%
    high T isotope frac.   :   1.3909  +-  0.0273 perMille/%

  Consistency tests using the refined data -->
       tested quantity         %deviation   norm.dev.   status
    detailed balance         -0.30 +- 0.43    0.71        ok              
    energy/temp. calib.       1.65 +- 0.83    1.99    acceptable          

  Consistency tests using the partial DOS -->
       tested quantity         %deviation   norm.dev.   status
    negativity of DOS         0.19 +- 0.27    0.72        ok              
    norm of DOS              -0.02 +- 0.38    0.05        ok              
    Lamb-Moessbauer factor   -0.00 +- 0.31    0.01        ok              
    kinetic energy / atom     0.11 +- 0.67    0.16        ok              
    mean force constant       1.21 +- 2.30    0.53        ok              
    rms average --------------------------->  0.41        ok              

  Quantities calculated from the partial DOS -->
    Lamb-Moessbauer factor        :   0.7691 +-  0.0010
    kinetic energy                :  14.1142 +-  0.0579 meV/atom
    mean force constant           : 164.4440 +-  1.9502 N/m
    Lamb-Moessbauer factor at T=0 :   0.9192 +-  0.0002
    kinetic energy         at T=0 :   6.6052 +-  0.0384 meV/atom
    vibrational specific heat     :   2.7360 +-  0.0098 k_B/atom
    vibrational entropy           :   3.2286 +-  0.0106 k_B/atom
    resilience                    :  89.5837 +-  0.4769 N/m
    Lamb-Moessbauer temperature   :   1216.3 +-    6.48 K
    isotope fractionation         :   1.3788 +-  0.0672 perMille/%
    high T isotope frac.          :   1.4077 +-  0.0167 perMille/%


  Created files -->

   Protocol of calculations      : Output/FeNiSi_Ambient_phox_ptl.txt
   List of all iteration steps   : Output/FeNiSi_Ambient_ite.csv
   Fitted resolution function    : Output/FeNiSi_Ambient_rfc.dat
   Data without elastic peak     : Output/FeNiSi_Ambient_pst.dat
   Norm. data w/out elastic peak : Output/FeNiSi_Ambient_psn.dat
   one-phonon contribution       : Output/FeNiSi_Ambient_1ph.dat
   two-phonon contribution       : Output/FeNiSi_Ambient_2ph.dat
   3+ phonon contribution        : Output/FeNiSi_Ambient_3ph.dat
   partial phonon DOS            : Output/FeNiSi_Ambient_dos.dat
   covariance matrix of DOS      : Output/FeNiSi_Ambient_cvm.bin

File: 070_phox_FeNiSi_man/2015Mar_Ambient/Output/FeNiSi_Ambient_psth_ptl.txt

            #####   ##   ## #####  ###### ##   ## ##    ##   ##
           ##   ## ##   ## ##   ## ##     ###  ##  ##    ##  ##
          ##   ##  ##   ## ##   ## ##      ###  ## ##     ####
         ######   ####### ##   ##  #####   ## # ##  ##     ##
        ##       ##   ##  ##   ##  ##      ##  ###   ##    ###
       ##        ##   ##  ##   ##  ##      ##   ##   ##   ## ##
      ###       ##   ##    #####   ######   ##   ##   ## ##   ###

   PHOnon Excitation by Nuclear resonant Inelastic X-ray scattering
                  module psth - version 3.0beta8


  Input parameters -->
    Nuclear transition energy   :   14.412 keV
    Recoil energy of free atom  :    1.956 meV
    Temperature                 :  300.00 K

  Quantities calculated with the partial DOS -->
    Lamb-Moessbauer factor      :    0.7691 +-   0.0012
    kinetic energy              :   14.1110 +-   0.0843 meV/atom
    mean force constant         :  164.1718 +-   2.6981 N/m
    specific heat               :    2.7368 +-   0.0133 k_B/atom
    entropy                     :    3.2341 +-   0.0133 k_B/atom
    free energy                 :    1.0575 +-   0.2684 meV/atom
    resilience                  :   88.3248 +-   0.5204 N/m
    Lamb-Moessbauer temperature : 1199.2044 +-   7.0655 K
    isotope fractionation       :    1.3751 +-   0.0978 perMille/%
    high T isotope frac.        :    1.4054 +-   0.0231 perMille/%
    rms displacement            :    7.0154 +-   0.0200 pm
    impact displacement         :    6.9359 +-   0.1840 pm


  Created files -->
   Protocol of calculations      : Output/FeNiSi_Ambient_psth_ptl.txt

File: 070_phox_FeNiSi_man/2015Mar_DAC13_P3/Output/FeNiSi_DAC13_P3_phox_ptl.txt

            #####   ##   ## #####  ###### ##   ## ##    ##   ##
           ##   ## ##   ## ##   ## ##     ###  ##  ##    ##  ##
          ##   ##  ##   ## ##   ## ##      ###  ## ##     ####
         ######   ####### ##   ##  #####   ## # ##  ##     ##
        ##       ##   ##  ##   ##  ##      ##  ###   ##    ###
       ##        ##   ##  ##   ##  ##      ##   ##   ##   ## ##
      ###       ##   ##    #####   ######   ##   ##   ## ##   ###

   PHOnon Excitation by Nuclear resonant Inelastic X-ray scattering
                  module phox - version 3.0beta8


 Input parameters -->
    Nuclear transition energy    :   14.412 keV
    Recoil energy of free atom   :    1.956 meV
    Temperature of the material  :  300.00  K
    Constant background          :    3.00  cnts/channel
    Normalization correction     :    1.00  %/100meV
    Linear E-scale correction    :    0.00  0.1%
    Quadratic E-scale correction :    0.00  1E-6/meV

 Fit parameters -->

    |     name                       |   start  |   prior  | prior rms |
    |--------------------------------+----------+----------+-----------|
    | background                     | 3.00E+00 |          |           |
     ------------------------------------------------------------------


 Results -->

     Deviator value:      0.18 +-   0.15

     | parameter name | ## |  value    +- error   | % err |
     |----------------+----+----------------------+-------|
     | background     |  1 |  3.27D+00 +- 5.7D-02 |   1.7 |
      ----------------------------------------------------
       Error estimates give a 68% confidence interval.


  Fit of the elastic peak -->
    shape function processed from file
      peak              :   1.32E+04
      background        :   1.49
      valid range (meV) :  -7.38 to  7.33
    fit range (meV) :  -4.99 to  4.99  centered at  0.05
              Chi^2    peak   FWHM   pos.  %bgr.  asm.
    start:    27.61 1.00E+04  1.00  0.054  0.756  0.99
    final:     1.05 1.01E+04  1.10  0.006  0.791  0.99
    errors:    0.17 2.64E+02  0.02  0.024  0.098  0.06

    smoothing range (meV) :  -2.943 to  3.039

  Quantities derived directly from the data -->
    Lamb-Moessbauer factor :   0.8627  +-  0.0015
    kinetic energy / atom  :  14.9015  +-  0.1162 meV
    mean force constant    : 282.2119  +-  6.6004 N/m

  Decomposition into n-phonon contributions -->
    FFT-filter smoothing :  0.50 meV

  Quantities derived after refinement -->
    Lamb-Moessbauer factor :   0.8629  +-  0.0015
    kinetic energy / atom  :  14.9436  +-  0.1165 meV
    mean force constant    : 285.4955  +-  6.6771 N/m
    isotope fractionation  :   2.3413  +-  0.1352 perMille/%
    high T isotope frac.   :   2.4440  +-  0.0572 perMille/%

  Consistency tests using the refined data -->
       tested quantity         %deviation   norm.dev.   status
    detailed balance         -0.24 +- 0.65    0.37        ok              
    energy/temp. calib.       0.12 +- 1.08    0.11        ok              

  Consistency tests using the partial DOS -->
       tested quantity         %deviation   norm.dev.   status
    negativity of DOS         0.43 +- 0.44    0.98        ok              
    norm of DOS               0.15 +- 0.62    0.25        ok              
    Lamb-Moessbauer factor    0.01 +- 0.21    0.07        ok              
    kinetic energy / atom    -0.02 +- 1.06    0.02        ok              
    mean force constant      -0.91 +- 2.98    0.30        ok              
    rms average --------------------------->  0.47        ok              

  Quantities calculated from the partial DOS -->
    Lamb-Moessbauer factor        :   0.8630 +-  0.0009
    kinetic energy                :  14.9405 +-  0.1067 meV/atom
    mean force constant           : 282.9023 +-  5.2729 N/m
    Lamb-Moessbauer factor at T=0 :   0.9386 +-  0.0003
    kinetic energy         at T=0 :   8.6801 +-  0.0836 meV/atom
    vibrational specific heat     :   2.5655 +-  0.0142 k_B/atom
    vibrational entropy           :   2.4929 +-  0.0126 k_B/atom
    resilience                    : 163.5569 +-  1.2697 N/m
    Lamb-Moessbauer temperature   :   2220.6 +-   17.24 K
    isotope fractionation         :   2.3377 +-  0.1238 perMille/%
    high T isotope frac.          :   2.4218 +-  0.0451 perMille/%


  Created files -->

   Protocol of calculations      : Output/FeNiSi_DAC13_P3_phox_ptl.txt
   List of all iteration steps   : Output/FeNiSi_DAC13_P3_ite.csv
   Fitted resolution function    : Output/FeNiSi_DAC13_P3_rfc.dat
   Data without elastic peak     : Output/FeNiSi_DAC13_P3_pst.dat
   Norm. data w/out elastic peak : Output/FeNiSi_DAC13_P3_psn.dat
   one-phonon contribution       : Output/FeNiSi_DAC13_P3_1ph.dat
   two-phonon contribution       : Output/FeNiSi_DAC13_P3_2ph.dat
   3+ phonon contribution        : Output/FeNiSi_DAC13_P3_3ph.dat
   partial phonon DOS            : Output/FeNiSi_DAC13_P3_dos.dat
   covariance matrix of DOS      : Output/FeNiSi_DAC13_P3_cvm.bin

File: 070_phox_FeNiSi_man/2015Mar_DAC13_P3/Output/FeNiSi_DAC13_P3_psth_ptl.txt

            #####   ##   ## #####  ###### ##   ## ##    ##   ##
           ##   ## ##   ## ##   ## ##     ###  ##  ##    ##  ##
          ##   ##  ##   ## ##   ## ##      ###  ## ##     ####
         ######   ####### ##   ##  #####   ## # ##  ##     ##
        ##       ##   ##  ##   ##  ##      ##  ###   ##    ###
       ##        ##   ##  ##   ##  ##      ##   ##   ##   ## ##
      ###       ##   ##    #####   ######   ##   ##   ## ##   ###

   PHOnon Excitation by Nuclear resonant Inelastic X-ray scattering
                  module psth - version 3.0beta8


  Input parameters -->
    Nuclear transition energy   :   14.412 keV
    Recoil energy of free atom  :    1.956 meV
    Temperature                 :  300.00 K

  Quantities calculated with the partial DOS -->
    Lamb-Moessbauer factor      :    0.8630 +-   0.0010
    kinetic energy              :   14.9408 +-   0.1300 meV/atom
    mean force constant         :  283.0763 +-   6.0404 N/m
    specific heat               :    2.5655 +-   0.0167 k_B/atom
    entropy                     :    2.4931 +-   0.0142 k_B/atom
    free energy                 :   25.1941 +-   0.5312 meV/atom
    resilience                  :  163.5151 +-   1.3586 N/m
    Lamb-Moessbauer temperature : 2220.0782 +-  18.4465 K
    isotope fractionation       :    2.3380 +-   0.1509 perMille/%
    high T isotope frac.        :    2.4233 +-   0.0517 perMille/%
    rms displacement            :    5.2557 +-   0.0208 pm
    impact displacement         :    5.2097 +-   0.1951 pm


  Created files -->
   Protocol of calculations      : Output/FeNiSi_DAC13_P3_psth_ptl.txt
