Repository: r-a-morrison/fe_alloy_sound_velocities

# Fe Alloy Sound Velocities
by Rachel Morrison

This is a repository of my graduate research on iron-nickel sound velocities at extreme pressures.

## Abstract
The Earth's iron-dominant core is known to contain nickel from cosmochemical analysis and some amount of light elements from geophysical constraints on density and seismic wave velocities. Although there have been several studies to constrain thermoelastic properties of iron-alloys, there has been no systematic study on the effects of nickel and light elements on properties of iron using the same experimental methods and data analysis approach.

File: 070_phox_FeNiSi_man/2015Mar_DAC13_P4/Output/FeNiSi_DAC13_P4_phox_ptl.txt

            #####   ##   ## #####  ###### ##   ## ##    ##   ##
           ##   ## ##   ## ##   ## ##     ###  ##  ##    ##  ##
          ##   ##  ##   ## ##   ## ##      ###  ## ##     ####
         ######   ####### ##   ##  #####   ## # ##  ##     ##
        ##       ##   ##  ##   ##  ##      ##  ###   ##    ###
       ##        ##   ##  ##   ##  ##      ##   ##   ##   ## ##
      ###       ##   ##    #####   ######   ##   ##   ## ##   ###

   PHOnon Excitation by Nuclear resonant Inelastic X-ray scattering
                  module phox - version 3.0beta8


 Input parameters -->
    Nuclear transition energy    :   14.412 keV
    Recoil energy of free atom   :    1.956 meV
    Temperature of the material  :  300.00  K
    Constant background          :    3.00  cnts/channel
    Normalization correction     :   -3.00  %/100meV
    Linear E-scale correction    :    0.00  0.1%
    Quadratic E-scale correction :    0.00  1E-6/meV

 Fit parameters -->

    |     name                       |   start  |   prior  | prior rms |
    |--------------------------------+----------+----------+-----------|
    | background                     | 3.00E+00 |          |           |
     ------------------------------------------------------------------


 Results -->

     Deviator value:      0.10 +-   0.11

     | parameter name | ## |  value    +- error   | % err |
     |----------------+----+----------------------+-------|
     | background     |  1 |  3.40D+00 +- 4.7D-02 |   1.4 |
      ----------------------------------------------------
       Error estimates give a 68% confidence interval.


  Fit of the elastic peak -->
    shape function processed from file
      peak              :   1.25E+04
      background        :   1.59
      valid range (meV) :  -7.31 to  9.40
    fit range (meV) :  -4.99 to  4.99  centered at -0.09
              Chi^2    peak   FWHM   pos.  %bgr.  asm.
    start:   446.66 1.00E+04  1.50 -0.086  0.706  0.99
    final:     1.16 1.01E+04  1.08 -0.025  0.700  0.99
    errors:    0.18 2.79E+02  0.02  0.025  0.096  0.07

    smoothing range (meV) :  -3.053 to  2.931

  Quantities derived directly from the data -->
    Lamb-Moessbauer factor :   0.8708  +-  0.0016
    kinetic energy / atom  :  15.1094  +-  0.1592 meV
    mean force constant    : 314.7784  +- 11.0698 N/m

  Decomposition into n-phonon contributions -->
    FFT-filter smoothing :  0.50 meV

  Quantities derived after refinement -->
    Lamb-Moessbauer factor :   0.8712  +-  0.0016
    kinetic energy / atom  :  15.1782  +-  0.1599 meV
    mean force constant    : 322.1394  +- 11.3287 N/m
    isotope fractionation  :   2.6136  +-  0.1855 perMille/%
    high T isotope frac.   :   2.7577  +-  0.0970 perMille/%

  Consistency tests using the refined data -->
       tested quantity         %deviation   norm.dev.   status
    detailed balance         -0.00 +- 0.71    0.00        ok              
    energy/temp. calib.       0.55 +- 1.00    0.55        ok              

  Consistency tests using the partial DOS -->
       tested quantity         %deviation   norm.dev.   status
    negativity of DOS         0.07 +- 0.54    0.12        ok              
    norm of DOS               0.25 +- 0.77    0.32        ok              
    Lamb-Moessbauer factor    0.02 +- 0.21    0.09        ok              
    kinetic energy / atom     0.00 +- 1.46    0.00        ok              
    mean force constant      -0.82 +- 4.74    0.17        ok              
    rms average --------------------------->  0.18        ok              

  Quantities calculated from the partial DOS -->
    Lamb-Moessbauer factor        :   0.8714 +-  0.0010
    kinetic energy                :  15.1787 +-  0.1537 meV/atom
    mean force constant           : 319.4833 +- 10.2357 N/m
    Lamb-Moessbauer factor at T=0 :   0.9409 +-  0.0003
    kinetic energy         at T=0 :   9.1405 +-  0.1331 meV/atom
    vibrational specific heat     :   2.5224 +-  0.0157 k_B/atom
    vibrational entropy           :   2.3822 +-  0.0132 k_B/atom
    resilience                    : 174.3520 +-  1.5457 N/m
    Lamb-Moessbauer temperature   :   2367.2 +-   20.99 K
    isotope fractionation         :   2.6141 +-  0.1784 perMille/%
    high T isotope frac.          :   2.7350 +-  0.0876 perMille/%


  Created files -->

   Protocol of calculations      : Output/FeNiSi_DAC13_P4_phox_ptl.txt
   List of all iteration steps   : Output/FeNiSi_DAC13_P4_ite.csv
   Fitted resolution function    : Output/FeNiSi_DAC13_P4_rfc.dat
   Data without elastic peak     : Output/FeNiSi_DAC13_P4_pst.dat
   Norm. data w/out elastic peak : Output/FeNiSi_DAC13_P4_psn.dat
   one-phonon contribution       : Output/FeNiSi_DAC13_P4_1ph.dat
   two-phonon contribution       : Output/FeNiSi_DAC13_P4_2ph.dat
   3+ phonon contribution        : Output/FeNiSi_DAC13_P4_3ph.dat
   partial phonon DOS            : Output/FeNiSi_DAC13_P4_dos.dat
   covariance matrix of DOS      : Output/FeNiSi_DAC13_P4_cvm.bin

File: 070_phox_FeNiSi_man/2015Mar_DAC13_P4/Output/FeNiSi_DAC13_P4_psth_ptl.txt

            #####   ##   ## #####  ###### ##   ## ##    ##   ##
           ##   ## ##   ## ##   ## ##     ###  ##  ##    ##  ##
          ##   ##  ##   ## ##   ## ##      ###  ## ##     ####
         ######   ####### ##   ##  #####   ## # ##  ##     ##
        ##       ##   ##  ##   ##  ##      ##  ###   ##    ###
       ##        ##   ##  ##   ##  ##      ##   ##   ##   ## ##
      ###       ##   ##    #####   ######   ##   ##   ## ##   ###

   PHOnon Excitation by Nuclear resonant Inelastic X-ray scattering
                  module psth - version 3.0beta8


  Input parameters -->
    Nuclear transition energy   :   14.412 keV
    Recoil energy of free atom  :    1.956 meV
    Temperature                 :  300.00 K

  Quantities calculated with the partial DOS -->
    Lamb-Moessbauer factor      :    0.8714 +-   0.0011
    kinetic energy              :   15.1846 +-   0.1737 meV/atom
    mean force constant         :  320.4837 +-  10.8486 N/m
    specific heat               :    2.5213 +-   0.0181 k_B/atom
    entropy                     :    2.3781 +-   0.0147 k_B/atom
    free energy                 :   29.6288 +-   0.8245 meV/atom
    resilience                  :  176.1182 +-   1.6784 N/m
    Lamb-Moessbauer temperature : 2391.1937 +-  22.7886 K
    isotope fractionation       :    2.6209 +-   0.2016 perMille/%
    high T isotope frac.        :    2.7435 +-   0.0929 perMille/%
    rms displacement            :    5.0795 +-   0.0229 pm
    impact displacement         :    4.9927 +-   0.2037 pm


  Created files -->
   Protocol of calculations      : Output/FeNiSi_DAC13_P4_psth_ptl.txt

File: 070_phox_FeNiSi_man/2015Mar_DAC13_P5/Output/FeNiSi_DAC13_P5_phox_ptl.txt

            #####   ##   ## #####  ###### ##   ## ##    ##   ##
           ##   ## ##   ## ##   ## ##     ###  ##  ##    ##  ##
          ##   ##  ##   ## ##   ## ##      ###  ## ##     ####
         ######   ####### ##   ##  #####   ## # ##  ##     ##
        ##       ##   ##  ##   ##  ##      ##  ###   ##    ###
       ##        ##   ##  ##   ##  ##      ##   ##   ##   ## ##
      ###       ##   ##    #####   ######   ##   ##   ## ##   ###

   PHOnon Excitation by Nuclear resonant Inelastic X-ray scattering
                  module phox - version 3.0beta8


 Input parameters -->
    Nuclear transition energy    :   14.412 keV
    Recoil energy of free atom   :    1.956 meV
    Temperature of the material  :  300.00  K
    Constant background          :    3.00  cnts/channel
    Normalization correction     :   -2.00  %/100meV
    Linear E-scale correction    :    0.00  0.1%
    Quadratic E-scale correction :    0.00  1E-6/meV

 Fit parameters -->

    |     name                       |   start  |   prior  | prior rms |
    |--------------------------------+----------+----------+-----------|
    | background                     | 3.00E+00 |          |           |
     ------------------------------------------------------------------


 Results -->

     Deviator value:      0.20 +-   0.16

     | parameter name | ## |  value    +- error   | % err |
     |----------------+----+----------------------+-------|
     | background     |  1 |  4.24D+00 +- 7.4D-02 |   1.8 |
      ----------------------------------------------------
       Error estimates give a 68% confidence interval.


  Fit of the elastic peak -->
    shape function processed from file
      peak              :   8.69E+03
      background        :   1.53
      valid range (meV) :  -6.55 to  5.94
    fit range (meV) :  -5.00 to  5.00  centered at -0.06
              Chi^2    peak   FWHM   pos.  %bgr.  asm.
    start:   484.13 1.10E+04  1.50 -0.056  0.607  1.05
    final:     1.21 1.10E+04  1.09 -0.028  0.586  1.05
    errors:    0.18 3.00E+02  0.02  0.024  0.089  0.07

    smoothing range (meV) :  -3.026 to  2.970

  Quantities derived directly from the data -->
    Lamb-Moessbauer factor :   0.8795  +-  0.0015
    kinetic energy / atom  :  15.1915  +-  0.1855 meV
    mean force constant    : 338.2939  +- 13.8792 N/m

  Decomposition into n-phonon contributions -->
    FFT-filter smoothing :  0.50 meV

  Quantities derived after refinement -->
    Lamb-Moessbauer factor :   0.8799  +-  0.0015
    kinetic energy / atom  :  15.2634  +-  0.1864 meV
    mean force constant    : 346.4992  +- 14.2158 N/m
    isotope fractionation  :   2.7125  +-  0.2163 perMille/%
    high T isotope frac.   :   2.9662  +-  0.1217 perMille/%

  Consistency tests using the refined data -->
       tested quantity         %deviation   norm.dev.   status
    detailed balance         -0.49 +- 0.78    0.63        ok              
    energy/temp. calib.       0.47 +- 1.13    0.42        ok              

  Consistency tests using the partial DOS -->
       tested quantity         %deviation   norm.dev.   status
    negativity of DOS         0.32 +- 0.61    0.52        ok              
    norm of DOS              -0.09 +- 0.86    0.11        ok              
    Lamb-Moessbauer factor   -0.03 +- 0.21    0.13        ok              
    kinetic energy / atom     0.32 +- 1.72    0.19        ok              
    mean force constant      -2.19 +- 5.63    0.39        ok              
    rms average --------------------------->  0.31        ok              

  Quantities calculated from the partial DOS -->
    Lamb-Moessbauer factor        :   0.8797 +-  0.0010
    kinetic energy                :  15.3129 +-  0.1841 meV/atom
    mean force constant           : 338.9118 +- 13.3749 N/m
    Lamb-Moessbauer factor at T=0 :   0.9430 +-  0.0003
    kinetic energy         at T=0 :   9.4422 +-  0.1648 meV/atom
    vibrational specific heat     :   2.4953 +-  0.0161 k_B/atom
    vibrational entropy           :   2.2930 +-  0.0129 k_B/atom
    resilience                    : 189.2122 +-  1.7787 N/m
    Lamb-Moessbauer temperature   :   2569.0 +-   24.15 K
    isotope fractionation         :   2.7699 +-  0.2137 perMille/%
    high T isotope frac.          :   2.9013 +-  0.1145 perMille/%


  Created files -->

   Protocol of calculations      : Output/FeNiSi_DAC13_P5_phox_ptl.txt
   List of all iteration steps   : Output/FeNiSi_DAC13_P5_ite.csv
   Fitted resolution function    : Output/FeNiSi_DAC13_P5_rfc.dat
   Data without elastic peak     : Output/FeNiSi_DAC13_P5_pst.dat
   Norm. data w/out elastic peak : Output/FeNiSi_DAC13_P5_psn.dat
   one-phonon contribution       : Output/FeNiSi_DAC13_P5_1ph.dat
   two-phonon contribution       : Output/FeNiSi_DAC13_P5_2ph.dat
   3+ phonon contribution        : Output/FeNiSi_DAC13_P5_3ph.dat
   partial phonon DOS            : Output/FeNiSi_DAC13_P5_dos.dat
   covariance matrix of DOS      : Output/FeNiSi_DAC13_P5_cvm.bin

File: 070_phox_FeNiSi_man/2015Mar_DAC13_P5/Output/FeNiSi_DAC13_P5_psth_ptl.txt

            #####   ##   ## #####  ###### ##   ## ##    ##   ##
           ##   ## ##   ## ##   ## ##     ###  ##  ##    ##  ##
          ##   ##  ##   ## ##   ## ##      ###  ## ##     ####
         ######   ####### ##   ##  #####   ## # ##  ##     ##
        ##       ##   ##  ##   ##  ##      ##  ###   ##    ###
       ##        ##   ##  ##   ##  ##      ##   ##   ##   ## ##
      ###       ##   ##    #####   ######   ##   ##   ## ##   ###

   PHOnon Excitation by Nuclear resonant Inelastic X-ray scattering
                  module psth - version 3.0beta8


  Input parameters -->
    Nuclear transition energy   :   14.412 keV
    Recoil energy of free atom  :    1.956 meV
    Temperature                 :  300.00 K

  Quantities calculated with the partial DOS -->
    Lamb-Moessbauer factor      :    0.8797 +-   0.0011
    kinetic energy              :   15.3169 +-   0.2017 meV/atom
    mean force constant         :  339.6265 +-  13.9498 N/m
    specific heat               :    2.4946 +-   0.0183 k_B/atom
    entropy                     :    2.2905 +-   0.0143 k_B/atom
    free energy                 :   32.6886 +-   1.0130 meV/atom
    resilience                  :  190.3971 +-   1.9061 N/m
    Lamb-Moessbauer temperature : 2585.0611 +-  25.8792 K
    isotope fractionation       :    2.7746 +-   0.2341 perMille/%
    high T isotope frac.        :    2.9074 +-   0.1194 perMille/%
    rms displacement            :    4.9023 +-   0.0231 pm
    impact displacement         :    4.8155 +-   0.2004 pm


  Created files -->
   Protocol of calculations      : Output/FeNiSi_DAC13_P5_psth_ptl.txt

File: 070_phox_FeNiSi_man/2015Mar_DAC13_P6/Output/FeNiSi_DAC13_P6_phox_ptl.txt

            #####   ##   ## #####  ###### ##   ## ##    ##   ##
           ##   ## ##   ## ##   ## ##     ###  ##  ##    ##  ##
          ##   ##  ##   ## ##   ## ##      ###  ## ##     ####
         ######   ####### ##   ##  #####   ## # ##  ##     ##
        ##       ##   ##  ##   ##  ##      ##  ###   ##    ###
       ##        ##   ##  ##   ##  ##      ##   ##   ##   ## ##
      ###       ##   ##    #####   ######   ##   ##   ## ##   ###

   PHOnon Excitation by Nuclear resonant Inelastic X-ray scattering
                  module phox - version 3.0beta8


 Input parameters -->
    Nuclear transition energy    :   14.412 keV
    Recoil energy of free atom   :    1.956 meV
    Temperature of the material  :  300.00  K
    Constant background          :    3.00  cnts/channel
    Normalization correction     :    0.00  %/100meV
    Linear E-scale correction    :    0.00  0.1%
    Quadratic E-scale correction :    0.00  1E-6/meV

 Fit parameters -->

    |     name                       |   start  |   prior  | prior rms |
    |--------------------------------+----------+----------+-----------|
    | background                     | 3.00E+00 |          |           |
     ------------------------------------------------------------------


 Results -->

     Deviator value:      0.29 +-   0.19

     | parameter name | ## |  value    +- error   | % err |
     |----------------+----+----------------------+-------|
     | background     |  1 |  3.58D+00 +- 7.4D-02 |   2.1 |
      ----------------------------------------------------
       Error estimates give a 68% confidence interval.


  Fit of the elastic peak -->
    shape function processed from file
      peak              :   6.80E+03
      background        :   1.27
      valid range (meV) :  -7.36 to  5.80
    fit range (meV) :  -4.97 to  4.97  centered at  0.11
              Chi^2    peak   FWHM   pos.  %bgr.  asm.
    start:    30.21 7.15E+03  0.99  0.108  0.520  0.98
    final:     0.81 7.31E+03  1.05  0.008  0.453  0.98
    errors:    0.15 2.17E+02  0.02  0.026  0.084  0.07

    smoothing range (meV) :  -2.880 to  3.080

  Quantities derived directly from the data -->
    Lamb-Moessbauer factor :   0.8906  +-  0.0018
    kinetic energy / atom  :  15.4493  +-  0.1943 meV
    mean force constant    : 384.7988  +- 11.9311 N/m

  Decomposition into n-phonon contributions -->
    FFT-filter smoothing :  0.50 meV

  Quantities derived after refinement -->
    Lamb-Moessbauer factor :   0.8914  +-  0.0018
    kinetic energy / atom  :  15.5720  +-  0.1959 meV
    mean force constant    : 401.7795  +- 12.4577 N/m
    isotope fractionation  :   3.0705  +-  0.2273 perMille/%
    high T isotope frac.   :   3.4395  +-  0.1066 perMille/%

  Consistency tests using the refined data -->
       tested quantity         %deviation   norm.dev.   status
    detailed balance         -0.97 +- 1.13    0.86        ok              
    energy/temp. calib.       0.27 +- 1.47    0.18        ok              

  Consistency tests using the partial DOS -->
       tested quantity         %deviation   norm.dev.   status
    negativity of DOS         0.16 +- 0.72    0.22        ok              
    norm of DOS              -0.23 +- 1.02    0.22        ok              
    Lamb-Moessbauer factor   -0.05 +- 0.25    0.20        ok              
    kinetic energy / atom     0.45 +- 1.75    0.26        ok              
    mean force constant      -3.13 +- 4.03    0.78        ok              
    rms average --------------------------->  0.40        ok              

  Quantities calculated from the partial DOS -->
    Lamb-Moessbauer factor        :   0.8910 +-  0.0013
    kinetic energy                :  15.6418 +-  0.1884 meV/atom
    mean force constant           : 389.1899 +- 10.3691 N/m
    Lamb-Moessbauer factor at T=0 :   0.9463 +-  0.0004
    kinetic energy         at T=0 :  10.0767 +-  0.1558 meV/atom
    vibrational specific heat     :   2.4354 +-  0.0217 k_B/atom
    vibrational entropy           :   2.1419 +-  0.0172 k_B/atom
    resilience                    : 214.8631 +-  2.9342 N/m
    Lamb-Moessbauer temperature   :   2917.2 +-   39.84 K
    isotope fractionation         :   3.1515 +-  0.2186 perMille/%
    high T isotope frac.          :   3.3317 +-  0.0888 perMille/%


  Created files -->

   Protocol of calculations      : Output/FeNiSi_DAC13_P6_phox_ptl.txt
   List of all iteration steps   : Output/FeNiSi_DAC13_P6_ite.csv
   Fitted resolution function    : Output/FeNiSi_DAC13_P6_rfc.dat
   Data without elastic peak     : Output/FeNiSi_DAC13_P6_pst.dat
   Norm. data w/out elastic peak : Output/FeNiSi_DAC13_P6_psn.dat
   one-phonon contribution       : Output/FeNiSi_DAC13_P6_1ph.dat
   two-phonon contribution       : Output/FeNiSi_DAC13_P6_2ph.dat
   3+ phonon contribution        : Output/FeNiSi_DAC13_P6_3ph.dat
   partial phonon DOS            : Output/FeNiSi_DAC13_P6_dos.dat
   covariance matrix of DOS      : Output/FeNiSi_DAC13_P6_cvm.bin

File: 070_phox_FeNiSi_man/2015Mar_DAC13_P6/Output/FeNiSi_DAC13_P6_psth_ptl.txt

            #####   ##   ## #####  ###### ##   ## ##    ##   ##
           ##   ## ##   ## ##   ## ##     ###  ##  ##    ##  ##
          ##   ##  ##   ## ##   ## ##      ###  ## ##     ####
         ######   ####### ##   ##  #####   ## # ##  ##     ##
        ##       ##   ##  ##   ##  ##      ##  ###   ##    ###
       ##        ##   ##  ##   ##  ##      ##   ##   ##   ## ##
      ###       ##   ##    #####   ######   ##   ##   ## ##   ###

   PHOnon Excitation by Nuclear resonant Inelastic X-ray scattering
                  module psth - version 3.0beta8


  Input parameters -->
    Nuclear transition energy   :   14.412 keV
    Recoil energy of free atom  :    1.956 meV
    Temperature                 :  300.00 K

  Quantities calculated with the partial DOS -->
    Lamb-Moessbauer factor      :    0.8910 +-   0.0014
    kinetic energy              :   15.6388 +-   0.2141 meV/atom
    mean force constant         :  388.8724 +-  11.2761 N/m
    specific heat               :    2.4360 +-   0.0243 k_B/atom
    entropy                     :    2.1439 +-   0.0188 k_B/atom
    free energy                 :   38.4086 +-   0.9570 meV/atom
    resilience                  :  213.8146 +-   3.0552 N/m
    Lamb-Moessbauer temperature : 2903.0064 +-  41.4806 K
    isotope fractionation       :    3.1481 +-   0.2485 perMille/%
    high T isotope frac.        :    3.3290 +-   0.0965 perMille/%
    rms displacement            :    4.6517 +-   0.0309 pm
    impact displacement         :    4.5428 +-   0.2619 pm


  Created files -->
   Protocol of calculations      : Output/FeNiSi_DAC13_P6_psth_ptl.txt

File: 070_phox_FeNiSi_man/NotUsing/2015Mar_Ambient_NoXRD/Output/FeNiSi_Ambient_phox_ptl.txt

            #####   ##   ## #####  ###### ##   ## ##    ##   ##
           ##   ## ##   ## ##   ## ##     ###  ##  ##    ##  ##
          ##   ##  ##   ## ##   ## ##      ###  ## ##     ####
         ######   ####### ##   ##  #####   ## # ##  ##     ##
        ##       ##   ##  ##   ##  ##      ##  ###   ##    ###
       ##        ##   ##  ##   ##  ##      ##   ##   ##   ## ##
      ###       ##   ##    #####   ######   ##   ##   ## ##   ###

   PHOnon Excitation by Nuclear resonant Inelastic X-ray scattering
                  module phox - version 3.0beta8


 Input parameters -->
    Nuclear transition energy    :   14.412 keV
    Recoil energy of free atom   :    1.956 meV
    Temperature of the material  :  300.00  K
    Constant background          :    3.00  cnts/channel
    Normalization correction     :    8.50  %/100meV
    Linear E-scale correction    :    0.00  0.1%
    Quadratic E-scale correction :    0.00  1E-6/meV

 Fit parameters -->

    |     name                       |   start  |   prior  | prior rms |
    |--------------------------------+----------+----------+-----------|
    | background                     | 3.00E+00 |          |           |
     ------------------------------------------------------------------


 Results -->

     Deviator value:      1.46 +-   0.43

     | parameter name | ## |  value    +- error   | % err |
     |----------------+----+----------------------+-------|
     | background     |  1 |  7.38D-01 +- 1.1D-01 |  15.2 |
      ----------------------------------------------------
       Error estimates give a 68% confidence interval.


  Fit of the elastic peak -->
    shape function processed from file
      peak              :   4.75E+03
      background        :   0.12
      valid range (meV) :  -6.87 to  7.84
    fit range (meV) :  -4.99 to  4.99  centered at -0.12
              Chi^2    peak   FWHM   pos.  %bgr.  asm.
    start:  1364.66 2.06E+04  1.50 -0.121  1.153  1.03
    final:     2.55 2.10E+04  1.02 -0.027  1.110  1.03
    errors:    0.27 6.20E+02  0.02  0.024  0.124  0.07

    smoothing range (meV) :  -3.087 to  2.900

  Quantities derived directly from the data -->
    Lamb-Moessbauer factor :   0.7669  +-  0.0025
    kinetic energy / atom  :  14.0634  +-  0.0824 meV
    mean force constant    : 159.4705  +-  3.5259 N/m

  Decomposition into n-phonon contributions -->
    FFT-filter smoothing :  0.50 meV

  Quantities derived after refinement -->
    Lamb-Moessbauer factor :   0.7671  +-  0.0025
    kinetic energy / atom  :  14.0731  +-  0.0825 meV
    mean force constant    : 161.0401  +-  3.5606 N/m
    isotope fractionation  :   1.3312  +-  0.0957 perMille/%
    high T isotope frac.   :   1.3786  +-  0.0305 perMille/%

  Consistency tests using the refined data -->
       tested quantity         %deviation   norm.dev.   status
    detailed balance          0.29 +- 0.47    0.63        ok              
    energy/temp. calib.       1.99 +- 0.94    2.11    acceptable          

  Consistency tests using the partial DOS -->
       tested quantity         %deviation   norm.dev.   status
    negativity of DOS         0.28 +- 0.29    0.94        ok              
    norm of DOS               0.41 +- 0.42    0.98        ok              
    Lamb-Moessbauer factor    0.09 +- 0.35    0.27        ok              
    kinetic energy / atom     0.12 +- 0.74    0.16        ok              
    mean force constant      -0.04 +- 2.60    0.02        ok              
    rms average --------------------------->  0.62        ok              

  Quantities calculated from the partial DOS -->
    Lamb-Moessbauer factor        :   0.7679 +-  0.0012
    kinetic energy                :  14.0899 +-  0.0639 meV/atom
    mean force constant           : 160.9713 +-  2.1956 N/m
    Lamb-Moessbauer factor at T=0 :   0.9183 +-  0.0003
    kinetic energy         at T=0 :   6.5406 +-  0.0425 meV/atom
    vibrational specific heat     :   2.7410 +-  0.0108 k_B/atom
    vibrational entropy           :   3.2552 +-  0.0118 k_B/atom
    resilience                    :  84.9321 +-  0.4880 N/m
    Lamb-Moessbauer temperature   :   1153.1 +-    6.63 K
    isotope fractionation         :   1.3507 +-  0.0742 perMille/%
    high T isotope frac.          :   1.3780 +-  0.0188 perMille/%


  Created files -->

   Protocol of calculations      : Output/FeNiSi_Ambient_phox_ptl.txt
   List of all iteration steps   : Output/FeNiSi_Ambient_ite.csv
   Fitted resolution function    : Output/FeNiSi_Ambient_rfc.dat
   Data without elastic peak     : Output/FeNiSi_Ambient_pst.dat
   Norm. data w/out elastic peak : Output/FeNiSi_Ambient_psn.dat
   one-phonon contribution       : Output/FeNiSi_Ambient_1ph.dat
   two-phonon contribution       : Output/FeNiSi_Ambient_2ph.dat
   3+ phonon contribution        : Output/FeNiSi_Ambient_3ph.dat
   partial phonon DOS            : Output/FeNiSi_Ambient_dos.dat
   covariance matrix of DOS      : Output/FeNiSi_Ambient_cvm.bin

File: 070_phox_FeNiSi_man/NotUsing/2015Mar_Ambient_NoXRD/Output/FeNiSi_Ambient_psth_ptl.txt

            #####   ##   ## #####  ###### ##   ## ##    ##   ##
           ##   ## ##   ## ##   ## ##     ###  ##  ##    ##  ##
          ##   ##  ##   ## ##   ## ##      ###  ## ##     ####
         ######   ####### ##   ##  #####   ## # ##  ##     ##
        ##       ##   ##  ##   ##  ##      ##  ###   ##    ###
       ##        ##   ##  ##   ##  ##      ##   ##   ##   ## ##
      ###       ##   ##    #####   ######   ##   ##   ## ##   ###

   PHOnon Excitation by Nuclear resonant Inelastic X-ray scattering
                  module psth - version 3.0beta8


  Input parameters -->
    Nuclear transition energy   :   14.412 keV
    Recoil energy of free atom  :    1.956 meV
    Temperature                 :  300.00 K

  Quantities calculated with the partial DOS -->
    Lamb-Moessbauer factor      :    0.7679 +-   0.0013
    kinetic energy              :   14.0993 +-   0.0932 meV/atom
    mean force constant         :  162.4384 +-   3.0106 N/m
    specific heat               :    2.7391 +-   0.0147 k_B/atom
    entropy                     :    3.2420 +-   0.0148 k_B/atom
    free energy                 :    0.7829 +-   0.2972 meV/atom
    resilience                  :   87.8008 +-   0.5860 N/m
    Lamb-Moessbauer temperature : 1192.0904 +-   7.9563 K
    isotope fractionation       :    1.3615 +-   0.1081 perMille/%
    high T isotope frac.        :    1.3906 +-   0.0258 perMille/%
    rms displacement            :    7.0353 +-   0.0228 pm
    impact displacement         :    6.9543 +-   0.2041 pm


  Created files -->
   Protocol of calculations      : Output/FeNiSi_Ambient_psth_ptl.txt
