Repository: r-a-morrison/fe_alloy_sound_velocities

# Fe Alloy Sound Velocities
by Rachel Morrison

This is a repository of my graduate research on iron-nickel sound velocities at extreme pressures. This research contributes to our understanding of the thermodynamics of the inner core of the Earth. 

Morrison, R. A., et al., High pressure thermoelasticity and sound velocities of Fe-Ni-Si alloys (2019), *Physics of the Earth and Planetary Interiors*, Volume 294, [https://doi.org/10.1016/j.pepi.2019.05.011](https://doi.org/10.1016/j.pepi.2019.05.011).

Extensive supplementary information is also available at the above link.

Note: A word of caution. Binary files (.pdf, .ai, etc.) are included for completeness. Normally these should be left out of version control so git doesn't mess these up in merge conflicts. Use at your own risk.

## Abstract
The Earth's iron-dominant core is known to contain nickel from cosmochemical analysis and some amount of light elements from geophysical constraints on density and seismic wave velocities. Although there have been several studies to constrain thermoelastic properties of iron-alloys, there has been no systematic study on the effects of nickel and light elements on properties of iron using the same experimental methods and data analysis approach.

We conducted nuclear resonant inelastic X-ray scattering and X-ray diffraction experiments on body-centered cubic and hexagonal close-packed (hcp) Fe0.91Ni0.09 and Fe0.8Ni0.1Si0.1 up to 104 GPa and 86 GPa, respectively, and compare to similar measurements conducted on hcp-Fe up to 171 GPa. Specifically, we determine the Debye sound velocity from the low-energy transfer region of the (partial) phonon density of states (DOS) using the equation of state determined for each material and a new approach which utilizes information criteria and probability distributions. Nickel decreases the shear velocity of iron, while 10 at% Si has little to no effect on the shear velocity of Fe0.91Ni0.09. We observe that the shape of the phonon DOS of these alloys remains similar with increasing pressure.

In the measured compression range, we therefore apply a generalized scaling law to describe the volume dependence of the phonon DOS and find that the vibrational Grüneisen parameters of hcp-Fe0.91Ni0.09 are nearly indistinguishable from those hcp-Fe and those for Fe0.8Ni0.1Si0.1 trend lower. From the vibrational free energy, we constrain the harmonic vibrational component of thermal pressure, which shows a significant positive deviation from theoretical calculations of hcp-Fe at pressures and temperatures of Earth's core. Collectively, our results demonstrate that the effects of nickel should be considered when modeling iron-rich planetary cores.

File: 061_phox_FeNi_auto/2011Aug_Ambient/Output/FeNi_Ambient_phox_ptl.txt

            #####   ##   ## #####  ###### ##   ## ##    ##   ##
           ##   ## ##   ## ##   ## ##     ###  ##  ##    ##  ##
          ##   ##  ##   ## ##   ## ##      ###  ## ##     ####
         ######   ####### ##   ##  #####   ## # ##  ##     ##
        ##       ##   ##  ##   ##  ##      ##  ###   ##    ###
       ##        ##   ##  ##   ##  ##      ##   ##   ##   ## ##
      ###       ##   ##    #####   ######   ##   ##   ## ##   ###

   PHOnon Excitation by Nuclear resonant Inelastic X-ray scattering
                  module phox - version 3.0beta8


 Input parameters -->
    Nuclear transition energy    :   14.412 keV
    Recoil energy of free atom   :    1.956 meV
    Temperature of the material  :  300.00  K
    Constant background          :    3.00  cnts/channel
    Normalization correction     :    2.00  %/100meV
    Linear E-scale correction    :    0.00  0.1%
    Quadratic E-scale correction :    0.00  1E-6/meV

 Fit parameters -->

    |     name                       |   start  |   prior  | prior rms |
    |--------------------------------+----------+----------+-----------|
    | norm                           | 2.00E+00 |          |           |
    | background                     | 3.00E+00 |          |           |
     ------------------------------------------------------------------


 Results -->

     Deviator value:      0.40 +-   0.24

     | parameter name | ## |  value    +- error   | % err |
     |----------------+----+----------------------+-------|
     | norm           |  1 |  1.07D+00 +- 4.1D-01 |  38.7 |
     | background     |  2 |  4.89D-01 +- 6.4D-02 |  13.2 |
      ----------------------------------------------------
       Error estimates give a 68% confidence interval.

  Error correlation matrix ->

      ## |    1      2
     ----+---------------
       1 |    1   -0.642
       2 | -0.642    1  

  Smallest eigenvalues of Fisher information matrix ->

     fixed | none 1 2
    -------+----------
      none |   2  9 9
        1  |   9  9 9
        2  |   9  9 9

  Fit of the elastic peak -->
    shape function processed from file
      peak              :   9.09E+03
      background        :   0.47
      valid range (meV) :  -4.43 to  6.20
    fit range (meV) :  -4.94 to  4.94  centered at  0.02
              Chi^2    peak   FWHM   pos.  %bgr.  asm.
    start:     8.32 2.11E+04  0.99  0.022  1.384  1.16
    final:     3.02 2.14E+04  1.01  0.028  1.474  1.15
    errors:    0.29 7.18E+02  0.03  0.028  0.144  0.09

    smoothing range (meV) :  -2.972 to  2.961

  Quantities derived directly from the data -->
    Lamb-Moessbauer factor :   0.7764  +-  0.0020
    kinetic energy / atom  :  14.1169  +-  0.0722 meV
    mean force constant    : 164.1038  +-  3.0016 N/m

  Decomposition into n-phonon contributions -->
    FFT-filter smoothing :  0.50 meV

  Quantities derived after refinement -->
    Lamb-Moessbauer factor :   0.7764  +-  0.0020
    kinetic energy / atom  :  14.1176  +-  0.0722 meV
    mean force constant    : 164.5834  +-  3.0104 N/m
    isotope fractionation  :   1.3827  +-  0.0838 perMille/%
    high T isotope frac.   :   1.4089  +-  0.0258 perMille/%

  Consistency tests using the refined data -->
       tested quantity         %deviation   norm.dev.   status
    detailed balance         -0.06 +- 0.39    0.16        ok              
    energy/temp. calib.       0.82 +- 0.88    0.94        ok              

  Consistency tests using the partial DOS -->
       tested quantity         %deviation   norm.dev.   status
    negativity of DOS         0.19 +- 0.25    0.75        ok              
    norm of DOS               0.20 +- 0.36    0.55        ok              
    Lamb-Moessbauer factor    0.05 +- 0.28    0.17        ok              
    kinetic energy / atom    -0.07 +- 0.64    0.11        ok              
    mean force constant      -0.71 +- 2.12    0.33        ok              
    rms average --------------------------->  0.45        ok              

  Quantities calculated from the partial DOS -->
    Lamb-Moessbauer factor        :   0.7768 +-  0.0009
    kinetic energy                :  14.1078 +-  0.0540 meV/atom
    mean force constant           : 163.4206 +-  1.7801 N/m
    Lamb-Moessbauer factor at T=0 :   0.9200 +-  0.0002
    kinetic energy         at T=0 :   6.6090 +-  0.0352 meV/atom
    vibrational specific heat     :   2.7369 +-  0.0093 k_B/atom
    vibrational entropy           :   3.2138 +-  0.0101 k_B/atom
    resilience                    :  91.7485 +-  0.4133 N/m
    Lamb-Moessbauer temperature   :   1245.7 +-    5.61 K
    isotope fractionation         :   1.3714 +-  0.0626 perMille/%
    high T isotope frac.          :   1.3990 +-  0.0152 perMille/%


  Created files -->

   Protocol of calculations      : Output/FeNi_Ambient_phox_ptl.txt
   List of all iteration steps   : Output/FeNi_Ambient_ite.csv
   Fitted resolution function    : Output/FeNi_Ambient_rfc.dat
   Data without elastic peak     : Output/FeNi_Ambient_pst.dat
   Norm. data w/out elastic peak : Output/FeNi_Ambient_psn.dat
   one-phonon contribution       : Output/FeNi_Ambient_1ph.dat
   two-phonon contribution       : Output/FeNi_Ambient_2ph.dat
   3+ phonon contribution        : Output/FeNi_Ambient_3ph.dat
   partial phonon DOS            : Output/FeNi_Ambient_dos.dat
   covariance matrix of DOS      : Output/FeNi_Ambient_cvm.bin

File: 061_phox_FeNi_auto/2011Aug_Ambient/Output/FeNi_Ambient_psth_ptl.txt

            #####   ##   ## #####  ###### ##   ## ##    ##   ##
           ##   ## ##   ## ##   ## ##     ###  ##  ##    ##  ##
          ##   ##  ##   ## ##   ## ##      ###  ## ##     ####
         ######   ####### ##   ##  #####   ## # ##  ##     ##
        ##       ##   ##  ##   ##  ##      ##  ###   ##    ###
       ##        ##   ##  ##   ##  ##      ##   ##   ##   ## ##
      ###       ##   ##    #####   ######   ##   ##   ## ##   ###

   PHOnon Excitation by Nuclear resonant Inelastic X-ray scattering
                  module psth - version 3.0beta8


  Input parameters -->
    Nuclear transition energy   :   14.412 keV
    Recoil energy of free atom  :    1.956 meV
    Temperature                 :  300.00 K

  Quantities calculated with the partial DOS -->
    Lamb-Moessbauer factor      :    0.7768 +-   0.0010
    kinetic energy              :   14.1088 +-   0.0794 meV/atom
    mean force constant         :  163.6430 +-   2.5705 N/m
    specific heat               :    2.7368 +-   0.0126 k_B/atom
    entropy                     :    3.2128 +-   0.0126 k_B/atom
    free energy                 :    1.5966 +-   0.2518 meV/atom
    resilience                  :   91.9883 +-   0.4677 N/m
    Lamb-Moessbauer temperature : 1248.9443 +-   6.3498 K
    isotope fractionation       :    1.3726 +-   0.0921 perMille/%
    high T isotope frac.        :    1.4009 +-   0.0220 perMille/%
    rms displacement            :    6.8810 +-   0.0170 pm
    impact displacement         :    6.8481 +-   0.1730 pm


  Created files -->
   Protocol of calculations      : Output/FeNi_Ambient_psth_ptl.txt

File: 061_phox_FeNi_auto/2012Apr_DAC11_P1/Output/FeNi_DAC11_P1_phox_ptl.txt

            #####   ##   ## #####  ###### ##   ## ##    ##   ##
           ##   ## ##   ## ##   ## ##     ###  ##  ##    ##  ##
          ##   ##  ##   ## ##   ## ##      ###  ## ##     ####
         ######   ####### ##   ##  #####   ## # ##  ##     ##
        ##       ##   ##  ##   ##  ##      ##  ###   ##    ###
       ##        ##   ##  ##   ##  ##      ##   ##   ##   ## ##
      ###       ##   ##    #####   ######   ##   ##   ## ##   ###

   PHOnon Excitation by Nuclear resonant Inelastic X-ray scattering
                  module phox - version 3.0beta8


 Input parameters -->
    Nuclear transition energy    :   14.412 keV
    Recoil energy of free atom   :    1.956 meV
    Temperature of the material  :  300.00  K
    Constant background          :    3.00  cnts/channel
    Normalization correction     :    8.00  %/100meV
    Linear E-scale correction    :    0.00  0.1%
    Quadratic E-scale correction :    0.00  1E-6/meV

 Fit parameters -->

    |     name                       |   start  |   prior  | prior rms |
    |--------------------------------+----------+----------+-----------|
    | norm                           | 8.00E+00 |          |           |
    | background                     | 3.00E+00 |          |           |
     ------------------------------------------------------------------


 Results -->

     Deviator value:      0.12 +-   0.13

     | parameter name | ## |  value    +- error   | % err |
     |----------------+----+----------------------+-------|
     | norm           |  1 |  7.95D+00 +- 5.0D-01 |   6.3 |
     | background     |  2 |  1.10D+00 +- 4.1D-02 |   3.7 |
      ----------------------------------------------------
       Error estimates give a 68% confidence interval.

  Error correlation matrix ->

      ## |    1      2
     ----+---------------
       1 |    1   -0.734
       2 | -0.734    1  

  Smallest eigenvalues of Fisher information matrix ->

     fixed | none 1 2
    -------+----------
      none |   1  9 9
        1  |   9  9 9
        2  |   9  9 9

  Fit of the elastic peak -->
    shape function processed from file
      peak              :   1.04E+04
      background        :   0.26
      valid range (meV) :  -5.21 to  7.40
    fit range (meV) :  -4.95 to  4.95  centered at -0.04
              Chi^2    peak   FWHM   pos.  %bgr.  asm.
    start:   216.88 7.86E+03  1.48 -0.043  1.106  1.02
    final:     1.04 7.93E+03  1.14 -0.026  1.169  1.02
    errors:    0.17 2.32E+02  0.02  0.030  0.121  0.08

    smoothing range (meV) :  -2.984 to  2.950

  Quantities derived directly from the data -->
    Lamb-Moessbauer factor :   0.7839  +-  0.0034
    kinetic energy / atom  :  14.1282  +-  0.1437 meV
    mean force constant    : 170.0221  +-  7.7025 N/m

  Decomposition into n-phonon contributions -->
    FFT-filter smoothing :  0.50 meV

  Quantities derived after refinement -->
    Lamb-Moessbauer factor :   0.7840  +-  0.0034
    kinetic energy / atom  :  14.1333  +-  0.1437 meV
    mean force constant    : 170.9410  +-  7.7442 N/m
    isotope fractionation  :   1.4010  +-  0.1668 perMille/%
    high T isotope frac.   :   1.4634  +-  0.0663 perMille/%

  Consistency tests using the refined data -->
       tested quantity         %deviation   norm.dev.   status
    detailed balance          0.30 +- 0.70    0.42        ok              
    energy/temp. calib.       0.52 +- 1.33    0.39        ok              

  Consistency tests using the partial DOS -->
       tested quantity         %deviation   norm.dev.   status
    negativity of DOS         0.14 +- 0.50    0.29        ok              
    norm of DOS               0.15 +- 0.70    0.21        ok              
    Lamb-Moessbauer factor    0.03 +- 0.49    0.06        ok              
    kinetic energy / atom     0.13 +- 1.31    0.10        ok              
    mean force constant      -0.63 +- 5.61    0.11        ok              
    rms average --------------------------->  0.17        ok              

  Quantities calculated from the partial DOS -->
    Lamb-Moessbauer factor        :   0.7842 +-  0.0016
    kinetic energy                :  14.1515 +-  0.1176 meV/atom
    mean force constant           : 169.8696 +-  5.6444 N/m
    Lamb-Moessbauer factor at T=0 :   0.9212 +-  0.0004
    kinetic energy         at T=0 :   6.7242 +-  0.0881 meV/atom
    vibrational specific heat     :   2.7283 +-  0.0172 k_B/atom
    vibrational entropy           :   3.1682 +-  0.0180 k_B/atom
    resilience                    :  94.5202 +-  0.8358 N/m
    Lamb-Moessbauer temperature   :   1283.3 +-   11.35 K
    isotope fractionation         :   1.4221 +-  0.1364 perMille/%
    high T isotope frac.          :   1.4542 +-  0.0483 perMille/%


  Created files -->

   Protocol of calculations      : Output/FeNi_DAC11_P1_phox_ptl.txt
   List of all iteration steps   : Output/FeNi_DAC11_P1_ite.csv
   Fitted resolution function    : Output/FeNi_DAC11_P1_rfc.dat
   Data without elastic peak     : Output/FeNi_DAC11_P1_pst.dat
   Norm. data w/out elastic peak : Output/FeNi_DAC11_P1_psn.dat
   one-phonon contribution       : Output/FeNi_DAC11_P1_1ph.dat
   two-phonon contribution       : Output/FeNi_DAC11_P1_2ph.dat
   3+ phonon contribution        : Output/FeNi_DAC11_P1_3ph.dat
   partial phonon DOS            : Output/FeNi_DAC11_P1_dos.dat
   covariance matrix of DOS      : Output/FeNi_DAC11_P1_cvm.bin

File: 061_phox_FeNi_auto/2012Apr_DAC11_P1/Output/FeNi_DAC11_P1_psth_ptl.txt

            #####   ##   ## #####  ###### ##   ## ##    ##   ##
           ##   ## ##   ## ##   ## ##     ###  ##  ##    ##  ##
          ##   ##  ##   ## ##   ## ##      ###  ## ##     ####
         ######   ####### ##   ##  #####   ## # ##  ##     ##
        ##       ##   ##  ##   ##  ##      ##  ###   ##    ###
       ##        ##   ##  ##   ##  ##      ##   ##   ##   ## ##
      ###       ##   ##    #####   ######   ##   ##   ## ##   ###

   PHOnon Excitation by Nuclear resonant Inelastic X-ray scattering
                  module psth - version 3.0beta8


  Input parameters -->
    Nuclear transition energy   :   14.412 keV
    Recoil energy of free atom  :    1.956 meV
    Temperature                 :  300.00 K

  Quantities calculated with the partial DOS -->
    Lamb-Moessbauer factor      :    0.7842 +-   0.0018
    kinetic energy              :   14.1557 +-   0.1600 meV/atom
    mean force constant         :  170.5537 +-   6.9186 N/m
    specific heat               :    2.7275 +-   0.0228 k_B/atom
    entropy                     :    3.1627 +-   0.0222 k_B/atom
    free energy                 :    3.1727 +-   0.6037 meV/atom
    resilience                  :   95.7859 +-   0.9578 N/m
    Lamb-Moessbauer temperature : 1300.5048 +-  13.0045 K
    isotope fractionation       :    1.4270 +-   0.1857 perMille/%
    high T isotope frac.        :    1.4600 +-   0.0592 perMille/%
    rms displacement            :    6.7499 +-   0.0327 pm
    impact displacement         :    6.7208 +-   0.3063 pm


  Created files -->
   Protocol of calculations      : Output/FeNi_DAC11_P1_psth_ptl.txt

File: 061_phox_FeNi_auto/2012Apr_DAC11_P2/Output/FeNi_DAC11_P2_phox_ptl.txt

            #####   ##   ## #####  ###### ##   ## ##    ##   ##
           ##   ## ##   ## ##   ## ##     ###  ##  ##    ##  ##
          ##   ##  ##   ## ##   ## ##      ###  ## ##     ####
         ######   ####### ##   ##  #####   ## # ##  ##     ##
        ##       ##   ##  ##   ##  ##      ##  ###   ##    ###
       ##        ##   ##  ##   ##  ##      ##   ##   ##   ## ##
      ###       ##   ##    #####   ######   ##   ##   ## ##   ###

   PHOnon Excitation by Nuclear resonant Inelastic X-ray scattering
                  module phox - version 3.0beta8


 Input parameters -->
    Nuclear transition energy    :   14.412 keV
    Recoil energy of free atom   :    1.956 meV
    Temperature of the material  :  300.00  K
    Constant background          :    3.00  cnts/channel
    Normalization correction     :   19.00  %/100meV
    Linear E-scale correction    :    0.00  0.1%
    Quadratic E-scale correction :    0.00  1E-6/meV

 Fit parameters -->

    |     name                       |   start  |   prior  | prior rms |
    |--------------------------------+----------+----------+-----------|
    | norm                           | 1.90E+01 |          |           |
    | background                     | 3.00E+00 |          |           |
     ------------------------------------------------------------------


 Results -->

     Deviator value:      0.17 +-   0.15

     | parameter name | ## |  value    +- error   | % err |
     |----------------+----+----------------------+-------|
     | norm           |  1 |  1.99D+01 +- 6.4D-01 |   3.2 |
     | background     |  2 |  1.46D+00 +- 5.8D-02 |   3.9 |
      ----------------------------------------------------
       Error estimates give a 68% confidence interval.

  Error correlation matrix ->

      ## |    1      2
     ----+---------------
       1 |    1   -0.734
       2 | -0.734    1  

  Smallest eigenvalues of Fisher information matrix ->

     fixed | none 1 2
    -------+----------
      none |   1  9 9
        1  |   9  9 9
        2  |   9  9 9

  Fit of the elastic peak -->
    shape function processed from file
      peak              :   1.88E+04
      background        :   0.40
      valid range (meV) : -10.18 to 10.63
    fit range (meV) :  -4.96 to  4.96  centered at -0.01
              Chi^2    peak   FWHM   pos.  %bgr.  asm.
    start:   606.88 1.12E+04  1.49 -0.011  0.779  0.97
    final:     0.48 1.12E+04  1.06 -0.039  0.742  0.97
    errors:    0.12 1.90E+02  0.01  0.016  0.057  0.04

    smoothing range (meV) :  -2.945 to  3.002

  Quantities derived directly from the data -->
    Lamb-Moessbauer factor :   0.8021  +-  0.0032
    kinetic energy / atom  :  14.3018  +-  0.1502 meV
    mean force constant    : 196.1492  +-  8.7208 N/m

  Decomposition into n-phonon contributions -->
    FFT-filter smoothing :  0.50 meV

  Quantities derived after refinement -->
    Lamb-Moessbauer factor :   0.8023  +-  0.0032
    kinetic energy / atom  :  14.3158  +-  0.1503 meV
    mean force constant    : 197.5227  +-  8.7819 N/m
    isotope fractionation  :   1.6127  +-  0.1744 perMille/%
    high T isotope frac.   :   1.6909  +-  0.0752 perMille/%

  Consistency tests using the refined data -->
       tested quantity         %deviation   norm.dev.   status
    detailed balance          0.13 +- 0.73    0.18        ok              
    energy/temp. calib.       0.53 +- 1.53    0.35        ok              

  Consistency tests using the partial DOS -->
       tested quantity         %deviation   norm.dev.   status
    negativity of DOS         0.37 +- 0.52    0.73        ok              
    norm of DOS               0.37 +- 0.73    0.51        ok              
    Lamb-Moessbauer factor    0.07 +- 0.45    0.16        ok              
    kinetic energy / atom     0.07 +- 1.37    0.05        ok              
    mean force constant      -1.30 +- 5.57    0.23        ok              
    rms average --------------------------->  0.42        ok              

  Quantities calculated from the partial DOS -->
    Lamb-Moessbauer factor        :   0.8028 +-  0.0017
    kinetic energy                :  14.3263 +-  0.1267 meV/atom
    mean force constant           : 194.9554 +-  6.6376 N/m
    Lamb-Moessbauer factor at T=0 :   0.9252 +-  0.0004
    kinetic energy         at T=0 :   7.1648 +-  0.0989 meV/atom
    vibrational specific heat     :   2.6923 +-  0.0172 k_B/atom
    vibrational entropy           :   3.0121 +-  0.0173 k_B/atom
    resilience                    : 104.1307 +-  1.0332 N/m
    Lamb-Moessbauer temperature   :   1413.8 +-   14.03 K
    isotope fractionation         :   1.6249 +-  0.1471 perMille/%
    high T isotope frac.          :   1.6689 +-  0.0568 perMille/%


  Created files -->

   Protocol of calculations      : Output/FeNi_DAC11_P2_phox_ptl.txt
   List of all iteration steps   : Output/FeNi_DAC11_P2_ite.csv
   Fitted resolution function    : Output/FeNi_DAC11_P2_rfc.dat
   Data without elastic peak     : Output/FeNi_DAC11_P2_pst.dat
   Norm. data w/out elastic peak : Output/FeNi_DAC11_P2_psn.dat
   one-phonon contribution       : Output/FeNi_DAC11_P2_1ph.dat
   two-phonon contribution       : Output/FeNi_DAC11_P2_2ph.dat
   3+ phonon contribution        : Output/FeNi_DAC11_P2_3ph.dat
   partial phonon DOS            : Output/FeNi_DAC11_P2_dos.dat
   covariance matrix of DOS      : Output/FeNi_DAC11_P2_cvm.bin

File: 061_phox_FeNi_auto/2012Apr_DAC11_P2/Output/FeNi_DAC11_P2_psth_ptl.txt

            #####   ##   ## #####  ###### ##   ## ##    ##   ##
           ##   ## ##   ## ##   ## ##     ###  ##  ##    ##  ##
          ##   ##  ##   ## ##   ## ##      ###  ## ##     ####
         ######   ####### ##   ##  #####   ## # ##  ##     ##
        ##       ##   ##  ##   ##  ##      ##  ###   ##    ###
       ##        ##   ##  ##   ##  ##      ##   ##   ##   ## ##
      ###       ##   ##    #####   ######   ##   ##   ## ##   ###

   PHOnon Excitation by Nuclear resonant Inelastic X-ray scattering
                  module psth - version 3.0beta8


  Input parameters -->
    Nuclear transition energy   :   14.412 keV
    Recoil energy of free atom  :    1.956 meV
    Temperature                 :  300.00 K

  Quantities calculated with the partial DOS -->
    Lamb-Moessbauer factor      :    0.8029 +-   0.0019
    kinetic energy              :   14.3345 +-   0.1645 meV/atom
    mean force constant         :  196.2419 +-   7.8427 N/m
    specific heat               :    2.6907 +-   0.0220 k_B/atom
    entropy                     :    3.0024 +-   0.0207 k_B/atom
    free energy                 :    8.3884 +-   0.6624 meV/atom
    resilience                  :  106.6512 +-   1.1894 N/m
    Lamb-Moessbauer temperature : 1448.0252 +-  16.1490 K
    isotope fractionation       :    1.6344 +-   0.1909 perMille/%
    high T isotope frac.        :    1.6799 +-   0.0671 perMille/%
    rms displacement            :    6.4148 +-   0.0344 pm
    impact displacement         :    6.3533 +-   0.2854 pm


  Created files -->
   Protocol of calculations      : Output/FeNi_DAC11_P2_psth_ptl.txt

File: 061_phox_FeNi_auto/2012Apr_DAC11_P3/Output/FeNi_DAC11_P3_phox_ptl.txt

            #####   ##   ## #####  ###### ##   ## ##    ##   ##
           ##   ## ##   ## ##   ## ##     ###  ##  ##    ##  ##
          ##   ##  ##   ## ##   ## ##      ###  ## ##     ####
         ######   ####### ##   ##  #####   ## # ##  ##     ##
        ##       ##   ##  ##   ##  ##      ##  ###   ##    ###
       ##        ##   ##  ##   ##  ##      ##   ##   ##   ## ##
      ###       ##   ##    #####   ######   ##   ##   ## ##   ###

   PHOnon Excitation by Nuclear resonant Inelastic X-ray scattering
                  module phox - version 3.0beta8


 Input parameters -->
    Nuclear transition energy    :   14.412 keV
    Recoil energy of free atom   :    1.956 meV
    Temperature of the material  :  300.00  K
    Constant background          :    3.00  cnts/channel
    Normalization correction     :   12.00  %/100meV
    Linear E-scale correction    :    0.00  0.1%
    Quadratic E-scale correction :    0.00  1E-6/meV

 Fit parameters -->

    |     name                       |   start  |   prior  | prior rms |
    |--------------------------------+----------+----------+-----------|
    | norm                           | 1.20E+01 |          |           |
    | background                     | 3.00E+00 |          |           |
     ------------------------------------------------------------------


 Results -->

     Deviator value:      0.51 +-   0.27

     | parameter name | ## |  value    +- error   | % err |
     |----------------+----+----------------------+-------|
     | norm           |  1 |  1.10D+01 +- 1.2D+00 |  10.7 |
     | background     |  2 |  1.70D+00 +- 1.5D-01 |   8.6 |
      ----------------------------------------------------
       Error estimates give a 68% confidence interval.

  Error correlation matrix ->

      ## |    1      2
     ----+---------------
       1 |    1   -0.799
       2 | -0.799    1  

  Smallest eigenvalues of Fisher information matrix ->

     fixed | none 1 2
    -------+----------
      none |   1  9 9
        1  |   9  9 9
        2  |   9  9 9

  Fit of the elastic peak -->
    shape function processed from file
      peak              :   7.37E+03
      background        :   0.43
      valid range (meV) :  -4.72 to  6.38
    fit range (meV) :  -4.93 to  4.93  centered at -0.04
              Chi^2    peak   FWHM   pos.  %bgr.  asm.
    start:   153.56 4.74E+03  1.48 -0.041  1.481  0.96
    final:     0.76 4.72E+03  1.12 -0.039  1.503  0.96
    errors:    0.15 1.53E+02  0.03  0.033  0.152  0.09

    smoothing range (meV) :  -2.962 to  2.958

  Quantities derived directly from the data -->
    Lamb-Moessbauer factor :   0.8245  +-  0.0025
    kinetic energy / atom  :  14.3605  +-  0.1421 meV
    mean force constant    : 201.5061  +-  7.9857 N/m

  Decomposition into n-phonon contributions -->
    FFT-filter smoothing :  0.50 meV

  Quantities derived after refinement -->
    Lamb-Moessbauer factor :   0.8245  +-  0.0025
    kinetic energy / atom  :  14.3807  +-  0.1423 meV
    mean force constant    : 201.9605  +-  8.0037 N/m
    isotope fractionation  :   1.6881  +-  0.1651 perMille/%
    high T isotope frac.   :   1.7289  +-  0.0685 perMille/%

  Consistency tests using the refined data -->
       tested quantity         %deviation   norm.dev.   status
    detailed balance         -0.12 +- 0.72    0.17        ok              
    energy/temp. calib.       1.27 +- 1.38    0.92        ok              

  Consistency tests using the partial DOS -->
       tested quantity         %deviation   norm.dev.   status
    negativity of DOS         0.56 +- 0.51    1.11    acceptable          
    norm of DOS               0.44 +- 0.72    0.61        ok              
    Lamb-Moessbauer factor    0.08 +- 0.34    0.23        ok              
    kinetic energy / atom    -0.16 +- 1.31    0.12        ok              
    mean force constant      -1.86 +- 5.07    0.37        ok              
    rms average --------------------------->  0.60        ok              

  Quantities calculated from the partial DOS -->
    Lamb-Moessbauer factor        :   0.8252 +-  0.0013
    kinetic energy                :  14.3581 +-  0.1242 meV/atom
    mean force constant           : 198.1953 +-  6.3799 N/m
    Lamb-Moessbauer factor at T=0 :   0.9289 +-  0.0004
    kinetic energy         at T=0 :   7.3436 +-  0.0966 meV/atom
    vibrational specific heat     :   2.6823 +-  0.0170 k_B/atom
    vibrational entropy           :   2.9027 +-  0.0167 k_B/atom
    resilience                    : 120.8506 +-  0.9845 N/m
    Lamb-Moessbauer temperature   :   1640.8 +-   13.37 K
    isotope fractionation         :   1.6619 +-  0.1442 perMille/%
    high T isotope frac.          :   1.6967 +-  0.0546 perMille/%


  Created files -->

   Protocol of calculations      : Output/FeNi_DAC11_P3_phox_ptl.txt
   List of all iteration steps   : Output/FeNi_DAC11_P3_ite.csv
   Fitted resolution function    : Output/FeNi_DAC11_P3_rfc.dat
   Data without elastic peak     : Output/FeNi_DAC11_P3_pst.dat
   Norm. data w/out elastic peak : Output/FeNi_DAC11_P3_psn.dat
   one-phonon contribution       : Output/FeNi_DAC11_P3_1ph.dat
   two-phonon contribution       : Output/FeNi_DAC11_P3_2ph.dat
   3+ phonon contribution        : Output/FeNi_DAC11_P3_3ph.dat
   partial phonon DOS            : Output/FeNi_DAC11_P3_dos.dat
   covariance matrix of DOS      : Output/FeNi_DAC11_P3_cvm.bin

File: 061_phox_FeNi_auto/2012Apr_DAC11_P3/Output/FeNi_DAC11_P3_psth_ptl.txt

            #####   ##   ## #####  ###### ##   ## ##    ##   ##
           ##   ## ##   ## ##   ## ##     ###  ##  ##    ##  ##
          ##   ##  ##   ## ##   ## ##      ###  ## ##     ####
         ######   ####### ##   ##  #####   ## # ##  ##     ##
        ##       ##   ##  ##   ##  ##      ##  ###   ##    ###
       ##        ##   ##  ##   ##  ##      ##   ##   ##   ## ##
      ###       ##   ##    #####   ######   ##   ##   ## ##   ###

   PHOnon Excitation by Nuclear resonant Inelastic X-ray scattering
                  module psth - version 3.0beta8


  Input parameters -->
    Nuclear transition energy   :   14.412 keV
    Recoil energy of free atom  :    1.956 meV
    Temperature                 :  300.00 K

  Quantities calculated with the partial DOS -->
    Lamb-Moessbauer factor      :    0.8252 +-   0.0014
    kinetic energy              :   14.3648 +-   0.1584 meV/atom
    mean force constant         :  199.2358 +-   7.3873 N/m
    specific heat               :    2.6809 +-   0.0213 k_B/atom
    entropy                     :    2.8955 +-   0.0197 k_B/atom
    free energy                 :   11.3354 +-   0.6306 meV/atom
    resilience                  :  122.8951 +-   1.1176 N/m
    Lamb-Moessbauer temperature : 1668.5721 +-  15.1735 K
    isotope fractionation       :    1.6697 +-   0.1838 perMille/%
    high T isotope frac.        :    1.7056 +-   0.0632 perMille/%
    rms displacement            :    6.0012 +-   0.0264 pm
    impact displacement         :    6.0361 +-   0.2696 pm


  Created files -->
   Protocol of calculations      : Output/FeNi_DAC11_P3_psth_ptl.txt

File: 061_phox_FeNi_auto/2012Apr_DAC11_P4/Output/FeNi_DAC11_P4_phox_ptl.txt

            #####   ##   ## #####  ###### ##   ## ##    ##   ##
           ##   ## ##   ## ##   ## ##     ###  ##  ##    ##  ##
          ##   ##  ##   ## ##   ## ##      ###  ## ##     ####
         ######   ####### ##   ##  #####   ## # ##  ##     ##
        ##       ##   ##  ##   ##  ##      ##  ###   ##    ###
       ##        ##   ##  ##   ##  ##      ##   ##   ##   ## ##
      ###       ##   ##    #####   ######   ##   ##   ## ##   ###

   PHOnon Excitation by Nuclear resonant Inelastic X-ray scattering
                  module phox - version 3.0beta8


 Input parameters -->
    Nuclear transition energy    :   14.412 keV
    Recoil energy of free atom   :    1.956 meV
    Temperature of the material  :  300.00  K
    Constant background          :    3.00  cnts/channel
    Normalization correction     :    1.00  %/100meV
    Linear E-scale correction    :    0.00  0.1%
    Quadratic E-scale correction :    0.00  1E-6/meV

 Fit parameters -->

    |     name                       |   start  |   prior  | prior rms |
    |--------------------------------+----------+----------+-----------|
    | norm                           | 1.00E+00 |          |           |
    | background                     | 3.00E+00 |          |           |
     ------------------------------------------------------------------


 Results -->

     Deviator value:      0.02 +-   0.06

     | parameter name | ## |  value    +- error   | % err |
     |----------------+----+----------------------+-------|
     | norm           |  1 |  3.07D+00 +- 2.8D-01 |   9.1 |
     | background     |  2 |  1.63D+00 +- 3.7D-02 |   2.3 |
      ----------------------------------------------------
       Error estimates give a 68% confidence interval.

  Error correlation matrix ->

      ## |    1      2
     ----+---------------
       1 |    1   -0.827
       2 | -0.827    1  

  Smallest eigenvalues of Fisher information matrix ->

     fixed | none  1  2
    -------+------------
      none |   9  99 99
        1  |  99  99 99
        2  |  99  99 99

  Fit of the elastic peak -->
    shape function processed from file
      peak              :   7.64E+03
      background        :   0.41
      valid range (meV) :  -5.03 to  9.06
    fit range (meV) :  -4.95 to  4.95  centered at -0.10
              Chi^2    peak   FWHM   pos.  %bgr.  asm.
    start:   139.02 4.41E+03  1.48 -0.097  1.221  0.93
    final:     0.84 4.48E+03  1.13 -0.020  1.312  0.93
    errors:    0.15 1.60E+02  0.03  0.036  0.155  0.09

    smoothing range (meV) :  -3.044 to  2.891

  Quantities derived directly from the data -->
    Lamb-Moessbauer factor :   0.8341  +-  0.0024
    kinetic energy / atom  :  14.4654  +-  0.1515 meV
    mean force constant    : 224.1022  +-  8.7965 N/m

  Decomposition into n-phonon contributions -->
    FFT-filter smoothing :  0.50 meV

  Quantities derived after refinement -->
    Lamb-Moessbauer factor :   0.8342  +-  0.0024
    kinetic energy / atom  :  14.5258  +-  0.1521 meV
    mean force constant    : 226.8873  +-  8.9058 N/m
    isotope fractionation  :   1.8564  +-  0.1766 perMille/%
    high T isotope frac.   :   1.9423  +-  0.0762 perMille/%

  Consistency tests using the refined data -->
       tested quantity         %deviation   norm.dev.   status
    detailed balance          0.00 +- 0.78    0.00        ok              
    energy/temp. calib.       0.11 +- 1.23    0.09        ok              

  Consistency tests using the partial DOS -->
       tested quantity         %deviation   norm.dev.   status
    negativity of DOS         0.19 +- 0.55    0.34        ok              
    norm of DOS               0.11 +- 0.79    0.14        ok              
    Lamb-Moessbauer factor    0.01 +- 0.33    0.04        ok              
    kinetic energy / atom     0.11 +- 1.42    0.08        ok              
    mean force constant      -0.16 +- 5.12    0.03        ok              
    rms average --------------------------->  0.17        ok              

  Quantities calculated from the partial DOS -->
    Lamb-Moessbauer factor        :   0.8343 +-  0.0013
    kinetic energy                :  14.5424 +-  0.1386 meV/atom
    mean force constant           : 226.5260 +-  7.4690 N/m
    Lamb-Moessbauer factor at T=0 :   0.9311 +-  0.0004
    kinetic energy         at T=0 :   7.7055 +-  0.1101 meV/atom
    vibrational specific heat     :   2.6491 +-  0.0182 k_B/atom
    vibrational entropy           :   2.8100 +-  0.0175 k_B/atom
    resilience                    : 129.6933 +-  1.1474 N/m
    Lamb-Moessbauer temperature   :   1760.9 +-   15.58 K
    isotope fractionation         :   1.8757 +-  0.1609 perMille/%
    high T isotope frac.          :   1.9392 +-  0.0639 perMille/%


  Created files -->

   Protocol of calculations      : Output/FeNi_DAC11_P4_phox_ptl.txt
   List of all iteration steps   : Output/FeNi_DAC11_P4_ite.csv
   Fitted resolution function    : Output/FeNi_DAC11_P4_rfc.dat
   Data without elastic peak     : Output/FeNi_DAC11_P4_pst.dat
   Norm. data w/out elastic peak : Output/FeNi_DAC11_P4_psn.dat
   one-phonon contribution       : Output/FeNi_DAC11_P4_1ph.dat
   two-phonon contribution       : Output/FeNi_DAC11_P4_2ph.dat
   3+ phonon contribution        : Output/FeNi_DAC11_P4_3ph.dat
   partial phonon DOS            : Output/FeNi_DAC11_P4_dos.dat
   covariance matrix of DOS      : Output/FeNi_DAC11_P4_cvm.bin

File: 061_phox_FeNi_auto/2012Apr_DAC11_P4/Output/FeNi_DAC11_P4_psth_ptl.txt

            #####   ##   ## #####  ###### ##   ## ##    ##   ##
           ##   ## ##   ## ##   ## ##     ###  ##  ##    ##  ##
          ##   ##  ##   ## ##   ## ##      ###  ## ##     ####
         ######   ####### ##   ##  #####   ## # ##  ##     ##
        ##       ##   ##  ##   ##  ##      ##  ###   ##    ###
       ##        ##   ##  ##   ##  ##      ##   ##   ##   ## ##
      ###       ##   ##    #####   ######   ##   ##   ## ##   ###

   PHOnon Excitation by Nuclear resonant Inelastic X-ray scattering
                  module psth - version 3.0beta8


  Input parameters -->
    Nuclear transition energy   :   14.412 keV
    Recoil energy of free atom  :    1.956 meV
    Temperature                 :  300.00 K

  Quantities calculated with the partial DOS -->
    Lamb-Moessbauer factor      :    0.8343 +-   0.0014
    kinetic energy              :   14.5465 +-   0.1724 meV/atom
    mean force constant         :  227.2155 +-   8.4747 N/m
    specific heat               :    2.6483 +-   0.0224 k_B/atom
    entropy                     :    2.8060 +-   0.0204 k_B/atom
    free energy                 :   14.7375 +-   0.7093 meV/atom
    resilience                  :  130.8732 +-   1.2759 N/m
    Lamb-Moessbauer temperature : 1776.8929 +-  17.3229 K
    isotope fractionation       :    1.8805 +-   0.2001 perMille/%
    high T isotope frac.        :    1.9451 +-   0.0725 perMille/%
    rms displacement            :    5.8270 +-   0.0274 pm
    impact displacement         :    5.8526 +-   0.2795 pm


  Created files -->
   Protocol of calculations      : Output/FeNi_DAC11_P4_psth_ptl.txt

File: 061_phox_FeNi_auto/2012Apr_DAC11_P5/Output/FeNi_DAC11_P5_phox_ptl.txt

            #####   ##   ## #####  ###### ##   ## ##    ##   ##
           ##   ## ##   ## ##   ## ##     ###  ##  ##    ##  ##
          ##   ##  ##   ## ##   ## ##      ###  ## ##     ####
         ######   ####### ##   ##  #####   ## # ##  ##     ##
        ##       ##   ##  ##   ##  ##      ##  ###   ##    ###
       ##        ##   ##  ##   ##  ##      ##   ##   ##   ## ##
      ###       ##   ##    #####   ######   ##   ##   ## ##   ###

   PHOnon Excitation by Nuclear resonant Inelastic X-ray scattering
                  module phox - version 3.0beta8


 Input parameters -->
    Nuclear transition energy    :   14.412 keV
    Recoil energy of free atom   :    1.956 meV
    Temperature of the material  :  300.00  K
    Constant background          :    3.00  cnts/channel
    Normalization correction     :    6.00  %/100meV
    Linear E-scale correction    :    0.00  0.1%
    Quadratic E-scale correction :    0.00  1E-6/meV

 Fit parameters -->

    |     name                       |   start  |   prior  | prior rms |
    |--------------------------------+----------+----------+-----------|
    | norm                           | 6.00E+00 |          |           |
    | background                     | 3.00E+00 |          |           |
     ------------------------------------------------------------------


 Results -->

     Deviator value:      0.39 +-   0.24

     | parameter name | ## |  value    +- error   | % err |
     |----------------+----+----------------------+-------|
     | norm           |  1 |  4.09D+00 +- 9.9D-01 |  24.2 |
     | background     |  2 |  2.88D+00 +- 1.6D-01 |   5.6 |
      ----------------------------------------------------
       Error estimates give a 68% confidence interval.

  Error correlation matrix ->

      ## |    1      2
     ----+---------------
       1 |    1   -0.797
       2 | -0.797    1  

  Smallest eigenvalues of Fisher information matrix ->

     fixed | none 1 2
    -------+----------
      none |   1  9 9
        1  |   9  9 9
        2  |   9  9 9

  Fit of the elastic peak -->
    shape function processed from file
      peak              :   1.13E+04
      background        :   0.78
      valid range (meV) :  -5.10 to  8.04
    fit range (meV) :  -4.96 to  4.96  centered at  0.10
              Chi^2    peak   FWHM   pos.  %bgr.  asm.
    start:    45.96 6.17E+03  0.99  0.104  1.002  0.99
    final:     0.71 6.27E+03  1.13 -0.010  0.948  0.99
    errors:    0.14 1.65E+02  0.02  0.028  0.102  0.08

    smoothing range (meV) :  -2.861 to  3.088

  Quantities derived directly from the data -->
    Lamb-Moessbauer factor :   0.8544  +-  0.0019
    kinetic energy / atom  :  14.6786  +-  0.1461 meV
    mean force constant    : 250.2487  +-  8.9884 N/m

  Decomposition into n-phonon contributions -->
    FFT-filter smoothing :  0.50 meV

  Quantities derived after refinement -->
    Lamb-Moessbauer factor :   0.8543  +-  0.0019
    kinetic energy / atom  :  14.7465  +-  0.1468 meV
    mean force constant    : 249.9541  +-  8.9778 N/m
    isotope fractionation  :   2.1126  +-  0.1704 perMille/%
    high T isotope frac.   :   2.1398  +-  0.0769 perMille/%

  Consistency tests using the refined data -->
       tested quantity         %deviation   norm.dev.   status
    detailed balance         -0.21 +- 0.74    0.28        ok              
    energy/temp. calib.       0.88 +- 1.17    0.75        ok              

  Consistency tests using the partial DOS -->
       tested quantity         %deviation   norm.dev.   status
    negativity of DOS         0.53 +- 0.53    1.01    acceptable          
    norm of DOS               0.43 +- 0.75    0.58        ok              
    Lamb-Moessbauer factor    0.06 +- 0.26    0.24        ok              
    kinetic energy / atom    -0.26 +- 1.36    0.19        ok              
    mean force constant      -0.32 +- 4.77    0.07        ok              
    rms average --------------------------->  0.54        ok              

  Quantities calculated from the partial DOS -->
    Lamb-Moessbauer factor        :   0.8548 +-  0.0011
    kinetic energy                :  14.7087 +-  0.1365 meV/atom
    mean force constant           : 249.1474 +-  7.8447 N/m
    Lamb-Moessbauer factor at T=0 :   0.9358 +-  0.0004
    kinetic energy         at T=0 :   8.1878 +-  0.1112 meV/atom
    vibrational specific heat     :   2.6114 +-  0.0168 k_B/atom
    vibrational entropy           :   2.6233 +-  0.0153 k_B/atom
    resilience                    : 151.5954 +-  1.3028 N/m
    Lamb-Moessbauer temperature   :   2058.2 +-   17.69 K
    isotope fractionation         :   2.0687 +-  0.1583 perMille/%
    high T isotope frac.          :   2.1328 +-  0.0672 perMille/%


  Created files -->

   Protocol of calculations      : Output/FeNi_DAC11_P5_phox_ptl.txt
   List of all iteration steps   : Output/FeNi_DAC11_P5_ite.csv
   Fitted resolution function    : Output/FeNi_DAC11_P5_rfc.dat
   Data without elastic peak     : Output/FeNi_DAC11_P5_pst.dat
   Norm. data w/out elastic peak : Output/FeNi_DAC11_P5_psn.dat
   one-phonon contribution       : Output/FeNi_DAC11_P5_1ph.dat
   two-phonon contribution       : Output/FeNi_DAC11_P5_2ph.dat
   3+ phonon contribution        : Output/FeNi_DAC11_P5_3ph.dat
   partial phonon DOS            : Output/FeNi_DAC11_P5_dos.dat
   covariance matrix of DOS      : Output/FeNi_DAC11_P5_cvm.bin
