Repository: r-a-morrison/fe_alloy_sound_velocities

# Fe Alloy Sound Velocities
by Rachel Morrison

This is a repository of my graduate research on iron-nickel sound velocities at extreme pressures.

## Abstract
The Earth's iron-dominant core is known to contain nickel from cosmochemical analysis and some amount of light elements from geophysical constraints on density and seismic wave velocities. Although there have been several studies to constrain thermoelastic properties of iron-alloys, there has been no systematic study on the effects of nickel and light elements on properties of iron using the same experimental methods and data analysis approach.

File: 061_phox_FeNi_auto/2012Apr_DAC11_P5/Output/FeNi_DAC11_P5_psth_ptl.txt

            #####   ##   ## #####  ###### ##   ## ##    ##   ##
           ##   ## ##   ## ##   ## ##     ###  ##  ##    ##  ##
          ##   ##  ##   ## ##   ## ##      ###  ## ##     ####
         ######   ####### ##   ##  #####   ## # ##  ##     ##
        ##       ##   ##  ##   ##  ##      ##  ###   ##    ###
       ##        ##   ##  ##   ##  ##      ##   ##   ##   ## ##
      ###       ##   ##    #####   ######   ##   ##   ## ##   ###

   PHOnon Excitation by Nuclear resonant Inelastic X-ray scattering
                  module psth - version 3.0beta8


  Input parameters -->
    Nuclear transition energy   :   14.412 keV
    Recoil energy of free atom  :    1.956 meV
    Temperature                 :  300.00 K

  Quantities calculated with the partial DOS -->
    Lamb-Moessbauer factor      :    0.8548 +-   0.0012
    kinetic energy              :   14.7128 +-   0.1641 meV/atom
    mean force constant         :  249.8378 +-   8.6874 N/m
    specific heat               :    2.6107 +-   0.0201 k_B/atom
    entropy                     :    2.6198 +-   0.0174 k_B/atom
    free energy                 :   20.5506 +-   0.7060 meV/atom
    resilience                  :  152.8085 +-   1.4256 N/m
    Lamb-Moessbauer temperature : 2074.7136 +-  19.3558 K
    isotope fractionation       :    2.0735 +-   0.1904 perMille/%
    high T isotope frac.        :    2.1388 +-   0.0744 perMille/%
    rms displacement            :    5.4226 +-   0.0242 pm
    impact displacement         :    5.4389 +-   0.2383 pm


  Created files -->
   Protocol of calculations      : Output/FeNi_DAC11_P5_psth_ptl.txt

File: 061_phox_FeNi_auto/2012Apr_DAC11_P6/Output/FeNi_DAC11_P6_phox_ptl.txt

            #####   ##   ## #####  ###### ##   ## ##    ##   ##
           ##   ## ##   ## ##   ## ##     ###  ##  ##    ##  ##
          ##   ##  ##   ## ##   ## ##      ###  ## ##     ####
         ######   ####### ##   ##  #####   ## # ##  ##     ##
        ##       ##   ##  ##   ##  ##      ##  ###   ##    ###
       ##        ##   ##  ##   ##  ##      ##   ##   ##   ## ##
      ###       ##   ##    #####   ######   ##   ##   ## ##   ###

   PHOnon Excitation by Nuclear resonant Inelastic X-ray scattering
                  module phox - version 3.0beta8


 Input parameters -->
    Nuclear transition energy    :   14.412 keV
    Recoil energy of free atom   :    1.956 meV
    Temperature of the material  :  300.00  K
    Constant background          :    3.00  cnts/channel
    Normalization correction     :    6.00  %/100meV
    Linear E-scale correction    :    0.00  0.1%
    Quadratic E-scale correction :    0.00  1E-6/meV

 Fit parameters -->

    |     name                       |   start  |   prior  | prior rms |
    |--------------------------------+----------+----------+-----------|
    | norm                           | 6.00E+00 |          |           |
    | background                     | 3.00E+00 |          |           |
     ------------------------------------------------------------------


 Results -->

     Deviator value:      0.14 +-   0.14

     | parameter name | ## |  value    +- error   | % err |
     |----------------+----+----------------------+-------|
     | norm           |  1 |  8.45D+00 +- 8.8D-01 |  10.4 |
     | background     |  2 |  1.81D+00 +- 1.1D-01 |   6.0 |
      ----------------------------------------------------
       Error estimates give a 68% confidence interval.

  Error correlation matrix ->

      ## |    1      2
     ----+---------------
       1 |    1   -0.869
       2 | -0.869    1  

  Smallest eigenvalues of Fisher information matrix ->

     fixed | none  1  2
    -------+------------
      none |   7  99 99
        1  |  99  99 99
        2  |  99  99 99

  Fit of the elastic peak -->
    shape function processed from file
      peak              :   9.35E+03
      background        :   0.57
      valid range (meV) :  -5.60 to  5.04
    fit range (meV) :  -4.95 to  4.95  centered at  0.10
              Chi^2    peak   FWHM   pos.  %bgr.  asm.
    start:    31.91 5.22E+03  0.99  0.095  0.737  0.97
    final:     0.84 5.27E+03  1.08 -0.014  0.709  0.97
    errors:    0.15 1.72E+02  0.03  0.029  0.106  0.08

    smoothing range (meV) :  -2.860 to  3.079

  Quantities derived directly from the data -->
    Lamb-Moessbauer factor :   0.8658  +-  0.0021
    kinetic energy / atom  :  14.8620  +-  0.1679 meV
    mean force constant    : 288.0486  +-  9.9691 N/m

  Decomposition into n-phonon contributions -->
    FFT-filter smoothing :  0.50 meV

  Quantities derived after refinement -->
    Lamb-Moessbauer factor :   0.8658  +-  0.0021
    kinetic energy / atom  :  14.9758  +-  0.1692 meV
    mean force constant    : 291.2416  +- 10.0796 N/m
    isotope fractionation  :   2.3787  +-  0.1964 perMille/%
    high T isotope frac.   :   2.4932  +-  0.0863 perMille/%

  Consistency tests using the refined data -->
       tested quantity         %deviation   norm.dev.   status
    detailed balance          0.27 +- 0.93    0.29        ok              
    energy/temp. calib.       0.76 +- 1.35    0.56        ok              

  Consistency tests using the partial DOS -->
       tested quantity         %deviation   norm.dev.   status
    negativity of DOS         0.06 +- 0.63    0.10        ok              
    norm of DOS               0.05 +- 0.89    0.05        ok              
    Lamb-Moessbauer factor   -0.00 +- 0.29    0.02        ok              
    kinetic energy / atom     0.26 +- 1.55    0.17        ok              
    mean force constant       1.79 +- 4.55    0.39        ok              
    rms average --------------------------->  0.20        ok              

  Quantities calculated from the partial DOS -->
    Lamb-Moessbauer factor        :   0.8658 +-  0.0013
    kinetic energy                :  15.0152 +-  0.1591 meV/atom
    mean force constant           : 296.4630 +-  8.6121 N/m
    Lamb-Moessbauer factor at T=0 :   0.9389 +-  0.0004
    kinetic energy         at T=0 :   8.7735 +-  0.1282 meV/atom
    vibrational specific heat     :   2.5566 +-  0.0200 k_B/atom
    vibrational entropy           :   2.4830 +-  0.0178 k_B/atom
    resilience                    : 166.5119 +-  1.9016 N/m
    Lamb-Moessbauer temperature   :   2260.8 +-   25.82 K
    isotope fractionation         :   2.4244 +-  0.1847 perMille/%
    high T isotope frac.          :   2.5379 +-  0.0737 perMille/%


  Created files -->

   Protocol of calculations      : Output/FeNi_DAC11_P6_phox_ptl.txt
   List of all iteration steps   : Output/FeNi_DAC11_P6_ite.csv
   Fitted resolution function    : Output/FeNi_DAC11_P6_rfc.dat
   Data without elastic peak     : Output/FeNi_DAC11_P6_pst.dat
   Norm. data w/out elastic peak : Output/FeNi_DAC11_P6_psn.dat
   one-phonon contribution       : Output/FeNi_DAC11_P6_1ph.dat
   two-phonon contribution       : Output/FeNi_DAC11_P6_2ph.dat
   3+ phonon contribution        : Output/FeNi_DAC11_P6_3ph.dat
   partial phonon DOS            : Output/FeNi_DAC11_P6_dos.dat
   covariance matrix of DOS      : Output/FeNi_DAC11_P6_cvm.bin

File: 061_phox_FeNi_auto/2012Apr_DAC11_P6/Output/FeNi_DAC11_P6_psth_ptl.txt

            #####   ##   ## #####  ###### ##   ## ##    ##   ##
           ##   ## ##   ## ##   ## ##     ###  ##  ##    ##  ##
          ##   ##  ##   ## ##   ## ##      ###  ## ##     ####
         ######   ####### ##   ##  #####   ## # ##  ##     ##
        ##       ##   ##  ##   ##  ##      ##  ###   ##    ###
       ##        ##   ##  ##   ##  ##      ##   ##   ##   ## ##
      ###       ##   ##    #####   ######   ##   ##   ## ##   ###

   PHOnon Excitation by Nuclear resonant Inelastic X-ray scattering
                  module psth - version 3.0beta8


  Input parameters -->
    Nuclear transition energy   :   14.412 keV
    Recoil energy of free atom  :    1.956 meV
    Temperature                 :  300.00 K

  Quantities calculated with the partial DOS -->
    Lamb-Moessbauer factor      :    0.8658 +-   0.0014
    kinetic energy              :   15.0188 +-   0.1895 meV/atom
    mean force constant         :  297.0847 +-   9.5410 N/m
    specific heat               :    2.5560 +-   0.0235 k_B/atom
    entropy                     :    2.4803 +-   0.0200 k_B/atom
    free energy                 :   25.9921 +-   0.8038 meV/atom
    resilience                  :  167.5702 +-   2.0559 N/m
    Lamb-Moessbauer temperature : 2275.1351 +-  27.9135 K
    isotope fractionation       :    2.4286 +-   0.2198 perMille/%
    high T isotope frac.        :    2.5432 +-   0.0817 perMille/%
    rms displacement            :    5.1968 +-   0.0302 pm
    impact displacement         :    5.1713 +-   0.2736 pm


  Created files -->
   Protocol of calculations      : Output/FeNi_DAC11_P6_psth_ptl.txt

File: 061_phox_FeNi_auto/2012Apr_DAC11_P8/Output/FeNi_DAC11_P8_phox_ptl.txt

            #####   ##   ## #####  ###### ##   ## ##    ##   ##
           ##   ## ##   ## ##   ## ##     ###  ##  ##    ##  ##
          ##   ##  ##   ## ##   ## ##      ###  ## ##     ####
         ######   ####### ##   ##  #####   ## # ##  ##     ##
        ##       ##   ##  ##   ##  ##      ##  ###   ##    ###
       ##        ##   ##  ##   ##  ##      ##   ##   ##   ## ##
      ###       ##   ##    #####   ######   ##   ##   ## ##   ###

   PHOnon Excitation by Nuclear resonant Inelastic X-ray scattering
                  module phox - version 3.0beta8


 Input parameters -->
    Nuclear transition energy    :   14.412 keV
    Recoil energy of free atom   :    1.956 meV
    Temperature of the material  :  300.00  K
    Constant background          :    3.00  cnts/channel
    Normalization correction     :   13.00  %/100meV
    Linear E-scale correction    :    0.00  0.1%
    Quadratic E-scale correction :    0.00  1E-6/meV

 Fit parameters -->

    |     name                       |   start  |   prior  | prior rms |
    |--------------------------------+----------+----------+-----------|
    | norm                           | 1.30E+01 |          |           |
    | background                     | 3.00E+00 |          |           |
     ------------------------------------------------------------------


 Results -->

     Deviator value:      0.54 +-   0.28

     | parameter name | ## |  value    +- error   | % err |
     |----------------+----+----------------------+-------|
     | norm           |  1 |  1.18D+01 +- 1.7D+00 |  14.2 |
     | background     |  2 |  3.61D+00 +- 2.3D-01 |   6.5 |
      ----------------------------------------------------
       Error estimates give a 68% confidence interval.

  Error correlation matrix ->

      ## |    1      2
     ----+---------------
       1 |    1   -0.860
       2 | -0.860    1  

  Smallest eigenvalues of Fisher information matrix ->

     fixed | none  1  2
    -------+------------
      none |   7  99 99
        1  |  99  99 99
        2  |  99  99 99

  Fit of the elastic peak -->
    shape function processed from file
      peak              :   9.86E+03
      background        :   0.98
      valid range (meV) :  -5.21 to  6.42
    fit range (meV) :  -4.95 to  4.95  centered at -0.02
              Chi^2    peak   FWHM   pos.  %bgr.  asm.
    start:   300.99 7.24E+03  1.49 -0.018  0.472  0.96
    final:     1.07 7.14E+03  1.10 -0.031  0.505  0.96
    errors:    0.17 2.25E+02  0.03  0.029  0.094  0.08

    smoothing range (meV) :  -2.957 to  2.984

  Quantities derived directly from the data -->
    Lamb-Moessbauer factor :   0.8793  +-  0.0018
    kinetic energy / atom  :  15.0692  +-  0.1699 meV
    mean force constant    : 306.7394  +- 10.2342 N/m

  Decomposition into n-phonon contributions -->
    FFT-filter smoothing :  0.50 meV

  Quantities derived after refinement -->
    Lamb-Moessbauer factor :   0.8795  +-  0.0018
    kinetic energy / atom  :  15.1720  +-  0.1710 meV
    mean force constant    : 311.1928  +- 10.3828 N/m
    isotope fractionation  :   2.6063  +-  0.1985 perMille/%
    high T isotope frac.   :   2.6640  +-  0.0889 perMille/%

  Consistency tests using the refined data -->
       tested quantity         %deviation   norm.dev.   status
    detailed balance         -0.48 +- 0.95    0.50        ok              
    energy/temp. calib.       1.38 +- 1.38    1.00        ok              

  Consistency tests using the partial DOS -->
       tested quantity         %deviation   norm.dev.   status
    negativity of DOS         0.57 +- 0.63    0.90        ok              
    norm of DOS               0.54 +- 0.90    0.60        ok              
    Lamb-Moessbauer factor    0.06 +- 0.26    0.22        ok              
    kinetic energy / atom    -0.27 +- 1.56    0.17        ok              
    mean force constant      -0.36 +- 4.41    0.08        ok              
    rms average --------------------------->  0.50        ok              

  Quantities calculated from the partial DOS -->
    Lamb-Moessbauer factor        :   0.8799 +-  0.0013
    kinetic energy                :  15.1312 +-  0.1631 meV/atom
    mean force constant           : 310.0698 +-  8.9941 N/m
    Lamb-Moessbauer factor at T=0 :   0.9423 +-  0.0004
    kinetic energy         at T=0 :   9.1464 +-  0.1337 meV/atom
    vibrational specific heat     :   2.5257 +-  0.0195 k_B/atom
    vibrational entropy           :   2.3383 +-  0.0164 k_B/atom
    resilience                    : 188.7783 +-  2.2852 N/m
    Lamb-Moessbauer temperature   :   2563.1 +-   31.03 K
    isotope fractionation         :   2.5591 +-  0.1893 perMille/%
    high T isotope frac.          :   2.6544 +-  0.0770 perMille/%


  Created files -->

   Protocol of calculations      : Output/FeNi_DAC11_P8_phox_ptl.txt
   List of all iteration steps   : Output/FeNi_DAC11_P8_ite.csv
   Fitted resolution function    : Output/FeNi_DAC11_P8_rfc.dat
   Data without elastic peak     : Output/FeNi_DAC11_P8_pst.dat
   Norm. data w/out elastic peak : Output/FeNi_DAC11_P8_psn.dat
   one-phonon contribution       : Output/FeNi_DAC11_P8_1ph.dat
   two-phonon contribution       : Output/FeNi_DAC11_P8_2ph.dat
   3+ phonon contribution        : Output/FeNi_DAC11_P8_3ph.dat
   partial phonon DOS            : Output/FeNi_DAC11_P8_dos.dat
   covariance matrix of DOS      : Output/FeNi_DAC11_P8_cvm.bin

File: 061_phox_FeNi_auto/2012Apr_DAC11_P8/Output/FeNi_DAC11_P8_psth_ptl.txt

            #####   ##   ## #####  ###### ##   ## ##    ##   ##
           ##   ## ##   ## ##   ## ##     ###  ##  ##    ##  ##
          ##   ##  ##   ## ##   ## ##      ###  ## ##     ####
         ######   ####### ##   ##  #####   ## # ##  ##     ##
        ##       ##   ##  ##   ##  ##      ##  ###   ##    ###
       ##        ##   ##  ##   ##  ##      ##   ##   ##   ## ##
      ###       ##   ##    #####   ######   ##   ##   ## ##   ###

   PHOnon Excitation by Nuclear resonant Inelastic X-ray scattering
                  module psth - version 3.0beta8


  Input parameters -->
    Nuclear transition energy   :   14.412 keV
    Recoil energy of free atom  :    1.956 meV
    Temperature                 :  300.00 K

  Quantities calculated with the partial DOS -->
    Lamb-Moessbauer factor      :    0.8800 +-   0.0014
    kinetic energy              :   15.1389 +-   0.1893 meV/atom
    mean force constant         :  311.2904 +-   9.8388 N/m
    specific heat               :    2.5243 +-   0.0223 k_B/atom
    entropy                     :    2.3330 +-   0.0180 k_B/atom
    free energy                 :   30.5209 +-   0.8290 meV/atom
    resilience                  :  191.0358 +-   2.4749 N/m
    Lamb-Moessbauer temperature : 2593.7335 +-  33.6021 K
    isotope fractionation       :    2.5680 +-   0.2197 perMille/%
    high T isotope frac.        :    2.6648 +-   0.0842 perMille/%
    rms displacement            :    4.8955 +-   0.0297 pm
    impact displacement         :    4.8667 +-   0.2491 pm


  Created files -->
   Protocol of calculations      : Output/FeNi_DAC11_P8_psth_ptl.txt

File: 061_phox_FeNi_auto/2012Apr_DAC11_P9/Output/FeNi_DAC11_P9_phox_ptl.txt

            #####   ##   ## #####  ###### ##   ## ##    ##   ##
           ##   ## ##   ## ##   ## ##     ###  ##  ##    ##  ##
          ##   ##  ##   ## ##   ## ##      ###  ## ##     ####
         ######   ####### ##   ##  #####   ## # ##  ##     ##
        ##       ##   ##  ##   ##  ##      ##  ###   ##    ###
       ##        ##   ##  ##   ##  ##      ##   ##   ##   ## ##
      ###       ##   ##    #####   ######   ##   ##   ## ##   ###

   PHOnon Excitation by Nuclear resonant Inelastic X-ray scattering
                  module phox - version 3.0beta8


 Input parameters -->
    Nuclear transition energy    :   14.412 keV
    Recoil energy of free atom   :    1.956 meV
    Temperature of the material  :  300.00  K
    Constant background          :    3.00  cnts/channel
    Normalization correction     :   11.00  %/100meV
    Linear E-scale correction    :    0.00  0.1%
    Quadratic E-scale correction :    0.00  1E-6/meV

 Fit parameters -->

    |     name                       |   start  |   prior  | prior rms |
    |--------------------------------+----------+----------+-----------|
    | norm                           | 1.10E+01 |          |           |
    | background                     | 3.00E+00 |          |           |
     ------------------------------------------------------------------


 Results -->

     Deviator value:      0.63 +-   0.30

     | parameter name | ## |  value    +- error   | % err |
     |----------------+----+----------------------+-------|
     | norm           |  1 |  9.16D+00 +- 2.1D+00 |  22.9 |
     | background     |  2 |  1.95D+00 +- 2.5D-01 |  12.6 |
      ----------------------------------------------------
       Error estimates give a 68% confidence interval.

  Error correlation matrix ->

      ## |    1      2
     ----+---------------
       1 |    1   -0.893
       2 | -0.893    1  

  Smallest eigenvalues of Fisher information matrix ->

     fixed | none  1  2
    -------+------------
      none |   5  99 99
        1  |  99  99 99
        2  |  99  99 99

  Fit of the elastic peak -->
    shape function processed from file
      peak              :   1.11E+04
      background        :   0.66
      valid range (meV) :  -7.87 to  7.73
    fit range (meV) :  -4.95 to  4.95  centered at  0.04
              Chi^2    peak   FWHM   pos.  %bgr.  asm.
    start:    14.12 5.70E+03  0.99  0.040  0.529  0.97
    final:     1.29 5.66E+03  1.08 -0.019  0.581  0.97
    errors:    0.19 2.30E+02  0.03  0.038  0.119  0.11

    smoothing range (meV) :  -2.913 to  3.032

  Quantities derived directly from the data -->
    Lamb-Moessbauer factor :   0.8830  +-  0.0020
    kinetic energy / atom  :  15.2108  +-  0.1772 meV
    mean force constant    : 332.8683  +- 10.3135 N/m

  Decomposition into n-phonon contributions -->
    FFT-filter smoothing :  0.50 meV

  Quantities derived after refinement -->
    Lamb-Moessbauer factor :   0.8832  +-  0.0020
    kinetic energy / atom  :  15.3412  +-  0.1788 meV
    mean force constant    : 338.2623  +- 10.4806 N/m
    isotope fractionation  :   2.8026  +-  0.2075 perMille/%
    high T isotope frac.   :   2.8957  +-  0.0897 perMille/%

  Consistency tests using the refined data -->
       tested quantity         %deviation   norm.dev.   status
    detailed balance         -0.83 +- 1.08    0.77        ok              
    energy/temp. calib.       1.31 +- 1.28    1.03    acceptable          

  Consistency tests using the partial DOS -->
       tested quantity         %deviation   norm.dev.   status
    negativity of DOS         0.57 +- 0.68    0.83        ok              
    norm of DOS               0.50 +- 0.97    0.52        ok              
    Lamb-Moessbauer factor    0.05 +- 0.27    0.18        ok              
    kinetic energy / atom    -0.31 +- 1.61    0.19        ok              
    mean force constant      -0.76 +- 4.07    0.19        ok              
    rms average --------------------------->  0.46        ok              

  Quantities calculated from the partial DOS -->
    Lamb-Moessbauer factor        :   0.8837 +-  0.0014
    kinetic energy                :  15.2930 +-  0.1715 meV/atom
    mean force constant           : 335.6794 +-  8.9299 N/m
    Lamb-Moessbauer factor at T=0 :   0.9437 +-  0.0004
    kinetic energy         at T=0 :   9.4395 +-  0.1372 meV/atom
    vibrational specific heat     :   2.4981 +-  0.0218 k_B/atom
    vibrational entropy           :   2.2743 +-  0.0183 k_B/atom
    resilience                    : 196.5293 +-  2.6631 N/m
    Lamb-Moessbauer temperature   :   2668.3 +-   36.16 K
    isotope fractionation         :   2.7467 +-  0.1990 perMille/%
    high T isotope frac.          :   2.8736 +-  0.0764 perMille/%


  Created files -->

   Protocol of calculations      : Output/FeNi_DAC11_P9_phox_ptl.txt
   List of all iteration steps   : Output/FeNi_DAC11_P9_ite.csv
   Fitted resolution function    : Output/FeNi_DAC11_P9_rfc.dat
   Data without elastic peak     : Output/FeNi_DAC11_P9_pst.dat
   Norm. data w/out elastic peak : Output/FeNi_DAC11_P9_psn.dat
   one-phonon contribution       : Output/FeNi_DAC11_P9_1ph.dat
   two-phonon contribution       : Output/FeNi_DAC11_P9_2ph.dat
   3+ phonon contribution        : Output/FeNi_DAC11_P9_3ph.dat
   partial phonon DOS            : Output/FeNi_DAC11_P9_dos.dat
   covariance matrix of DOS      : Output/FeNi_DAC11_P9_cvm.bin

File: 061_phox_FeNi_auto/2012Apr_DAC11_P9/Output/FeNi_DAC11_P9_psth_ptl.txt

            #####   ##   ## #####  ###### ##   ## ##    ##   ##
           ##   ## ##   ## ##   ## ##     ###  ##  ##    ##  ##
          ##   ##  ##   ## ##   ## ##      ###  ## ##     ####
         ######   ####### ##   ##  #####   ## # ##  ##     ##
        ##       ##   ##  ##   ##  ##      ##  ###   ##    ###
       ##        ##   ##  ##   ##  ##      ##   ##   ##   ## ##
      ###       ##   ##    #####   ######   ##   ##   ## ##   ###

   PHOnon Excitation by Nuclear resonant Inelastic X-ray scattering
                  module psth - version 3.0beta8


  Input parameters -->
    Nuclear transition energy   :   14.412 keV
    Recoil energy of free atom  :    1.956 meV
    Temperature                 :  300.00 K

  Quantities calculated with the partial DOS -->
    Lamb-Moessbauer factor      :    0.8837 +-   0.0015
    kinetic energy              :   15.2982 +-   0.2012 meV/atom
    mean force constant         :  336.5514 +-   9.8976 N/m
    specific heat               :    2.4972 +-   0.0248 k_B/atom
    entropy                     :    2.2709 +-   0.0201 k_B/atom
    free energy                 :   33.0807 +-   0.8511 meV/atom
    resilience                  :  198.1614 +-   2.8592 N/m
    Lamb-Moessbauer temperature : 2690.4793 +-  38.8194 K
    isotope fractionation       :    2.7528 +-   0.2335 perMille/%
    high T isotope frac.        :    2.8811 +-   0.0847 perMille/%
    rms displacement            :    4.8146 +-   0.0325 pm
    impact displacement         :    4.7537 +-   0.2768 pm


  Created files -->
   Protocol of calculations      : Output/FeNi_DAC11_P9_psth_ptl.txt

File: 061_phox_FeNi_auto/2012Jun_DAC11_P10/Output/FeNi_DAC11_P10_phox_ptl.txt

            #####   ##   ## #####  ###### ##   ## ##    ##   ##
           ##   ## ##   ## ##   ## ##     ###  ##  ##    ##  ##
          ##   ##  ##   ## ##   ## ##      ###  ## ##     ####
         ######   ####### ##   ##  #####   ## # ##  ##     ##
        ##       ##   ##  ##   ##  ##      ##  ###   ##    ###
       ##        ##   ##  ##   ##  ##      ##   ##   ##   ## ##
      ###       ##   ##    #####   ######   ##   ##   ## ##   ###

   PHOnon Excitation by Nuclear resonant Inelastic X-ray scattering
                  module phox - version 3.0beta8


 Input parameters -->
    Nuclear transition energy    :   14.412 keV
    Recoil energy of free atom   :    1.956 meV
    Temperature of the material  :  300.00  K
    Constant background          :    3.00  cnts/channel
    Normalization correction     :   15.00  %/100meV
    Linear E-scale correction    :    0.00  0.1%
    Quadratic E-scale correction :    0.00  1E-6/meV

 Fit parameters -->

    |     name                       |   start  |   prior  | prior rms |
    |--------------------------------+----------+----------+-----------|
    | norm                           | 1.50E+01 |          |           |
    | background                     | 3.00E+00 |          |           |
     ------------------------------------------------------------------


 Results -->

     Deviator value:      1.66 +-   0.49

     | parameter name | ## |  value    +- error   | % err |
     |----------------+----+----------------------+-------|
     | norm           |  1 |  1.36D+01 +- 2.2D+00 |  16.5 |
     | background     |  2 |  4.18D+00 +- 6.6D-01 |  15.8 |
      ----------------------------------------------------
       Error estimates give a 68% confidence interval.

  Error correlation matrix ->

      ## |    1      2
     ----+---------------
       1 |    1   -0.905
       2 | -0.905    1  

  Smallest eigenvalues of Fisher information matrix ->

     fixed | none  1  2
    -------+------------
      none |   5  99 99
        1  |  99  99 99
        2  |  99  99 99

  Fit of the elastic peak -->
    shape function processed from file
      peak              :   2.83E+04
      background        :   6.49
      valid range (meV) : -16.90 to  5.78
    fit range (meV) :  -4.99 to  4.99  centered at  0.06
              Chi^2    peak   FWHM   pos.  %bgr.  asm.
    start:   384.43 1.31E+04  1.50  0.055  0.618  1.00
    final:     0.80 1.31E+04  1.21 -0.015  0.532  1.00
    errors:    0.15 2.50E+02  0.02  0.020  0.064  0.05

    smoothing range (meV) :  -2.921 to  3.062

  Quantities derived directly from the data -->
    Lamb-Moessbauer factor :   0.8892  +-  0.0011
    kinetic energy / atom  :  15.2834  +-  0.1101 meV
    mean force constant    : 336.1871  +-  6.7995 N/m

  Decomposition into n-phonon contributions -->
    FFT-filter smoothing :  0.50 meV

  Quantities derived after refinement -->
    Lamb-Moessbauer factor :   0.8893  +-  0.0011
    kinetic energy / atom  :  15.3841  +-  0.1108 meV
    mean force constant    : 340.1769  +-  6.8802 N/m
    isotope fractionation  :   2.8524  +-  0.1286 perMille/%
    high T isotope frac.   :   2.9121  +-  0.0589 perMille/%

  Consistency tests using the refined data -->
       tested quantity         %deviation   norm.dev.   status
    detailed balance         -1.01 +- 0.71    1.42    acceptable          
    energy/temp. calib.       1.26 +- 0.79    1.59    acceptable          

  Consistency tests using the partial DOS -->
       tested quantity         %deviation   norm.dev.   status
    negativity of DOS         0.60 +- 0.41    1.47    acceptable          
    norm of DOS               0.19 +- 0.58    0.34        ok              
    Lamb-Moessbauer factor    0.01 +- 0.15    0.09        ok              
    kinetic energy / atom    -0.13 +- 0.99    0.13        ok              
    mean force constant       1.15 +- 2.67    0.43        ok              
    rms average --------------------------->  0.71        ok              

  Quantities calculated from the partial DOS -->
    Lamb-Moessbauer factor        :   0.8894 +-  0.0008
    kinetic energy                :  15.3647 +-  0.1051 meV/atom
    mean force constant           : 344.0923 +-  5.9243 N/m
    Lamb-Moessbauer factor at T=0 :   0.9452 +-  0.0003
    kinetic energy         at T=0 :   9.6339 +-  0.0861 meV/atom
    vibrational specific heat     :   2.4799 +-  0.0127 k_B/atom
    vibrational entropy           :   2.2103 +-  0.0104 k_B/atom
    resilience                    : 212.1949 +-  1.8123 N/m
    Lamb-Moessbauer temperature   :   2881.0 +-   24.61 K
    isotope fractionation         :   2.8300 +-  0.1220 perMille/%
    high T isotope frac.          :   2.9456 +-  0.0507 perMille/%


  Created files -->

   Protocol of calculations      : Output/FeNi_DAC11_P10_phox_ptl.txt
   List of all iteration steps   : Output/FeNi_DAC11_P10_ite.csv
   Fitted resolution function    : Output/FeNi_DAC11_P10_rfc.dat
   Data without elastic peak     : Output/FeNi_DAC11_P10_pst.dat
   Norm. data w/out elastic peak : Output/FeNi_DAC11_P10_psn.dat
   one-phonon contribution       : Output/FeNi_DAC11_P10_1ph.dat
   two-phonon contribution       : Output/FeNi_DAC11_P10_2ph.dat
   3+ phonon contribution        : Output/FeNi_DAC11_P10_3ph.dat
   partial phonon DOS            : Output/FeNi_DAC11_P10_dos.dat
   covariance matrix of DOS      : Output/FeNi_DAC11_P10_cvm.bin

File: 061_phox_FeNi_auto/2012Jun_DAC11_P10/Output/FeNi_DAC11_P10_psth_ptl.txt

            #####   ##   ## #####  ###### ##   ## ##    ##   ##
           ##   ## ##   ## ##   ## ##     ###  ##  ##    ##  ##
          ##   ##  ##   ## ##   ## ##      ###  ## ##     ####
         ######   ####### ##   ##  #####   ## # ##  ##     ##
        ##       ##   ##  ##   ##  ##      ##  ###   ##    ###
       ##        ##   ##  ##   ##  ##      ##   ##   ##   ## ##
      ###       ##   ##    #####   ######   ##   ##   ## ##   ###

   PHOnon Excitation by Nuclear resonant Inelastic X-ray scattering
                  module psth - version 3.0beta8


  Input parameters -->
    Nuclear transition energy   :   14.412 keV
    Recoil energy of free atom  :    1.956 meV
    Temperature                 :  300.00 K

  Quantities calculated with the partial DOS -->
    Lamb-Moessbauer factor      :    0.8894 +-   0.0009
    kinetic energy              :   15.3599 +-   0.1219 meV/atom
    mean force constant         :  343.6956 +-   6.4859 N/m
    specific heat               :    2.4810 +-   0.0143 k_B/atom
    entropy                     :    2.2140 +-   0.0114 k_B/atom
    free energy                 :   34.9225 +-   0.5352 meV/atom
    resilience                  :  210.3352 +-   1.8743 N/m
    Lamb-Moessbauer temperature : 2855.7654 +-  25.4476 K
    isotope fractionation       :    2.8244 +-   0.1414 perMille/%
    high T isotope frac.        :    2.9422 +-   0.0555 perMille/%
    rms displacement            :    4.6871 +-   0.0194 pm
    impact displacement         :    4.6422 +-   0.1575 pm


  Created files -->
   Protocol of calculations      : Output/FeNi_DAC11_P10_psth_ptl.txt

File: 061_phox_FeNi_auto/2012Jun_DAC11_P11/Output/FeNi_DAC11_P11_phox_ptl.txt

            #####   ##   ## #####  ###### ##   ## ##    ##   ##
           ##   ## ##   ## ##   ## ##     ###  ##  ##    ##  ##
          ##   ##  ##   ## ##   ## ##      ###  ## ##     ####
         ######   ####### ##   ##  #####   ## # ##  ##     ##
        ##       ##   ##  ##   ##  ##      ##  ###   ##    ###
       ##        ##   ##  ##   ##  ##      ##   ##   ##   ## ##
      ###       ##   ##    #####   ######   ##   ##   ## ##   ###

   PHOnon Excitation by Nuclear resonant Inelastic X-ray scattering
                  module phox - version 3.0beta8


 Input parameters -->
    Nuclear transition energy    :   14.412 keV
    Recoil energy of free atom   :    1.956 meV
    Temperature of the material  :  300.00  K
    Constant background          :    3.00  cnts/channel
    Normalization correction     :   11.00  %/100meV
    Linear E-scale correction    :    0.00  0.1%
    Quadratic E-scale correction :    0.00  1E-6/meV

 Fit parameters -->

    |     name                       |   start  |   prior  | prior rms |
    |--------------------------------+----------+----------+-----------|
    | norm                           | 1.10E+01 |          |           |
    | background                     | 3.00E+00 |          |           |
     ------------------------------------------------------------------


 Results -->

     Deviator value:      0.63 +-   0.30

     | parameter name | ## |  value    +- error   | % err |
     |----------------+----+----------------------+-------|
     | norm           |  1 |  1.23D+01 +- 3.5D+00 |  28.2 |
     | background     |  2 |  2.37D+00 +- 4.6D-01 |  19.4 |
      ----------------------------------------------------
       Error estimates give a 68% confidence interval.

  Error correlation matrix ->

      ## |    1      2
     ----+---------------
       1 |    1   -0.945
       2 | -0.945    1  

  Smallest eigenvalues of Fisher information matrix ->

     fixed | none  1  2
    -------+------------
      none |   2  99 99
        1  |  99  99 99
        2  |  99  99 99

  Fit of the elastic peak -->
    shape function processed from file
      peak              :   1.64E+04
      background        :   2.35
      valid range (meV) : -26.21 to  7.44
    fit range (meV) :  -4.98 to  4.98  centered at -0.05
              Chi^2    peak   FWHM   pos.  %bgr.  asm.
    start:   147.04 6.67E+03  1.50 -0.049  0.655  1.00
    final:     1.02 6.65E+03  1.20 -0.034  0.511  1.00
    errors:    0.17 2.02E+02  0.03  0.032  0.100  0.08

    smoothing range (meV) :  -3.006 to  2.976

  Quantities derived directly from the data -->
    Lamb-Moessbauer factor :   0.8942  +-  0.0015
    kinetic energy / atom  :  15.3947  +-  0.1787 meV
    mean force constant    : 365.5587  +- 12.0436 N/m

  Decomposition into n-phonon contributions -->
    FFT-filter smoothing :  0.50 meV

  Quantities derived after refinement -->
    Lamb-Moessbauer factor :   0.8947  +-  0.0015
    kinetic energy / atom  :  15.5326  +-  0.1803 meV
    mean force constant    : 378.3925  +- 12.4664 N/m
    isotope fractionation  :   3.0248  +-  0.2093 perMille/%
    high T isotope frac.   :   3.2393  +-  0.1067 perMille/%

  Consistency tests using the refined data -->
       tested quantity         %deviation   norm.dev.   status
    detailed balance         -0.85 +- 1.19    0.72        ok              
    energy/temp. calib.       4.14 +- 3.40    1.22    acceptable          

  Consistency tests using the partial DOS -->
       tested quantity         %deviation   norm.dev.   status
    negativity of DOS         0.08 +- 0.64    0.13        ok              
    norm of DOS              -0.37 +- 0.90    0.42        ok              
    Lamb-Moessbauer factor   -0.05 +- 0.21    0.25        ok              
    kinetic energy / atom     0.48 +- 1.62    0.30        ok              
    mean force constant       1.18 +- 4.43    0.27        ok              
    rms average --------------------------->  0.29        ok              

  Quantities calculated from the partial DOS -->
    Lamb-Moessbauer factor        :   0.8943 +-  0.0011
    kinetic energy                :  15.6074 +-  0.1761 meV/atom
    mean force constant           : 382.8735 +- 11.2046 N/m
    Lamb-Moessbauer factor at T=0 :   0.9469 +-  0.0004
    kinetic energy         at T=0 :  10.0504 +-  0.1509 meV/atom
    vibrational specific heat     :   2.4402 +-  0.0185 k_B/atom
    vibrational entropy           :   2.1288 +-  0.0148 k_B/atom
    resilience                    : 227.0099 +-  2.8713 N/m
    Lamb-Moessbauer temperature   :   3082.2 +-   38.98 K
    isotope fractionation         :   3.1116 +-  0.2044 perMille/%
    high T isotope frac.          :   3.2776 +-  0.0959 perMille/%


  Created files -->

   Protocol of calculations      : Output/FeNi_DAC11_P11_phox_ptl.txt
   List of all iteration steps   : Output/FeNi_DAC11_P11_ite.csv
   Fitted resolution function    : Output/FeNi_DAC11_P11_rfc.dat
   Data without elastic peak     : Output/FeNi_DAC11_P11_pst.dat
   Norm. data w/out elastic peak : Output/FeNi_DAC11_P11_psn.dat
   one-phonon contribution       : Output/FeNi_DAC11_P11_1ph.dat
   two-phonon contribution       : Output/FeNi_DAC11_P11_2ph.dat
   3+ phonon contribution        : Output/FeNi_DAC11_P11_3ph.dat
   partial phonon DOS            : Output/FeNi_DAC11_P11_dos.dat
   covariance matrix of DOS      : Output/FeNi_DAC11_P11_cvm.bin

File: 061_phox_FeNi_auto/2012Jun_DAC11_P11/Output/FeNi_DAC11_P11_psth_ptl.txt

            #####   ##   ## #####  ###### ##   ## ##    ##   ##
           ##   ## ##   ## ##   ## ##     ###  ##  ##    ##  ##
          ##   ##  ##   ## ##   ## ##      ###  ## ##     ####
         ######   ####### ##   ##  #####   ## # ##  ##     ##
        ##       ##   ##  ##   ##  ##      ##  ###   ##    ###
       ##        ##   ##  ##   ##  ##      ##   ##   ##   ## ##
      ###       ##   ##    #####   ######   ##   ##   ## ##   ###

   PHOnon Excitation by Nuclear resonant Inelastic X-ray scattering
                  module psth - version 3.0beta8


  Input parameters -->
    Nuclear transition energy   :   14.412 keV
    Recoil energy of free atom  :    1.956 meV
    Temperature                 :  300.00 K

  Quantities calculated with the partial DOS -->
    Lamb-Moessbauer factor      :    0.8942 +-   0.0012
    kinetic energy              :   15.5931 +-   0.1959 meV/atom
    mean force constant         :  381.5759 +-  11.8123 N/m
    specific heat               :    2.4434 +-   0.0206 k_B/atom
    entropy                     :    2.1389 +-   0.0160 k_B/atom
    free energy                 :   38.2645 +-   0.9199 meV/atom
    resilience                  :  221.4980 +-   2.8693 N/m
    Lamb-Moessbauer temperature : 3007.3253 +-  38.9570 K
    isotope fractionation       :    3.0950 +-   0.2273 perMille/%
    high T isotope frac.        :    3.2665 +-   0.1011 perMille/%
    rms displacement            :    4.5791 +-   0.0274 pm
    impact displacement         :    4.5084 +-   0.2234 pm


  Created files -->
   Protocol of calculations      : Output/FeNi_DAC11_P11_psth_ptl.txt

File: 061_phox_FeNi_auto/2012Jun_DAC11_P12/Output/FeNi_DAC11_P12_phox_ptl.txt

            #####   ##   ## #####  ###### ##   ## ##    ##   ##
           ##   ## ##   ## ##   ## ##     ###  ##  ##    ##  ##
          ##   ##  ##   ## ##   ## ##      ###  ## ##     ####
         ######   ####### ##   ##  #####   ## # ##  ##     ##
        ##       ##   ##  ##   ##  ##      ##  ###   ##    ###
       ##        ##   ##  ##   ##  ##      ##   ##   ##   ## ##
      ###       ##   ##    #####   ######   ##   ##   ## ##   ###

   PHOnon Excitation by Nuclear resonant Inelastic X-ray scattering
                  module phox - version 3.0beta8


 Input parameters -->
    Nuclear transition energy    :   14.412 keV
    Recoil energy of free atom   :    1.956 meV
    Temperature of the material  :  300.00  K
    Constant background          :    3.00  cnts/channel
    Normalization correction     :    9.00  %/100meV
    Linear E-scale correction    :    0.00  0.1%
    Quadratic E-scale correction :    0.00  1E-6/meV

 Fit parameters -->

    |     name                       |   start  |   prior  | prior rms |
    |--------------------------------+----------+----------+-----------|
    | norm                           | 9.00E+00 |          |           |
    | background                     | 3.00E+00 |          |           |
     ------------------------------------------------------------------


 Results -->

     Deviator value:      0.82 +-   0.34

     | parameter name | ## |  value    +- error   | % err |
     |----------------+----+----------------------+-------|
     | norm           |  1 |  9.68D+00 +- 3.7D+00 |  38.5 |
     | background     |  2 |  3.32D+00 +- 6.5D-01 |  19.6 |
      ----------------------------------------------------
       Error estimates give a 68% confidence interval.

  Error correlation matrix ->

      ## |    1      2
     ----+---------------
       1 |    1   -0.958
       2 | -0.958    1  

  Smallest eigenvalues of Fisher information matrix ->

     fixed | none  1  2
    -------+------------
      none |   2  99 99
        1  |  99  99 99
        2  |  99  99 99

  Fit of the elastic peak -->
    shape function processed from file
      peak              :   2.43E+04
      background        :   4.15
      valid range (meV) : -27.14 to  6.26
    fit range (meV) :  -4.98 to  4.98  centered at -0.00
              Chi^2    peak   FWHM   pos.  %bgr.  asm.
    start:   267.97 8.98E+03  1.50 -0.003  0.494  1.01
    final:     1.10 8.99E+03  1.16  0.024  0.456  1.01
    errors:    0.17 2.47E+02  0.02  0.028  0.085  0.07

    smoothing range (meV) :  -3.017 to  2.964

  Quantities derived directly from the data -->
    Lamb-Moessbauer factor :   0.8961  +-  0.0013
    kinetic energy / atom  :  15.3720  +-  0.1253 meV
    mean force constant    : 354.5306  +-  6.6902 N/m

  Decomposition into n-phonon contributions -->
    FFT-filter smoothing :  0.50 meV

  Quantities derived after refinement -->
    Lamb-Moessbauer factor :   0.8975  +-  0.0013
    kinetic energy / atom  :  15.6062  +-  0.1272 meV
    mean force constant    : 377.4382  +-  7.1225 N/m
    isotope fractionation  :   3.1103  +-  0.1476 perMille/%
    high T isotope frac.   :   3.2311  +-  0.0610 perMille/%

  Consistency tests using the refined data -->
       tested quantity         %deviation   norm.dev.   status
    detailed balance         -0.44 +- 0.92    0.48        ok              
    energy/temp. calib.      10.49 +- 9.23    1.14    acceptable          

  Consistency tests using the partial DOS -->
       tested quantity         %deviation   norm.dev.   status
    negativity of DOS         0.15 +- 0.51    0.29        ok              
    norm of DOS              -0.45 +- 0.72    0.63        ok              
    Lamb-Moessbauer factor   -0.06 +- 0.18    0.36        ok              
    kinetic energy / atom     0.36 +- 1.15    0.31        ok              
    mean force constant       3.39 +- 2.40    1.41    acceptable          
    rms average --------------------------->  0.73        ok              

  Quantities calculated from the partial DOS -->
    Lamb-Moessbauer factor        :   0.8969 +-  0.0010
    kinetic energy                :  15.6624 +-  0.1256 meV/atom
    mean force constant           : 390.2443 +-  5.5867 N/m
    Lamb-Moessbauer factor at T=0 :   0.9477 +-  0.0003
    kinetic energy         at T=0 :  10.1782 +-  0.0980 meV/atom
    vibrational specific heat     :   2.4283 +-  0.0164 k_B/atom
    vibrational entropy           :   2.0917 +-  0.0132 k_B/atom
    resilience                    : 237.9134 +-  2.6645 N/m
    Lamb-Moessbauer temperature   :   3230.2 +-   36.18 K
    isotope fractionation         :   3.1755 +-  0.1458 perMille/%
    high T isotope frac.          :   3.3407 +-  0.0478 perMille/%


  Created files -->

   Protocol of calculations      : Output/FeNi_DAC11_P12_phox_ptl.txt
   List of all iteration steps   : Output/FeNi_DAC11_P12_ite.csv
   Fitted resolution function    : Output/FeNi_DAC11_P12_rfc.dat
   Data without elastic peak     : Output/FeNi_DAC11_P12_pst.dat
   Norm. data w/out elastic peak : Output/FeNi_DAC11_P12_psn.dat
   one-phonon contribution       : Output/FeNi_DAC11_P12_1ph.dat
   two-phonon contribution       : Output/FeNi_DAC11_P12_2ph.dat
   3+ phonon contribution        : Output/FeNi_DAC11_P12_3ph.dat
   partial phonon DOS            : Output/FeNi_DAC11_P12_dos.dat
   covariance matrix of DOS      : Output/FeNi_DAC11_P12_cvm.bin
