Repository: r-a-morrison/fe_alloy_sound_velocities

# Fe Alloy Sound Velocities
by Rachel Morrison

This is a repository of my graduate research on iron-nickel sound velocities at extreme pressures.

## Abstract
The Earth's iron-dominant core is known to contain nickel from cosmochemical analysis and some amount of light elements from geophysical constraints on density and seismic wave velocities. Although there have been several studies to constrain thermoelastic properties of iron-alloys, there has been no systematic study on the effects of nickel and light elements on properties of iron using the same experimental methods and data analysis approach.

File: 061_phox_FeNi_auto/2012Jun_DAC11_P12/Output/FeNi_DAC11_P12_psth_ptl.txt

            #####   ##   ## #####  ###### ##   ## ##    ##   ##
           ##   ## ##   ## ##   ## ##     ###  ##  ##    ##  ##
          ##   ##  ##   ## ##   ## ##      ###  ## ##     ####
         ######   ####### ##   ##  #####   ## # ##  ##     ##
        ##       ##   ##  ##   ##  ##      ##  ###   ##    ###
       ##        ##   ##  ##   ##  ##      ##   ##   ##   ## ##
      ###       ##   ##    #####   ######   ##   ##   ## ##   ###

   PHOnon Excitation by Nuclear resonant Inelastic X-ray scattering
                  module psth - version 3.0beta8


  Input parameters -->
    Nuclear transition energy   :   14.412 keV
    Recoil energy of free atom  :    1.956 meV
    Temperature                 :  300.00 K

  Quantities calculated with the partial DOS -->
    Lamb-Moessbauer factor      :    0.8967 +-   0.0010
    kinetic energy              :   15.6366 +-   0.1420 meV/atom
    mean force constant         :  387.4387 +-   6.1240 N/m
    specific heat               :    2.4337 +-   0.0180 k_B/atom
    entropy                     :    2.1086 +-   0.0142 k_B/atom
    free energy                 :   39.3091 +-   0.5781 meV/atom
    resilience                  :  228.0383 +-   2.5658 N/m
    Lamb-Moessbauer temperature : 3096.1240 +-  34.8359 K
    isotope fractionation       :    3.1455 +-   0.1648 perMille/%
    high T isotope frac.        :    3.3167 +-   0.0524 perMille/%
    rms displacement            :    4.5200 +-   0.0235 pm
    impact displacement         :    4.4504 +-   0.1963 pm


  Created files -->
   Protocol of calculations      : Output/FeNi_DAC11_P12_psth_ptl.txt

File: 061_phox_FeNi_auto/2012Jun_DAC11_P13/Output/FeNi_DAC11_P13_phox_ptl.txt

            #####   ##   ## #####  ###### ##   ## ##    ##   ##
           ##   ## ##   ## ##   ## ##     ###  ##  ##    ##  ##
          ##   ##  ##   ## ##   ## ##      ###  ## ##     ####
         ######   ####### ##   ##  #####   ## # ##  ##     ##
        ##       ##   ##  ##   ##  ##      ##  ###   ##    ###
       ##        ##   ##  ##   ##  ##      ##   ##   ##   ## ##
      ###       ##   ##    #####   ######   ##   ##   ## ##   ###

   PHOnon Excitation by Nuclear resonant Inelastic X-ray scattering
                  module phox - version 3.0beta8


 Input parameters -->
    Nuclear transition energy    :   14.412 keV
    Recoil energy of free atom   :    1.956 meV
    Temperature of the material  :  300.00  K
    Constant background          :    3.00  cnts/channel
    Normalization correction     :   12.00  %/100meV
    Linear E-scale correction    :    0.00  0.1%
    Quadratic E-scale correction :    0.00  1E-6/meV

 Fit parameters -->

    |     name                       |   start  |   prior  | prior rms |
    |--------------------------------+----------+----------+-----------|
    | norm                           | 1.20E+01 |          |           |
    | background                     | 3.00E+00 |          |           |
     ------------------------------------------------------------------


 Results -->

     Deviator value:      0.33 +-   0.22

     | parameter name | ## |  value    +- error   | % err |
     |----------------+----+----------------------+-------|
     | norm           |  1 |  1.16D+01 +- 1.3D+00 |  11.4 |
     | background     |  2 |  3.94D+00 +- 2.4D-01 |   6.0 |
      ----------------------------------------------------
       Error estimates give a 68% confidence interval.

  Error correlation matrix ->

      ## |    1      2
     ----+---------------
       1 |    1   -0.908
       2 | -0.908    1  

  Smallest eigenvalues of Fisher information matrix ->

     fixed | none  1  2
    -------+------------
      none |   4  99 99
        1  |  99  99 99
        2  |  99  99 99

  Fit of the elastic peak -->
    shape function processed from file
      peak              :   3.08E+04
      background        :   6.89
      valid range (meV) : -13.79 to  6.40
    fit range (meV) :  -4.98 to  4.98  centered at -0.10
              Chi^2    peak   FWHM   pos.  %bgr.  asm.
    start:   536.98 1.12E+04  1.50 -0.099  0.436  0.99
    final:     1.37 1.14E+04  1.07 -0.036  0.392  0.99
    errors:    0.20 3.24E+02  0.02  0.025  0.082  0.07

    smoothing range (meV) :  -3.053 to  2.928

  Quantities derived directly from the data -->
    Lamb-Moessbauer factor :   0.8981  +-  0.0013
    kinetic energy / atom  :  15.5237  +-  0.1368 meV
    mean force constant    : 380.5649  +-  8.0900 N/m

  Decomposition into n-phonon contributions -->
    FFT-filter smoothing :  0.50 meV

  Quantities derived after refinement -->
    Lamb-Moessbauer factor :   0.8987  +-  0.0013
    kinetic energy / atom  :  15.6818  +-  0.1382 meV
    mean force constant    : 393.4748  +-  8.3645 N/m
    isotope fractionation  :   3.1980  +-  0.1604 perMille/%
    high T isotope frac.   :   3.3684  +-  0.0716 perMille/%

  Consistency tests using the refined data -->
       tested quantity         %deviation   norm.dev.   status
    detailed balance         -0.69 +- 1.02    0.67        ok              
    energy/temp. calib.       0.67 +- 0.97    0.69        ok              

  Consistency tests using the partial DOS -->
       tested quantity         %deviation   norm.dev.   status
    negativity of DOS         0.33 +- 0.52    0.64        ok              
    norm of DOS               0.15 +- 0.73    0.20        ok              
    Lamb-Moessbauer factor    0.00 +- 0.18    0.01        ok              
    kinetic energy / atom    -0.00 +- 1.22    0.00        ok              
    mean force constant      -0.18 +- 2.75    0.07        ok              
    rms average --------------------------->  0.30        ok              

  Quantities calculated from the partial DOS -->
    Lamb-Moessbauer factor        :   0.8987 +-  0.0010
    kinetic energy                :  15.6818 +-  0.1317 meV/atom
    mean force constant           : 392.7630 +-  6.8379 N/m
    Lamb-Moessbauer factor at T=0 :   0.9480 +-  0.0003
    kinetic energy         at T=0 :  10.2382 +-  0.1069 meV/atom
    vibrational specific heat     :   2.4225 +-  0.0159 k_B/atom
    vibrational entropy           :   2.0710 +-  0.0126 k_B/atom
    resilience                    : 233.2021 +-  2.7115 N/m
    Lamb-Moessbauer temperature   :   3166.2 +-   36.81 K
    isotope fractionation         :   3.1979 +-  0.1528 perMille/%
    high T isotope frac.          :   3.3623 +-  0.0585 perMille/%


  Created files -->

   Protocol of calculations      : Output/FeNi_DAC11_P13_phox_ptl.txt
   List of all iteration steps   : Output/FeNi_DAC11_P13_ite.csv
   Fitted resolution function    : Output/FeNi_DAC11_P13_rfc.dat
   Data without elastic peak     : Output/FeNi_DAC11_P13_pst.dat
   Norm. data w/out elastic peak : Output/FeNi_DAC11_P13_psn.dat
   one-phonon contribution       : Output/FeNi_DAC11_P13_1ph.dat
   two-phonon contribution       : Output/FeNi_DAC11_P13_2ph.dat
   3+ phonon contribution        : Output/FeNi_DAC11_P13_3ph.dat
   partial phonon DOS            : Output/FeNi_DAC11_P13_dos.dat
   covariance matrix of DOS      : Output/FeNi_DAC11_P13_cvm.bin

File: 061_phox_FeNi_auto/2012Jun_DAC11_P13/Output/FeNi_DAC11_P13_psth_ptl.txt

            #####   ##   ## #####  ###### ##   ## ##    ##   ##
           ##   ## ##   ## ##   ## ##     ###  ##  ##    ##  ##
          ##   ##  ##   ## ##   ## ##      ###  ## ##     ####
         ######   ####### ##   ##  #####   ## # ##  ##     ##
        ##       ##   ##  ##   ##  ##      ##  ###   ##    ###
       ##        ##   ##  ##   ##  ##      ##   ##   ##   ## ##
      ###       ##   ##    #####   ######   ##   ##   ## ##   ###

   PHOnon Excitation by Nuclear resonant Inelastic X-ray scattering
                  module psth - version 3.0beta8


  Input parameters -->
    Nuclear transition energy   :   14.412 keV
    Recoil energy of free atom  :    1.956 meV
    Temperature                 :  300.00 K

  Quantities calculated with the partial DOS -->
    Lamb-Moessbauer factor      :    0.8987 +-   0.0011
    kinetic energy              :   15.6827 +-   0.1501 meV/atom
    mean force constant         :  393.1627 +-   7.5026 N/m
    specific heat               :    2.4224 +-   0.0176 k_B/atom
    entropy                     :    2.0709 +-   0.0135 k_B/atom
    free energy                 :   40.5604 +-   0.6533 meV/atom
    resilience                  :  233.2955 +-   2.8380 N/m
    Lamb-Moessbauer temperature : 3167.5024 +-  38.5326 K
    isotope fractionation       :    3.1990 +-   0.1741 perMille/%
    high T isotope frac.        :    3.3657 +-   0.0642 perMille/%
    rms displacement            :    4.4743 +-   0.0249 pm
    impact displacement         :    4.3849 +-   0.1886 pm


  Created files -->
   Protocol of calculations      : Output/FeNi_DAC11_P13_psth_ptl.txt

File: 061_phox_FeNi_auto/2012Oct_DAC11_P14/Output/FeNi_DAC11_P14_phox_ptl.txt

            #####   ##   ## #####  ###### ##   ## ##    ##   ##
           ##   ## ##   ## ##   ## ##     ###  ##  ##    ##  ##
          ##   ##  ##   ## ##   ## ##      ###  ## ##     ####
         ######   ####### ##   ##  #####   ## # ##  ##     ##
        ##       ##   ##  ##   ##  ##      ##  ###   ##    ###
       ##        ##   ##  ##   ##  ##      ##   ##   ##   ## ##
      ###       ##   ##    #####   ######   ##   ##   ## ##   ###

   PHOnon Excitation by Nuclear resonant Inelastic X-ray scattering
                  module phox - version 3.0beta8


 Input parameters -->
    Nuclear transition energy    :   14.412 keV
    Recoil energy of free atom   :    1.956 meV
    Temperature of the material  :  300.00  K
    Constant background          :    3.00  cnts/channel
    Normalization correction     :  -12.00  %/100meV
    Linear E-scale correction    :    0.00  0.1%
    Quadratic E-scale correction :    0.00  1E-6/meV

 Fit parameters -->

    |     name                       |   start  |   prior  | prior rms |
    |--------------------------------+----------+----------+-----------|
    | norm                           |-1.20E+01 |          |           |
    | background                     | 3.00E+00 |          |           |
     ------------------------------------------------------------------


 Results -->

     Deviator value:      0.29 +-   0.20

     | parameter name | ## |  value    +- error   | % err |
     |----------------+----+----------------------+-------|
     | norm           |  1 | -1.17D+01 +- 1.7D+00 |  14.5 |
     | background     |  2 |  2.51D+00 +- 2.3D-01 |   9.2 |
      ----------------------------------------------------
       Error estimates give a 68% confidence interval.

  Error correlation matrix ->

      ## |    1      2
     ----+---------------
       1 |    1   -0.947
       2 | -0.947    1  

  Smallest eigenvalues of Fisher information matrix ->

     fixed | none  1  2
    -------+------------
      none |   2  99 99
        1  |  99  99 99
        2  |  99  99 99

  Fit of the elastic peak -->
    shape function processed from file
      peak              :   1.90E+04
      background        :   3.35
      valid range (meV) :  -3.56 to  5.92
    fit range (meV) :  -4.99 to  4.99  centered at  0.07
              Chi^2    peak   FWHM   pos.  %bgr.  asm.
    start:    26.94 9.16E+03  1.00  0.067  0.437  1.07
    final:     1.73 9.46E+03  0.99 -0.005  0.294  1.07
    errors:    0.22 3.51E+02  0.03  0.030  0.091  0.09

    smoothing range (meV) :  -2.922 to  3.066

  Quantities derived directly from the data -->
    Lamb-Moessbauer factor :   0.8987  +-  0.0015
    kinetic energy / atom  :  15.4590  +-  0.1584 meV
    mean force constant    : 379.6079  +-  9.1445 N/m

  Decomposition into n-phonon contributions -->
    FFT-filter smoothing :  0.50 meV

  Quantities derived after refinement -->
    Lamb-Moessbauer factor :   0.8993  +-  0.0015
    kinetic energy / atom  :  15.6275  +-  0.1601 meV
    mean force constant    : 392.3542  +-  9.4515 N/m
    isotope fractionation  :   3.1349  +-  0.1858 perMille/%
    high T isotope frac.   :   3.3588  +-  0.0809 perMille/%

  Consistency tests using the refined data -->
       tested quantity         %deviation   norm.dev.   status
    detailed balance         -0.70 +- 0.98    0.71        ok              
    energy/temp. calib.       0.63 +- 1.00    0.63        ok              

  Consistency tests using the partial DOS -->
       tested quantity         %deviation   norm.dev.   status
    negativity of DOS         0.27 +- 0.64    0.42        ok              
    norm of DOS               0.00 +- 0.90    0.00        ok              
    Lamb-Moessbauer factor   -0.02 +- 0.21    0.10        ok              
    kinetic energy / atom     0.20 +- 1.45    0.14        ok              
    mean force constant      -0.54 +- 3.17    0.17        ok              
    rms average --------------------------->  0.22        ok              

  Quantities calculated from the partial DOS -->
    Lamb-Moessbauer factor        :   0.8991 +-  0.0012
    kinetic energy                :  15.6593 +-  0.1605 meV/atom
    mean force constant           : 390.2496 +-  8.0771 N/m
    Lamb-Moessbauer factor at T=0 :   0.9477 +-  0.0004
    kinetic energy         at T=0 :  10.1750 +-  0.1291 meV/atom
    vibrational specific heat     :   2.4284 +-  0.0198 k_B/atom
    vibrational entropy           :   2.0905 +-  0.0157 k_B/atom
    resilience                    : 232.7590 +-  3.1919 N/m
    Lamb-Moessbauer temperature   :   3160.2 +-   43.34 K
    isotope fractionation         :   3.1718 +-  0.1862 perMille/%
    high T isotope frac.          :   3.3408 +-  0.0691 perMille/%


  Created files -->

   Protocol of calculations      : Output/FeNi_DAC11_P14_phox_ptl.txt
   List of all iteration steps   : Output/FeNi_DAC11_P14_ite.csv
   Fitted resolution function    : Output/FeNi_DAC11_P14_rfc.dat
   Data without elastic peak     : Output/FeNi_DAC11_P14_pst.dat
   Norm. data w/out elastic peak : Output/FeNi_DAC11_P14_psn.dat
   one-phonon contribution       : Output/FeNi_DAC11_P14_1ph.dat
   two-phonon contribution       : Output/FeNi_DAC11_P14_2ph.dat
   3+ phonon contribution        : Output/FeNi_DAC11_P14_3ph.dat
   partial phonon DOS            : Output/FeNi_DAC11_P14_dos.dat
   covariance matrix of DOS      : Output/FeNi_DAC11_P14_cvm.bin

File: 061_phox_FeNi_auto/2012Oct_DAC11_P14/Output/FeNi_DAC11_P14_psth_ptl.txt

            #####   ##   ## #####  ###### ##   ## ##    ##   ##
           ##   ## ##   ## ##   ## ##     ###  ##  ##    ##  ##
          ##   ##  ##   ## ##   ## ##      ###  ## ##     ####
         ######   ####### ##   ##  #####   ## # ##  ##     ##
        ##       ##   ##  ##   ##  ##      ##  ###   ##    ###
       ##        ##   ##  ##   ##  ##      ##   ##   ##   ## ##
      ###       ##   ##    #####   ######   ##   ##   ## ##   ###

   PHOnon Excitation by Nuclear resonant Inelastic X-ray scattering
                  module psth - version 3.0beta8


  Input parameters -->
    Nuclear transition energy   :   14.412 keV
    Recoil energy of free atom  :    1.956 meV
    Temperature                 :  300.00 K

  Quantities calculated with the partial DOS -->
    Lamb-Moessbauer factor      :    0.8992 +-   0.0013
    kinetic energy              :   15.6649 +-   0.1835 meV/atom
    mean force constant         :  391.1958 +-   8.9131 N/m
    specific heat               :    2.4274 +-   0.0219 k_B/atom
    entropy                     :    2.0874 +-   0.0169 k_B/atom
    free energy                 :   40.0252 +-   0.7883 meV/atom
    resilience                  :  234.5504 +-   3.3903 N/m
    Lamb-Moessbauer temperature : 3184.5396 +-  46.0301 K
    isotope fractionation       :    3.1784 +-   0.2130 perMille/%
    high T isotope frac.        :    3.3489 +-   0.0763 perMille/%
    rms displacement            :    4.4637 +-   0.0297 pm
    impact displacement         :    4.4067 +-   0.2350 pm


  Created files -->
   Protocol of calculations      : Output/FeNi_DAC11_P14_psth_ptl.txt

File: 061_phox_FeNi_auto/2013Feb_DAC14_P1/Output/FeNi_DAC14_P1_phox_ptl.txt

            #####   ##   ## #####  ###### ##   ## ##    ##   ##
           ##   ## ##   ## ##   ## ##     ###  ##  ##    ##  ##
          ##   ##  ##   ## ##   ## ##      ###  ## ##     ####
         ######   ####### ##   ##  #####   ## # ##  ##     ##
        ##       ##   ##  ##   ##  ##      ##  ###   ##    ###
       ##        ##   ##  ##   ##  ##      ##   ##   ##   ## ##
      ###       ##   ##    #####   ######   ##   ##   ## ##   ###

   PHOnon Excitation by Nuclear resonant Inelastic X-ray scattering
                  module phox - version 3.0beta8


 Input parameters -->
    Nuclear transition energy    :   14.412 keV
    Recoil energy of free atom   :    1.956 meV
    Temperature of the material  :  300.00  K
    Constant background          :    3.00  cnts/channel
    Normalization correction     :    4.00  %/100meV
    Linear E-scale correction    :    0.00  0.1%
    Quadratic E-scale correction :    0.00  1E-6/meV

 Fit parameters -->

    |     name                       |   start  |   prior  | prior rms |
    |--------------------------------+----------+----------+-----------|
    | norm                           | 4.00E+00 |          |           |
    | background                     | 3.00E+00 |          |           |
     ------------------------------------------------------------------


 Results -->

     Deviator value:      1.37 +-   0.44

     | parameter name | ## |  value    +- error   | % err |
     |----------------+----+----------------------+-------|
     | norm           |  1 |  5.93D-01 +- 1.2D+00 | 209.1 |
     | background     |  2 |  3.38D+00 +- 1.3D-01 |   3.8 |
      ----------------------------------------------------
       Error estimates give a 68% confidence interval.

  Error correlation matrix ->

      ## |    1      2
     ----+---------------
       1 |    1   -0.630
       2 | -0.630    1  

  Smallest eigenvalues of Fisher information matrix ->

     fixed | none 1 2
    -------+----------
      none |   2  9 9
        1  |   9  9 9
        2  |   9  9 9

  Fit of the elastic peak -->
    shape function processed from file
      peak              :   7.00E+04
      background        :   0.90
      valid range (meV) : -10.61 to  9.82
    fit range (meV) :  -4.98 to  4.98  centered at  0.11
              Chi^2    peak   FWHM   pos.  %bgr.  asm.
    start:   108.85 1.75E+04  1.00  0.108  0.762  1.02
    final:     0.86 1.78E+04  1.07 -0.006  0.809  1.02
    errors:    0.15 3.32E+02  0.02  0.016  0.064  0.05

    smoothing range (meV) :  -2.875 to  3.103

  Quantities derived directly from the data -->
    Lamb-Moessbauer factor :   0.7732  +-  0.0034
    kinetic energy / atom  :  14.0767  +-  0.1632 meV
    mean force constant    : 147.1608  +- 10.5881 N/m

  Decomposition into n-phonon contributions -->
    FFT-filter smoothing :  0.50 meV

  Quantities derived after refinement -->
    Lamb-Moessbauer factor :   0.7729  +-  0.0034
    kinetic energy / atom  :  14.0617  +-  0.1630 meV
    mean force constant    : 144.4130  +- 10.3904 N/m
    isotope fractionation  :   1.3179  +-  0.1892 perMille/%
    high T isotope frac.   :   1.2363  +-  0.0889 perMille/%

  Consistency tests using the refined data -->
       tested quantity         %deviation   norm.dev.   status
    detailed balance         -0.24 +- 0.60    0.40        ok              
    energy/temp. calib.       1.37 +- 0.93    1.47    acceptable          

  Consistency tests using the partial DOS -->
       tested quantity         %deviation   norm.dev.   status
    negativity of DOS         0.89 +- 0.47    1.90    acceptable          
    norm of DOS               0.70 +- 0.67    1.05    acceptable          
    Lamb-Moessbauer factor    0.19 +- 0.48    0.39        ok              
    kinetic energy / atom    -0.46 +- 1.45    0.32        ok              
    mean force constant       1.15 +- 8.85    0.13        ok              
    rms average --------------------------->  1.00    acceptable          

  Quantities calculated from the partial DOS -->
    Lamb-Moessbauer factor        :   0.7744 +-  0.0015
    kinetic energy                :  13.9968 +-  0.1236 meV/atom
    mean force constant           : 146.0714 +-  7.4528 N/m
    Lamb-Moessbauer factor at T=0 :   0.9191 +-  0.0004
    kinetic energy         at T=0 :   6.4088 +-  0.1018 meV/atom
    vibrational specific heat     :   2.7563 +-  0.0150 k_B/atom
    vibrational entropy           :   3.2561 +-  0.0154 k_B/atom
    resilience                    :  89.9869 +-  0.7130 N/m
    Lamb-Moessbauer temperature   :   1221.8 +-    9.68 K
    isotope fractionation         :   1.2425 +-  0.1434 perMille/%
    high T isotope frac.          :   1.2505 +-  0.0638 perMille/%


  Created files -->

   Protocol of calculations      : Output/FeNi_DAC14_P1_phox_ptl.txt
   List of all iteration steps   : Output/FeNi_DAC14_P1_ite.csv
   Fitted resolution function    : Output/FeNi_DAC14_P1_rfc.dat
   Data without elastic peak     : Output/FeNi_DAC14_P1_pst.dat
   Norm. data w/out elastic peak : Output/FeNi_DAC14_P1_psn.dat
   one-phonon contribution       : Output/FeNi_DAC14_P1_1ph.dat
   two-phonon contribution       : Output/FeNi_DAC14_P1_2ph.dat
   3+ phonon contribution        : Output/FeNi_DAC14_P1_3ph.dat
   partial phonon DOS            : Output/FeNi_DAC14_P1_dos.dat
   covariance matrix of DOS      : Output/FeNi_DAC14_P1_cvm.bin

File: 061_phox_FeNi_auto/2013Feb_DAC14_P1/Output/FeNi_DAC14_P1_psth_ptl.txt

            #####   ##   ## #####  ###### ##   ## ##    ##   ##
           ##   ## ##   ## ##   ## ##     ###  ##  ##    ##  ##
          ##   ##  ##   ## ##   ## ##      ###  ## ##     ####
         ######   ####### ##   ##  #####   ## # ##  ##     ##
        ##       ##   ##  ##   ##  ##      ##  ###   ##    ###
       ##        ##   ##  ##   ##  ##      ##   ##   ##   ## ##
      ###       ##   ##    #####   ######   ##   ##   ## ##   ###

   PHOnon Excitation by Nuclear resonant Inelastic X-ray scattering
                  module psth - version 3.0beta8


  Input parameters -->
    Nuclear transition energy   :   14.412 keV
    Recoil energy of free atom  :    1.956 meV
    Temperature                 :  300.00 K

  Quantities calculated with the partial DOS -->
    Lamb-Moessbauer factor      :    0.7744 +-   0.0017
    kinetic energy              :   13.9996 +-   0.1589 meV/atom
    mean force constant         :  146.5829 +-   8.5712 N/m
    specific heat               :    2.7557 +-   0.0198 k_B/atom
    entropy                     :    3.2523 +-   0.0190 k_B/atom
    free energy                 :   -0.0802 +-   0.6856 meV/atom
    resilience                  :   90.8271 +-   0.8090 N/m
    Lamb-Moessbauer temperature : 1233.1790 +-  10.9843 K
    isotope fractionation       :    1.2459 +-   0.1843 perMille/%
    high T isotope frac.        :    1.2548 +-   0.0734 perMille/%
    rms displacement            :    6.9230 +-   0.0299 pm
    impact displacement         :    6.9174 +-   0.2633 pm


  Created files -->
   Protocol of calculations      : Output/FeNi_DAC14_P1_psth_ptl.txt

File: 061_phox_FeNi_auto/2013Feb_DAC14_P2/Output/FeNi_DAC14_P2_phox_ptl.txt

            #####   ##   ## #####  ###### ##   ## ##    ##   ##
           ##   ## ##   ## ##   ## ##     ###  ##  ##    ##  ##
          ##   ##  ##   ## ##   ## ##      ###  ## ##     ####
         ######   ####### ##   ##  #####   ## # ##  ##     ##
        ##       ##   ##  ##   ##  ##      ##  ###   ##    ###
       ##        ##   ##  ##   ##  ##      ##   ##   ##   ## ##
      ###       ##   ##    #####   ######   ##   ##   ## ##   ###

   PHOnon Excitation by Nuclear resonant Inelastic X-ray scattering
                  module phox - version 3.0beta8


 Input parameters -->
    Nuclear transition energy    :   14.412 keV
    Recoil energy of free atom   :    1.956 meV
    Temperature of the material  :  300.00  K
    Constant background          :    3.00  cnts/channel
    Normalization correction     :    7.00  %/100meV
    Linear E-scale correction    :    0.00  0.1%
    Quadratic E-scale correction :    0.00  1E-6/meV

 Fit parameters -->

    |     name                       |   start  |   prior  | prior rms |
    |--------------------------------+----------+----------+-----------|
    | norm                           | 7.00E+00 |          |           |
    | background                     | 3.00E+00 |          |           |
     ------------------------------------------------------------------


 Results -->

     Deviator value:      0.23 +-   0.18

     | parameter name | ## |  value    +- error   | % err |
     |----------------+----+----------------------+-------|
     | norm           |  1 |  6.48D+00 +- 7.2D-01 |  11.0 |
     | background     |  2 |  2.02D+00 +- 5.6D-02 |   2.8 |
      ----------------------------------------------------
       Error estimates give a 68% confidence interval.

  Error correlation matrix ->

      ## |    1      2
     ----+---------------
       1 |    1   -0.727
       2 | -0.727    1  

  Smallest eigenvalues of Fisher information matrix ->

     fixed | none 1 2
    -------+----------
      none |   1  9 9
        1  |   9  9 9
        2  |   9  9 9

  Fit of the elastic peak -->
    shape function processed from file
      peak              :   5.49E+04
      background        :   1.42
      valid range (meV) :  -6.01 to  7.94
    fit range (meV) :  -4.98 to  4.98  centered at -0.03
              Chi^2    peak   FWHM   pos.  %bgr.  asm.
    start:   761.12 1.36E+04  1.50 -0.033  0.707  1.01
    final:     0.63 1.36E+04  1.05 -0.027  0.725  1.01
    errors:    0.13 2.49E+02  0.01  0.016  0.059  0.05

    smoothing range (meV) :  -2.996 to  2.984

  Quantities derived directly from the data -->
    Lamb-Moessbauer factor :   0.7869  +-  0.0034
    kinetic energy / atom  :  14.1518  +-  0.1568 meV
    mean force constant    : 174.6090  +-  9.4511 N/m

  Decomposition into n-phonon contributions -->
    FFT-filter smoothing :  0.50 meV

  Quantities derived after refinement -->
    Lamb-Moessbauer factor :   0.7870  +-  0.0034
    kinetic energy / atom  :  14.1467  +-  0.1568 meV
    mean force constant    : 175.7410  +-  9.5124 N/m
    isotope fractionation  :   1.4166  +-  0.1819 perMille/%
    high T isotope frac.   :   1.5044  +-  0.0814 perMille/%

  Consistency tests using the refined data -->
       tested quantity         %deviation   norm.dev.   status
    detailed balance          0.04 +- 0.68    0.06        ok              
    energy/temp. calib.       0.74 +- 1.42    0.52        ok              

  Consistency tests using the partial DOS -->
       tested quantity         %deviation   norm.dev.   status
    negativity of DOS         0.34 +- 0.51    0.67        ok              
    norm of DOS               0.36 +- 0.72    0.50        ok              
    Lamb-Moessbauer factor    0.08 +- 0.49    0.16        ok              
    kinetic energy / atom     0.03 +- 1.43    0.02        ok              
    mean force constant      -3.71 +- 6.77    0.55        ok              
    rms average --------------------------->  0.45        ok              

  Quantities calculated from the partial DOS -->
    Lamb-Moessbauer factor        :   0.7876 +-  0.0018
    kinetic energy                :  14.1508 +-  0.1288 meV/atom
    mean force constant           : 169.2175 +-  7.1522 N/m
    Lamb-Moessbauer factor at T=0 :   0.9217 +-  0.0004
    kinetic energy         at T=0 :   6.7449 +-  0.1027 meV/atom
    vibrational specific heat     :   2.7271 +-  0.0168 k_B/atom
    vibrational entropy           :   3.1535 +-  0.0172 k_B/atom
    resilience                    :  95.7682 +-  0.9252 N/m
    Lamb-Moessbauer temperature   :   1300.3 +-   12.56 K
    isotope fractionation         :   1.4213 +-  0.1494 perMille/%
    high T isotope frac.          :   1.4486 +-  0.0612 perMille/%


  Created files -->

   Protocol of calculations      : Output/FeNi_DAC14_P2_phox_ptl.txt
   List of all iteration steps   : Output/FeNi_DAC14_P2_ite.csv
   Fitted resolution function    : Output/FeNi_DAC14_P2_rfc.dat
   Data without elastic peak     : Output/FeNi_DAC14_P2_pst.dat
   Norm. data w/out elastic peak : Output/FeNi_DAC14_P2_psn.dat
   one-phonon contribution       : Output/FeNi_DAC14_P2_1ph.dat
   two-phonon contribution       : Output/FeNi_DAC14_P2_2ph.dat
   3+ phonon contribution        : Output/FeNi_DAC14_P2_3ph.dat
   partial phonon DOS            : Output/FeNi_DAC14_P2_dos.dat
   covariance matrix of DOS      : Output/FeNi_DAC14_P2_cvm.bin

File: 061_phox_FeNi_auto/2013Feb_DAC14_P2/Output/FeNi_DAC14_P2_psth_ptl.txt

            #####   ##   ## #####  ###### ##   ## ##    ##   ##
           ##   ## ##   ## ##   ## ##     ###  ##  ##    ##  ##
          ##   ##  ##   ## ##   ## ##      ###  ## ##     ####
         ######   ####### ##   ##  #####   ## # ##  ##     ##
        ##       ##   ##  ##   ##  ##      ##  ###   ##    ###
       ##        ##   ##  ##   ##  ##      ##   ##   ##   ## ##
      ###       ##   ##    #####   ######   ##   ##   ## ##   ###

   PHOnon Excitation by Nuclear resonant Inelastic X-ray scattering
                  module psth - version 3.0beta8


  Input parameters -->
    Nuclear transition energy   :   14.412 keV
    Recoil energy of free atom  :    1.956 meV
    Temperature                 :  300.00 K

  Quantities calculated with the partial DOS -->
    Lamb-Moessbauer factor      :    0.7877 +-   0.0020
    kinetic energy              :   14.1570 +-   0.1672 meV/atom
    mean force constant         :  170.1970 +-   8.3682 N/m
    specific heat               :    2.7259 +-   0.0219 k_B/atom
    entropy                     :    3.1454 +-   0.0209 k_B/atom
    free energy                 :    3.6277 +-   0.6922 meV/atom
    resilience                  :   97.6502 +-   1.0628 N/m
    Lamb-Moessbauer temperature : 1325.8167 +-  14.4302 K
    isotope fractionation       :    1.4285 +-   0.1940 perMille/%
    high T isotope frac.        :    1.4570 +-   0.0716 perMille/%
    rms displacement            :    6.6885 +-   0.0351 pm
    impact displacement         :    6.6723 +-   0.2887 pm


  Created files -->
   Protocol of calculations      : Output/FeNi_DAC14_P2_psth_ptl.txt

File: 061_phox_FeNi_auto/2015Mar_Ambient/Output/FeNi_Ambient_phox_ptl.txt

            #####   ##   ## #####  ###### ##   ## ##    ##   ##
           ##   ## ##   ## ##   ## ##     ###  ##  ##    ##  ##
          ##   ##  ##   ## ##   ## ##      ###  ## ##     ####
         ######   ####### ##   ##  #####   ## # ##  ##     ##
        ##       ##   ##  ##   ##  ##      ##  ###   ##    ###
       ##        ##   ##  ##   ##  ##      ##   ##   ##   ## ##
      ###       ##   ##    #####   ######   ##   ##   ## ##   ###

   PHOnon Excitation by Nuclear resonant Inelastic X-ray scattering
                  module phox - version 3.0beta8


 Input parameters -->
    Nuclear transition energy    :   14.412 keV
    Recoil energy of free atom   :    1.956 meV
    Temperature of the material  :  300.00  K
    Constant background          :    3.00  cnts/channel
    Normalization correction     :   -3.00  %/100meV
    Linear E-scale correction    :    0.00  0.1%
    Quadratic E-scale correction :    0.00  1E-6/meV

 Fit parameters -->

    |     name                       |   start  |   prior  | prior rms |
    |--------------------------------+----------+----------+-----------|
    | norm                           |-3.00E+00 |          |           |
    | background                     | 3.00E+00 |          |           |
     ------------------------------------------------------------------


 Results -->

     Deviator value:      0.81 +-   0.34

     | parameter name | ## |  value    +- error   | % err |
     |----------------+----+----------------------+-------|
     | norm           |  1 | -3.90D+00 +- 9.5D-01 |  24.2 |
     | background     |  2 |  1.29D+00 +- 1.1D-01 |   8.5 |
      ----------------------------------------------------
       Error estimates give a 68% confidence interval.

  Error correlation matrix ->

      ## |    1      2
     ----+---------------
       1 |    1   -0.727
       2 | -0.727    1  

  Smallest eigenvalues of Fisher information matrix ->

     fixed | none 1 2
    -------+----------
      none |   1  9 9
        1  |   9  9 9
        2  |   9  9 9

  Fit of the elastic peak -->
    shape function processed from file
      peak              :   7.27E+03
      background        :   0.35
      valid range (meV) : -14.81 to  6.87
    fit range (meV) :  -4.99 to  4.99  centered at  0.13
              Chi^2    peak   FWHM   pos.  %bgr.  asm.
    start:    92.35 1.69E+04  1.00  0.128  1.016  0.97
    final:     0.94 1.73E+04  1.12  0.030  1.015  0.97
    errors:    0.16 3.29E+02  0.02  0.017  0.078  0.05

    smoothing range (meV) :  -2.893 to  3.089

  Quantities derived directly from the data -->
    Lamb-Moessbauer factor :   0.7743  +-  0.0027
    kinetic energy / atom  :  14.0897  +-  0.0968 meV
    mean force constant    : 161.0427  +-  4.5888 N/m

  Decomposition into n-phonon contributions -->
    FFT-filter smoothing :  0.50 meV

  Quantities derived after refinement -->
    Lamb-Moessbauer factor :   0.7746  +-  0.0027
    kinetic energy / atom  :  14.0975  +-  0.0969 meV
    mean force constant    : 163.0818  +-  4.6469 N/m
    isotope fractionation  :   1.3595  +-  0.1124 perMille/%
    high T isotope frac.   :   1.3961  +-  0.0398 perMille/%

  Consistency tests using the refined data -->
       tested quantity         %deviation   norm.dev.   status
    detailed balance         -0.63 +- 0.55    1.14    acceptable          
    energy/temp. calib.       1.24 +- 1.04    1.19    acceptable          

  Consistency tests using the partial DOS -->
       tested quantity         %deviation   norm.dev.   status
    negativity of DOS         0.16 +- 0.36    0.46        ok              
    norm of DOS               0.01 +- 0.50    0.02        ok              
    Lamb-Moessbauer factor    0.01 +- 0.39    0.02        ok              
    kinetic energy / atom     0.01 +- 0.89    0.02        ok              
    mean force constant      -0.58 +- 3.39    0.17        ok              
    rms average --------------------------->  0.22        ok              

  Quantities calculated from the partial DOS -->
    Lamb-Moessbauer factor        :   0.7746 +-  0.0013
    kinetic energy                :  14.0995 +-  0.0792 meV/atom
    mean force constant           : 162.1311 +-  2.9983 N/m
    Lamb-Moessbauer factor at T=0 :   0.9199 +-  0.0003
    kinetic energy         at T=0 :   6.5882 +-  0.0549 meV/atom
    vibrational specific heat     :   2.7387 +-  0.0128 k_B/atom
    vibrational entropy           :   3.2203 +-  0.0138 k_B/atom
    resilience                    :  93.3752 +-  0.6371 N/m
    Lamb-Moessbauer temperature   :   1267.8 +-    8.65 K
    isotope fractionation         :   1.3617 +-  0.0919 perMille/%
    high T isotope frac.          :   1.3879 +-  0.0257 perMille/%


  Created files -->

   Protocol of calculations      : Output/FeNi_Ambient_phox_ptl.txt
   List of all iteration steps   : Output/FeNi_Ambient_ite.csv
   Fitted resolution function    : Output/FeNi_Ambient_rfc.dat
   Data without elastic peak     : Output/FeNi_Ambient_pst.dat
   Norm. data w/out elastic peak : Output/FeNi_Ambient_psn.dat
   one-phonon contribution       : Output/FeNi_Ambient_1ph.dat
   two-phonon contribution       : Output/FeNi_Ambient_2ph.dat
   3+ phonon contribution        : Output/FeNi_Ambient_3ph.dat
   partial phonon DOS            : Output/FeNi_Ambient_dos.dat
   covariance matrix of DOS      : Output/FeNi_Ambient_cvm.bin

File: 061_phox_FeNi_auto/2015Mar_Ambient/Output/FeNi_Ambient_psth_ptl.txt

            #####   ##   ## #####  ###### ##   ## ##    ##   ##
           ##   ## ##   ## ##   ## ##     ###  ##  ##    ##  ##
          ##   ##  ##   ## ##   ## ##      ###  ## ##     ####
         ######   ####### ##   ##  #####   ## # ##  ##     ##
        ##       ##   ##  ##   ##  ##      ##  ###   ##    ###
       ##        ##   ##  ##   ##  ##      ##   ##   ##   ## ##
      ###       ##   ##    #####   ######   ##   ##   ## ##   ###

   PHOnon Excitation by Nuclear resonant Inelastic X-ray scattering
                  module psth - version 3.0beta8


  Input parameters -->
    Nuclear transition energy   :   14.412 keV
    Recoil energy of free atom  :    1.956 meV
    Temperature                 :  300.00 K

  Quantities calculated with the partial DOS -->
    Lamb-Moessbauer factor      :    0.7745 +-   0.0014
    kinetic energy              :   14.0928 +-   0.1117 meV/atom
    mean force constant         :  161.4324 +-   3.9010 N/m
    specific heat               :    2.7403 +-   0.0172 k_B/atom
    entropy                     :    3.2312 +-   0.0171 k_B/atom
    free energy                 :    1.0240 +-   0.3760 meV/atom
    resilience                  :   90.8946 +-   0.6748 N/m
    Lamb-Moessbauer temperature : 1234.0957 +-   9.1616 K
    isotope fractionation       :    1.3540 +-   0.1297 perMille/%
    high T isotope frac.        :    1.3820 +-   0.0334 perMille/%
    rms displacement            :    6.9203 +-   0.0249 pm
    impact displacement         :    6.8928 +-   0.2352 pm


  Created files -->
   Protocol of calculations      : Output/FeNi_Ambient_psth_ptl.txt
