Repository: r-a-morrison/fe_alloy_sound_velocities

# Fe Alloy Sound Velocities
by Rachel Morrison

This is a repository of my graduate research on iron-nickel sound velocities at extreme pressures. This research contributes to our understanding of the thermodynamics of the inner core of the Earth. 

Morrison, R. A., et al., High pressure thermoelasticity and sound velocities of Fe-Ni-Si alloys (2019), *Physics of the Earth and Planetary Interiors*, Volume 294, [https://doi.org/10.1016/j.pepi.2019.05.011](https://doi.org/10.1016/j.pepi.2019.05.011).

Extensive supplementary information is also available at the above link.

Note: A word of caution. Binary files (.pdf, .ai, etc.) are included for completeness. Normally these should be left out of version control so git doesn't mess these up in merge conflicts. Use at your own risk.

## Abstract
The Earth's iron-dominant core is known to contain nickel from cosmochemical analysis and some amount of light elements from geophysical constraints on density and seismic wave velocities. Although there have been several studies to constrain thermoelastic properties of iron-alloys, there has been no systematic study on the effects of nickel and light elements on properties of iron using the same experimental methods and data analysis approach.

We conducted nuclear resonant inelastic X-ray scattering and X-ray diffraction experiments on body-centered cubic and hexagonal close-packed (hcp) Fe0.91Ni0.09 and Fe0.8Ni0.1Si0.1 up to 104 GPa and 86 GPa, respectively, and compare to similar measurements conducted on hcp-Fe up to 171 GPa. Specifically, we determine the Debye sound velocity from the low-energy transfer region of the (partial) phonon density of states (DOS) using the equation of state determined for each material and a new approach which utilizes information criteria and probability distributions. Nickel decreases the shear velocity of iron, while 10 at% Si has little to no effect on the shear velocity of Fe0.91Ni0.09. We observe that the shape of the phonon DOS of these alloys remains similar with increasing pressure.

In the measured compression range, we therefore apply a generalized scaling law to describe the volume dependence of the phonon DOS and find that the vibrational Grüneisen parameters of hcp-Fe0.91Ni0.09 are nearly indistinguishable from those hcp-Fe and those for Fe0.8Ni0.1Si0.1 trend lower. From the vibrational free energy, we constrain the harmonic vibrational component of thermal pressure, which shows a significant positive deviation from theoretical calculations of hcp-Fe at pressures and temperatures of Earth's core. Collectively, our results demonstrate that the effects of nickel should be considered when modeling iron-rich planetary cores.

File: 060_phox_FeNi_man/2012Apr_DAC11_P1/Output/FeNi_DAC11_P1_phox_ptl.txt

            #####   ##   ## #####  ###### ##   ## ##    ##   ##
           ##   ## ##   ## ##   ## ##     ###  ##  ##    ##  ##
          ##   ##  ##   ## ##   ## ##      ###  ## ##     ####
         ######   ####### ##   ##  #####   ## # ##  ##     ##
        ##       ##   ##  ##   ##  ##      ##  ###   ##    ###
       ##        ##   ##  ##   ##  ##      ##   ##   ##   ## ##
      ###       ##   ##    #####   ######   ##   ##   ## ##   ###

   PHOnon Excitation by Nuclear resonant Inelastic X-ray scattering
                  module phox - version 3.0beta8


 Input parameters -->
    Nuclear transition energy    :   14.412 keV
    Recoil energy of free atom   :    1.956 meV
    Temperature of the material  :  300.00  K
    Constant background          :    3.00  cnts/channel
    Normalization correction     :    8.00  %/100meV
    Linear E-scale correction    :    0.00  0.1%
    Quadratic E-scale correction :    0.00  1E-6/meV

 Fit parameters -->

    |     name                       |   start  |   prior  | prior rms |
    |--------------------------------+----------+----------+-----------|
    | background                     | 3.00E+00 |          |           |
     ------------------------------------------------------------------


 Results -->

     Deviator value:      0.10 +-   0.11

     | parameter name | ## |  value    +- error   | % err |
     |----------------+----+----------------------+-------|
     | background     |  1 |  1.10D+00 +- 2.6D-02 |   2.4 |
      ----------------------------------------------------
       Error estimates give a 68% confidence interval.


  Fit of the elastic peak -->
    shape function processed from file
      peak              :   1.04E+04
      background        :   0.26
      valid range (meV) :  -5.21 to  7.40
    fit range (meV) :  -4.95 to  4.95  centered at -0.04
              Chi^2    peak   FWHM   pos.  %bgr.  asm.
    start:   216.88 7.86E+03  1.48 -0.043  1.106  1.02
    final:     1.04 7.93E+03  1.14 -0.026  1.169  1.02
    errors:    0.17 2.32E+02  0.02  0.030  0.121  0.08

    smoothing range (meV) :  -2.984 to  2.950

  Quantities derived directly from the data -->
    Lamb-Moessbauer factor :   0.7839  +-  0.0034
    kinetic energy / atom  :  14.1289  +-  0.1436 meV
    mean force constant    : 170.1401  +-  7.6995 N/m

  Decomposition into n-phonon contributions -->
    FFT-filter smoothing :  0.50 meV

  Quantities derived after refinement -->
    Lamb-Moessbauer factor :   0.7840  +-  0.0034
    kinetic energy / atom  :  14.1344  +-  0.1437 meV
    mean force constant    : 171.0868  +-  7.7423 N/m
    isotope fractionation  :   1.4022  +-  0.1667 perMille/%
    high T isotope frac.   :   1.4646  +-  0.0663 perMille/%

  Consistency tests using the refined data -->
       tested quantity         %deviation   norm.dev.   status
    detailed balance          0.31 +- 0.70    0.44        ok              
    energy/temp. calib.       0.51 +- 1.33    0.38        ok              

  Consistency tests using the partial DOS -->
       tested quantity         %deviation   norm.dev.   status
    negativity of DOS         0.14 +- 0.50    0.28        ok              
    norm of DOS               0.14 +- 0.70    0.20        ok              
    Lamb-Moessbauer factor    0.03 +- 0.49    0.06        ok              
    kinetic energy / atom     0.13 +- 1.31    0.10        ok              
    mean force constant      -0.55 +- 5.60    0.10        ok              
    rms average --------------------------->  0.17        ok              

  Quantities calculated from the partial DOS -->
    Lamb-Moessbauer factor        :   0.7843 +-  0.0016
    kinetic energy                :  14.1532 +-  0.1175 meV/atom
    mean force constant           : 170.1402 +-  5.6427 N/m
    Lamb-Moessbauer factor at T=0 :   0.9213 +-  0.0004
    kinetic energy         at T=0 :   6.7273 +-  0.0881 meV/atom
    vibrational specific heat     :   2.7280 +-  0.0172 k_B/atom
    vibrational entropy           :   3.1675 +-  0.0180 k_B/atom
    resilience                    :  94.5485 +-  0.8361 N/m
    Lamb-Moessbauer temperature   :   1283.7 +-   11.35 K
    isotope fractionation         :   1.4241 +-  0.1364 perMille/%
    high T isotope frac.          :   1.4565 +-  0.0483 perMille/%


  Created files -->

   Protocol of calculations      : Output/FeNi_DAC11_P1_phox_ptl.txt
   List of all iteration steps   : Output/FeNi_DAC11_P1_ite.csv
   Fitted resolution function    : Output/FeNi_DAC11_P1_rfc.dat
   Data without elastic peak     : Output/FeNi_DAC11_P1_pst.dat
   Norm. data w/out elastic peak : Output/FeNi_DAC11_P1_psn.dat
   one-phonon contribution       : Output/FeNi_DAC11_P1_1ph.dat
   two-phonon contribution       : Output/FeNi_DAC11_P1_2ph.dat
   3+ phonon contribution        : Output/FeNi_DAC11_P1_3ph.dat
   partial phonon DOS            : Output/FeNi_DAC11_P1_dos.dat
   covariance matrix of DOS      : Output/FeNi_DAC11_P1_cvm.bin

File: 060_phox_FeNi_man/2012Apr_DAC11_P1/Output/FeNi_DAC11_P1_psth_ptl.txt

            #####   ##   ## #####  ###### ##   ## ##    ##   ##
           ##   ## ##   ## ##   ## ##     ###  ##  ##    ##  ##
          ##   ##  ##   ## ##   ## ##      ###  ## ##     ####
         ######   ####### ##   ##  #####   ## # ##  ##     ##
        ##       ##   ##  ##   ##  ##      ##  ###   ##    ###
       ##        ##   ##  ##   ##  ##      ##   ##   ##   ## ##
      ###       ##   ##    #####   ######   ##   ##   ## ##   ###

   PHOnon Excitation by Nuclear resonant Inelastic X-ray scattering
                  module psth - version 3.0beta8


  Input parameters -->
    Nuclear transition energy   :   14.412 keV
    Recoil energy of free atom  :    1.956 meV
    Temperature                 :  300.00 K

  Quantities calculated with the partial DOS -->
    Lamb-Moessbauer factor      :    0.7843 +-   0.0018
    kinetic energy              :   14.1574 +-   0.1600 meV/atom
    mean force constant         :  170.8246 +-   6.9162 N/m
    specific heat               :    2.7272 +-   0.0228 k_B/atom
    entropy                     :    3.1620 +-   0.0222 k_B/atom
    free energy                 :    3.2013 +-   0.6035 meV/atom
    resilience                  :   95.8146 +-   0.9581 N/m
    Lamb-Moessbauer temperature : 1300.8949 +-  13.0077 K
    isotope fractionation       :    1.4290 +-   0.1856 perMille/%
    high T isotope frac.        :    1.4624 +-   0.0592 perMille/%
    rms displacement            :    6.7489 +-   0.0327 pm
    impact displacement         :    6.7195 +-   0.3062 pm


  Created files -->
   Protocol of calculations      : Output/FeNi_DAC11_P1_psth_ptl.txt

File: 060_phox_FeNi_man/2012Apr_DAC11_P2/Output/FeNi_DAC11_P2_phox_ptl.txt

            #####   ##   ## #####  ###### ##   ## ##    ##   ##
           ##   ## ##   ## ##   ## ##     ###  ##  ##    ##  ##
          ##   ##  ##   ## ##   ## ##      ###  ## ##     ####
         ######   ####### ##   ##  #####   ## # ##  ##     ##
        ##       ##   ##  ##   ##  ##      ##  ###   ##    ###
       ##        ##   ##  ##   ##  ##      ##   ##   ##   ## ##
      ###       ##   ##    #####   ######   ##   ##   ## ##   ###

   PHOnon Excitation by Nuclear resonant Inelastic X-ray scattering
                  module phox - version 3.0beta8


 Input parameters -->
    Nuclear transition energy    :   14.412 keV
    Recoil energy of free atom   :    1.956 meV
    Temperature of the material  :  300.00  K
    Constant background          :    3.00  cnts/channel
    Normalization correction     :   19.00  %/100meV
    Linear E-scale correction    :    0.00  0.1%
    Quadratic E-scale correction :    0.00  1E-6/meV

 Fit parameters -->

    |     name                       |   start  |   prior  | prior rms |
    |--------------------------------+----------+----------+-----------|
    | background                     | 3.00E+00 |          |           |
     ------------------------------------------------------------------


 Results -->

     Deviator value:      0.19 +-   0.15

     | parameter name | ## |  value    +- error   | % err |
     |----------------+----+----------------------+-------|
     | background     |  1 |  1.51D+00 +- 4.0D-02 |   2.7 |
      ----------------------------------------------------
       Error estimates give a 68% confidence interval.


  Fit of the elastic peak -->
    shape function processed from file
      peak              :   1.88E+04
      background        :   0.40
      valid range (meV) : -10.18 to 10.63
    fit range (meV) :  -4.96 to  4.96  centered at -0.01
              Chi^2    peak   FWHM   pos.  %bgr.  asm.
    start:   606.87 1.12E+04  1.49 -0.011  0.778  0.97
    final:     0.48 1.12E+04  1.06 -0.039  0.741  0.97
    errors:    0.12 1.90E+02  0.01  0.016  0.057  0.04

    smoothing range (meV) :  -2.945 to  3.002

  Quantities derived directly from the data -->
    Lamb-Moessbauer factor :   0.8012  +-  0.0032
    kinetic energy / atom  :  14.2902  +-  0.1512 meV
    mean force constant    : 193.6803  +-  8.7801 N/m

  Decomposition into n-phonon contributions -->
    FFT-filter smoothing :  0.50 meV

  Quantities derived after refinement -->
    Lamb-Moessbauer factor :   0.8013  +-  0.0032
    kinetic energy / atom  :  14.2981  +-  0.1513 meV
    mean force constant    : 194.4881  +-  8.8167 N/m
    isotope fractionation  :   1.5922  +-  0.1755 perMille/%
    high T isotope frac.   :   1.6649  +-  0.0755 perMille/%

  Consistency tests using the refined data -->
       tested quantity         %deviation   norm.dev.   status
    detailed balance          0.03 +- 0.73    0.04        ok              
    energy/temp. calib.       0.22 +- 1.53    0.15        ok              

  Consistency tests using the partial DOS -->
       tested quantity         %deviation   norm.dev.   status
    negativity of DOS         0.49 +- 0.52    0.94        ok              
    norm of DOS               0.45 +- 0.74    0.61        ok              
    Lamb-Moessbauer factor    0.09 +- 0.45    0.20        ok              
    kinetic energy / atom    -0.01 +- 1.38    0.01        ok              
    mean force constant      -2.22 +- 5.68    0.39        ok              
    rms average --------------------------->  0.54        ok              

  Quantities calculated from the partial DOS -->
    Lamb-Moessbauer factor        :   0.8020 +-  0.0017
    kinetic energy                :  14.2960 +-  0.1273 meV/atom
    mean force constant           : 190.1733 +-  6.6718 N/m
    Lamb-Moessbauer factor at T=0 :   0.9250 +-  0.0004
    kinetic energy         at T=0 :   7.1110 +-  0.0994 meV/atom
    vibrational specific heat     :   2.6975 +-  0.0173 k_B/atom
    vibrational entropy           :   3.0235 +-  0.0174 k_B/atom
    resilience                    : 103.6080 +-  1.0286 N/m
    Lamb-Moessbauer temperature   :   1406.7 +-   13.97 K
    isotope fractionation         :   1.5898 +-  0.1478 perMille/%
    high T isotope frac.          :   1.6280 +-  0.0571 perMille/%


  Created files -->

   Protocol of calculations      : Output/FeNi_DAC11_P2_phox_ptl.txt
   List of all iteration steps   : Output/FeNi_DAC11_P2_ite.csv
   Fitted resolution function    : Output/FeNi_DAC11_P2_rfc.dat
   Data without elastic peak     : Output/FeNi_DAC11_P2_pst.dat
   Norm. data w/out elastic peak : Output/FeNi_DAC11_P2_psn.dat
   one-phonon contribution       : Output/FeNi_DAC11_P2_1ph.dat
   two-phonon contribution       : Output/FeNi_DAC11_P2_2ph.dat
   3+ phonon contribution        : Output/FeNi_DAC11_P2_3ph.dat
   partial phonon DOS            : Output/FeNi_DAC11_P2_dos.dat
   covariance matrix of DOS      : Output/FeNi_DAC11_P2_cvm.bin

File: 060_phox_FeNi_man/2012Apr_DAC11_P2/Output/FeNi_DAC11_P2_psth_ptl.txt

            #####   ##   ## #####  ###### ##   ## ##    ##   ##
           ##   ## ##   ## ##   ## ##     ###  ##  ##    ##  ##
          ##   ##  ##   ## ##   ## ##      ###  ## ##     ####
         ######   ####### ##   ##  #####   ## # ##  ##     ##
        ##       ##   ##  ##   ##  ##      ##  ###   ##    ###
       ##        ##   ##  ##   ##  ##      ##   ##   ##   ## ##
      ###       ##   ##    #####   ######   ##   ##   ## ##   ###

   PHOnon Excitation by Nuclear resonant Inelastic X-ray scattering
                  module psth - version 3.0beta8


  Input parameters -->
    Nuclear transition energy   :   14.412 keV
    Recoil energy of free atom  :    1.956 meV
    Temperature                 :  300.00 K

  Quantities calculated with the partial DOS -->
    Lamb-Moessbauer factor      :    0.8021 +-   0.0019
    kinetic energy              :   14.3042 +-   0.1655 meV/atom
    mean force constant         :  191.4508 +-   7.8897 N/m
    specific heat               :    2.6958 +-   0.0221 k_B/atom
    entropy                     :    3.0138 +-   0.0209 k_B/atom
    free energy                 :    7.9119 +-   0.6664 meV/atom
    resilience                  :  106.1166 +-   1.1846 N/m
    Lamb-Moessbauer temperature : 1440.7668 +-  16.0831 K
    isotope fractionation       :    1.5993 +-   0.1921 perMille/%
    high T isotope frac.        :    1.6389 +-   0.0675 perMille/%
    rms displacement            :    6.4301 +-   0.0345 pm
    impact displacement         :    6.3749 +-   0.2871 pm


  Created files -->
   Protocol of calculations      : Output/FeNi_DAC11_P2_psth_ptl.txt

File: 060_phox_FeNi_man/2012Apr_DAC11_P3/Output/FeNi_DAC11_P3_phox_ptl.txt

            #####   ##   ## #####  ###### ##   ## ##    ##   ##
           ##   ## ##   ## ##   ## ##     ###  ##  ##    ##  ##
          ##   ##  ##   ## ##   ## ##      ###  ## ##     ####
         ######   ####### ##   ##  #####   ## # ##  ##     ##
        ##       ##   ##  ##   ##  ##      ##  ###   ##    ###
       ##        ##   ##  ##   ##  ##      ##   ##   ##   ## ##
      ###       ##   ##    #####   ######   ##   ##   ## ##   ###

   PHOnon Excitation by Nuclear resonant Inelastic X-ray scattering
                  module phox - version 3.0beta8


 Input parameters -->
    Nuclear transition energy    :   14.412 keV
    Recoil energy of free atom   :    1.956 meV
    Temperature of the material  :  300.00  K
    Constant background          :    3.00  cnts/channel
    Normalization correction     :   12.00  %/100meV
    Linear E-scale correction    :    0.00  0.1%
    Quadratic E-scale correction :    0.00  1E-6/meV

 Fit parameters -->

    |     name                       |   start  |   prior  | prior rms |
    |--------------------------------+----------+----------+-----------|
    | background                     | 3.00E+00 |          |           |
     ------------------------------------------------------------------


 Results -->

     Deviator value:      0.51 +-   0.25

     | parameter name | ## |  value    +- error   | % err |
     |----------------+----+----------------------+-------|
     | background     |  1 |  1.61D+00 +- 8.9D-02 |   5.6 |
      ----------------------------------------------------
       Error estimates give a 68% confidence interval.


  Fit of the elastic peak -->
    shape function processed from file
      peak              :   7.37E+03
      background        :   0.43
      valid range (meV) :  -4.72 to  6.38
    fit range (meV) :  -4.93 to  4.93  centered at -0.04
              Chi^2    peak   FWHM   pos.  %bgr.  asm.
    start:   153.54 4.74E+03  1.48 -0.041  1.482  0.96
    final:     0.76 4.72E+03  1.12 -0.039  1.505  0.96
    errors:    0.15 1.52E+02  0.03  0.033  0.152  0.09

    smoothing range (meV) :  -2.962 to  2.958

  Quantities derived directly from the data -->
    Lamb-Moessbauer factor :   0.8255  +-  0.0025
    kinetic energy / atom  :  14.3864  +-  0.1408 meV
    mean force constant    : 205.2921  +-  7.9164 N/m

  Decomposition into n-phonon contributions -->
    FFT-filter smoothing :  0.50 meV

  Quantities derived after refinement -->
    Lamb-Moessbauer factor :   0.8255  +-  0.0025
    kinetic energy / atom  :  14.4166  +-  0.1411 meV
    mean force constant    : 206.2626  +-  7.9538 N/m
    isotope fractionation  :   1.7297  +-  0.1638 perMille/%
    high T isotope frac.   :   1.7657  +-  0.0681 perMille/%

  Consistency tests using the refined data -->
       tested quantity         %deviation   norm.dev.   status
    detailed balance         -0.00 +- 0.72    0.00        ok              
    energy/temp. calib.       1.65 +- 1.37    1.20    acceptable          

  Consistency tests using the partial DOS -->
       tested quantity         %deviation   norm.dev.   status
    negativity of DOS         0.44 +- 0.50    0.87        ok              
    norm of DOS               0.42 +- 0.72    0.59        ok              
    Lamb-Moessbauer factor    0.07 +- 0.33    0.22        ok              
    kinetic energy / atom    -0.12 +- 1.30    0.10        ok              
    mean force constant      -0.81 +- 4.93    0.16        ok              
    rms average --------------------------->  0.49        ok              

  Quantities calculated from the partial DOS -->
    Lamb-Moessbauer factor        :   0.8261 +-  0.0012
    kinetic energy                :  14.3986 +-  0.1234 meV/atom
    mean force constant           : 204.5871 +-  6.3312 N/m
    Lamb-Moessbauer factor at T=0 :   0.9292 +-  0.0004
    kinetic energy         at T=0 :   7.4149 +-  0.0959 meV/atom
    vibrational specific heat     :   2.6754 +-  0.0169 k_B/atom
    vibrational entropy           :   2.8880 +-  0.0166 k_B/atom
    resilience                    : 121.6418 +-  0.9895 N/m
    Lamb-Moessbauer temperature   :   1651.6 +-   13.44 K
    isotope fractionation         :   1.7088 +-  0.1431 perMille/%
    high T isotope frac.          :   1.7514 +-  0.0542 perMille/%


  Created files -->

   Protocol of calculations      : Output/FeNi_DAC11_P3_phox_ptl.txt
   List of all iteration steps   : Output/FeNi_DAC11_P3_ite.csv
   Fitted resolution function    : Output/FeNi_DAC11_P3_rfc.dat
   Data without elastic peak     : Output/FeNi_DAC11_P3_pst.dat
   Norm. data w/out elastic peak : Output/FeNi_DAC11_P3_psn.dat
   one-phonon contribution       : Output/FeNi_DAC11_P3_1ph.dat
   two-phonon contribution       : Output/FeNi_DAC11_P3_2ph.dat
   3+ phonon contribution        : Output/FeNi_DAC11_P3_3ph.dat
   partial phonon DOS            : Output/FeNi_DAC11_P3_dos.dat
   covariance matrix of DOS      : Output/FeNi_DAC11_P3_cvm.bin

File: 060_phox_FeNi_man/2012Apr_DAC11_P3/Output/FeNi_DAC11_P3_psth_ptl.txt

            #####   ##   ## #####  ###### ##   ## ##    ##   ##
           ##   ## ##   ## ##   ## ##     ###  ##  ##    ##  ##
          ##   ##  ##   ## ##   ## ##      ###  ## ##     ####
         ######   ####### ##   ##  #####   ## # ##  ##     ##
        ##       ##   ##  ##   ##  ##      ##  ###   ##    ###
       ##        ##   ##  ##   ##  ##      ##   ##   ##   ## ##
      ###       ##   ##    #####   ######   ##   ##   ## ##   ###

   PHOnon Excitation by Nuclear resonant Inelastic X-ray scattering
                  module psth - version 3.0beta8


  Input parameters -->
    Nuclear transition energy   :   14.412 keV
    Recoil energy of free atom  :    1.956 meV
    Temperature                 :  300.00 K

  Quantities calculated with the partial DOS -->
    Lamb-Moessbauer factor      :    0.8262 +-   0.0014
    kinetic energy              :   14.4053 +-   0.1570 meV/atom
    mean force constant         :  205.6371 +-   7.3249 N/m
    specific heat               :    2.6740 +-   0.0211 k_B/atom
    entropy                     :    2.8808 +-   0.0196 k_B/atom
    free energy                 :   11.9563 +-   0.6253 meV/atom
    resilience                  :  123.6993 +-   1.1227 N/m
    Lamb-Moessbauer temperature : 1679.4911 +-  15.2430 K
    isotope fractionation       :    1.7167 +-   0.1822 perMille/%
    high T isotope frac.        :    1.7604 +-   0.0627 perMille/%
    rms displacement            :    5.9828 +-   0.0262 pm
    impact displacement         :    6.0096 +-   0.2673 pm


  Created files -->
   Protocol of calculations      : Output/FeNi_DAC11_P3_psth_ptl.txt

File: 060_phox_FeNi_man/2012Apr_DAC11_P4/Output/FeNi_DAC11_P4_phox_ptl.txt

            #####   ##   ## #####  ###### ##   ## ##    ##   ##
           ##   ## ##   ## ##   ## ##     ###  ##  ##    ##  ##
          ##   ##  ##   ## ##   ## ##      ###  ## ##     ####
         ######   ####### ##   ##  #####   ## # ##  ##     ##
        ##       ##   ##  ##   ##  ##      ##  ###   ##    ###
       ##        ##   ##  ##   ##  ##      ##   ##   ##   ## ##
      ###       ##   ##    #####   ######   ##   ##   ## ##   ###

   PHOnon Excitation by Nuclear resonant Inelastic X-ray scattering
                  module phox - version 3.0beta8


 Input parameters -->
    Nuclear transition energy    :   14.412 keV
    Recoil energy of free atom   :    1.956 meV
    Temperature of the material  :  300.00  K
    Constant background          :    3.00  cnts/channel
    Normalization correction     :    1.00  %/100meV
    Linear E-scale correction    :    0.00  0.1%
    Quadratic E-scale correction :    0.00  1E-6/meV

 Fit parameters -->

    |     name                       |   start  |   prior  | prior rms |
    |--------------------------------+----------+----------+-----------|
    | background                     | 3.00E+00 |          |           |
     ------------------------------------------------------------------


 Results -->

     Deviator value:      0.22 +-   0.16

     | parameter name | ## |  value    +- error   | % err |
     |----------------+----+----------------------+-------|
     | background     |  1 |  1.85D+00 +- 6.3D-02 |   3.4 |
      ----------------------------------------------------
       Error estimates give a 68% confidence interval.


  Fit of the elastic peak -->
    shape function processed from file
      peak              :   7.64E+03
      background        :   0.41
      valid range (meV) :  -5.03 to  9.06
    fit range (meV) :  -4.95 to  4.95  centered at -0.10
              Chi^2    peak   FWHM   pos.  %bgr.  asm.
    start:   139.08 4.41E+03  1.48 -0.097  1.217  0.93
    final:     0.84 4.48E+03  1.13 -0.020  1.307  0.93
    errors:    0.15 1.60E+02  0.03  0.036  0.155  0.09

    smoothing range (meV) :  -3.044 to  2.891

  Quantities derived directly from the data -->
    Lamb-Moessbauer factor :   0.8322  +-  0.0025
    kinetic energy / atom  :  14.3884  +-  0.1544 meV
    mean force constant    : 215.2972  +-  8.9676 N/m

  Decomposition into n-phonon contributions -->
    FFT-filter smoothing :  0.50 meV

  Quantities derived after refinement -->
    Lamb-Moessbauer factor :   0.8322  +-  0.0025
    kinetic energy / atom  :  14.4265  +-  0.1548 meV
    mean force constant    : 217.0121  +-  9.0390 N/m
    isotope fractionation  :   1.7412  +-  0.1797 perMille/%
    high T isotope frac.   :   1.8578  +-  0.0774 perMille/%

  Consistency tests using the refined data -->
       tested quantity         %deviation   norm.dev.   status
    detailed balance         -0.32 +- 0.78    0.41        ok              
    energy/temp. calib.       0.79 +- 1.24    0.63        ok              

  Consistency tests using the partial DOS -->
       tested quantity         %deviation   norm.dev.   status
    negativity of DOS         0.36 +- 0.56    0.63        ok              
    norm of DOS               0.02 +- 0.80    0.02        ok              
    Lamb-Moessbauer factor   -0.00 +- 0.34    0.01        ok              
    kinetic energy / atom     0.17 +- 1.45    0.11        ok              
    mean force constant      -2.33 +- 5.44    0.43        ok              
    rms average --------------------------->  0.35        ok              

  Quantities calculated from the partial DOS -->
    Lamb-Moessbauer factor        :   0.8322 +-  0.0013
    kinetic energy                :  14.4503 +-  0.1411 meV/atom
    mean force constant           : 211.9450 +-  7.6085 N/m
    Lamb-Moessbauer factor at T=0 :   0.9304 +-  0.0004
    kinetic energy         at T=0 :   7.5443 +-  0.1120 meV/atom
    vibrational specific heat     :   2.6646 +-  0.0185 k_B/atom
    vibrational entropy           :   2.8427 +-  0.0178 k_B/atom
    resilience                    : 127.7856 +-  1.1352 N/m
    Lamb-Moessbauer temperature   :   1735.0 +-   15.41 K
    isotope fractionation         :   1.7689 +-  0.1637 perMille/%
    high T isotope frac.          :   1.8144 +-  0.0651 perMille/%


  Created files -->

   Protocol of calculations      : Output/FeNi_DAC11_P4_phox_ptl.txt
   List of all iteration steps   : Output/FeNi_DAC11_P4_ite.csv
   Fitted resolution function    : Output/FeNi_DAC11_P4_rfc.dat
   Data without elastic peak     : Output/FeNi_DAC11_P4_pst.dat
   Norm. data w/out elastic peak : Output/FeNi_DAC11_P4_psn.dat
   one-phonon contribution       : Output/FeNi_DAC11_P4_1ph.dat
   two-phonon contribution       : Output/FeNi_DAC11_P4_2ph.dat
   3+ phonon contribution        : Output/FeNi_DAC11_P4_3ph.dat
   partial phonon DOS            : Output/FeNi_DAC11_P4_dos.dat
   covariance matrix of DOS      : Output/FeNi_DAC11_P4_cvm.bin

File: 060_phox_FeNi_man/2012Apr_DAC11_P4/Output/FeNi_DAC11_P4_psth_ptl.txt

            #####   ##   ## #####  ###### ##   ## ##    ##   ##
           ##   ## ##   ## ##   ## ##     ###  ##  ##    ##  ##
          ##   ##  ##   ## ##   ## ##      ###  ## ##     ####
         ######   ####### ##   ##  #####   ## # ##  ##     ##
        ##       ##   ##  ##   ##  ##      ##  ###   ##    ###
       ##        ##   ##  ##   ##  ##      ##   ##   ##   ## ##
      ###       ##   ##    #####   ######   ##   ##   ## ##   ###

   PHOnon Excitation by Nuclear resonant Inelastic X-ray scattering
                  module psth - version 3.0beta8


  Input parameters -->
    Nuclear transition energy   :   14.412 keV
    Recoil energy of free atom  :    1.956 meV
    Temperature                 :  300.00 K

  Quantities calculated with the partial DOS -->
    Lamb-Moessbauer factor      :    0.8322 +-   0.0014
    kinetic energy              :   14.4544 +-   0.1759 meV/atom
    mean force constant         :  212.6218 +-   8.6465 N/m
    specific heat               :    2.6638 +-   0.0229 k_B/atom
    entropy                     :    2.8386 +-   0.0208 k_B/atom
    free energy                 :   13.3420 +-   0.7237 meV/atom
    resilience                  :  128.9477 +-   1.2637 N/m
    Lamb-Moessbauer temperature : 1750.7495 +-  17.1574 K
    isotope fractionation       :    1.7736 +-   0.2041 perMille/%
    high T isotope frac.        :    1.8202 +-   0.0740 perMille/%
    rms displacement            :    5.8677 +-   0.0277 pm
    impact displacement         :    5.9114 +-   0.2852 pm


  Created files -->
   Protocol of calculations      : Output/FeNi_DAC11_P4_psth_ptl.txt

File: 060_phox_FeNi_man/2012Apr_DAC11_P5/Output/FeNi_DAC11_P5_phox_ptl.txt

            #####   ##   ## #####  ###### ##   ## ##    ##   ##
           ##   ## ##   ## ##   ## ##     ###  ##  ##    ##  ##
          ##   ##  ##   ## ##   ## ##      ###  ## ##     ####
         ######   ####### ##   ##  #####   ## # ##  ##     ##
        ##       ##   ##  ##   ##  ##      ##  ###   ##    ###
       ##        ##   ##  ##   ##  ##      ##   ##   ##   ## ##
      ###       ##   ##    #####   ######   ##   ##   ## ##   ###

   PHOnon Excitation by Nuclear resonant Inelastic X-ray scattering
                  module phox - version 3.0beta8


 Input parameters -->
    Nuclear transition energy    :   14.412 keV
    Recoil energy of free atom   :    1.956 meV
    Temperature of the material  :  300.00  K
    Constant background          :    3.00  cnts/channel
    Normalization correction     :    6.00  %/100meV
    Linear E-scale correction    :    0.00  0.1%
    Quadratic E-scale correction :    0.00  1E-6/meV

 Fit parameters -->

    |     name                       |   start  |   prior  | prior rms |
    |--------------------------------+----------+----------+-----------|
    | background                     | 3.00E+00 |          |           |
     ------------------------------------------------------------------


 Results -->

     Deviator value:      0.53 +-   0.26

     | parameter name | ## |  value    +- error   | % err |
     |----------------+----+----------------------+-------|
     | background     |  1 |  2.63D+00 +- 1.2D-01 |   4.6 |
      ----------------------------------------------------
       Error estimates give a 68% confidence interval.


  Fit of the elastic peak -->
    shape function processed from file
      peak              :   1.13E+04
      background        :   0.78
      valid range (meV) :  -5.10 to  8.04
    fit range (meV) :  -4.96 to  4.96  centered at  0.10
              Chi^2    peak   FWHM   pos.  %bgr.  asm.
    start:    45.96 6.17E+03  0.99  0.104  1.005  0.99
    final:     0.70 6.27E+03  1.13 -0.010  0.952  0.99
    errors:    0.14 1.65E+02  0.02  0.028  0.102  0.08

    smoothing range (meV) :  -2.861 to  3.088

  Quantities derived directly from the data -->
    Lamb-Moessbauer factor :   0.8559  +-  0.0019
    kinetic energy / atom  :  14.7408  +-  0.1434 meV
    mean force constant    : 259.2479  +-  8.8230 N/m

  Decomposition into n-phonon contributions -->
    FFT-filter smoothing :  0.50 meV

  Quantities derived after refinement -->
    Lamb-Moessbauer factor :   0.8558  +-  0.0019
    kinetic energy / atom  :  14.8282  +-  0.1443 meV
    mean force constant    : 259.7673  +-  8.8406 N/m
    isotope fractionation  :   2.2074  +-  0.1674 perMille/%
    high T isotope frac.   :   2.2238  +-  0.0757 perMille/%

  Consistency tests using the refined data -->
       tested quantity         %deviation   norm.dev.   status
    detailed balance          0.08 +- 0.73    0.10        ok              
    energy/temp. calib.       1.53 +- 1.15    1.33    acceptable          

  Consistency tests using the partial DOS -->
       tested quantity         %deviation   norm.dev.   status
    negativity of DOS         0.23 +- 0.52    0.43        ok              
    norm of DOS               0.45 +- 0.74    0.61        ok              
    Lamb-Moessbauer factor    0.06 +- 0.25    0.25        ok              
    kinetic energy / atom    -0.23 +- 1.33    0.18        ok              
    mean force constant       1.15 +- 4.52    0.26        ok              
    rms average --------------------------->  0.38        ok              

  Quantities calculated from the partial DOS -->
    Lamb-Moessbauer factor        :   0.8564 +-  0.0011
    kinetic energy                :  14.7936 +-  0.1342 meV/atom
    mean force constant           : 262.7611 +-  7.7086 N/m
    Lamb-Moessbauer factor at T=0 :   0.9364 +-  0.0004
    kinetic energy         at T=0 :   8.3308 +-  0.1094 meV/atom
    vibrational specific heat     :   2.5975 +-  0.0166 k_B/atom
    vibrational entropy           :   2.5967 +-  0.0150 k_B/atom
    resilience                    : 153.5589 +-  1.3132 N/m
    Lamb-Moessbauer temperature   :   2084.9 +-   17.83 K
    isotope fractionation         :   2.1672 +-  0.1557 perMille/%
    high T isotope frac.          :   2.2494 +-  0.0660 perMille/%


  Created files -->

   Protocol of calculations      : Output/FeNi_DAC11_P5_phox_ptl.txt
   List of all iteration steps   : Output/FeNi_DAC11_P5_ite.csv
   Fitted resolution function    : Output/FeNi_DAC11_P5_rfc.dat
   Data without elastic peak     : Output/FeNi_DAC11_P5_pst.dat
   Norm. data w/out elastic peak : Output/FeNi_DAC11_P5_psn.dat
   one-phonon contribution       : Output/FeNi_DAC11_P5_1ph.dat
   two-phonon contribution       : Output/FeNi_DAC11_P5_2ph.dat
   3+ phonon contribution        : Output/FeNi_DAC11_P5_3ph.dat
   partial phonon DOS            : Output/FeNi_DAC11_P5_dos.dat
   covariance matrix of DOS      : Output/FeNi_DAC11_P5_cvm.bin

File: 060_phox_FeNi_man/2012Apr_DAC11_P5/Output/FeNi_DAC11_P5_psth_ptl.txt

            #####   ##   ## #####  ###### ##   ## ##    ##   ##
           ##   ## ##   ## ##   ## ##     ###  ##  ##    ##  ##
          ##   ##  ##   ## ##   ## ##      ###  ## ##     ####
         ######   ####### ##   ##  #####   ## # ##  ##     ##
        ##       ##   ##  ##   ##  ##      ##  ###   ##    ###
       ##        ##   ##  ##   ##  ##      ##   ##   ##   ## ##
      ###       ##   ##    #####   ######   ##   ##   ## ##   ###

   PHOnon Excitation by Nuclear resonant Inelastic X-ray scattering
                  module psth - version 3.0beta8


  Input parameters -->
    Nuclear transition energy   :   14.412 keV
    Recoil energy of free atom  :    1.956 meV
    Temperature                 :  300.00 K

  Quantities calculated with the partial DOS -->
    Lamb-Moessbauer factor      :    0.8564 +-   0.0012
    kinetic energy              :   14.7977 +-   0.1611 meV/atom
    mean force constant         :  263.4621 +-   8.5269 N/m
    specific heat               :    2.5967 +-   0.0197 k_B/atom
    entropy                     :    2.5932 +-   0.0171 k_B/atom
    free energy                 :   21.7470 +-   0.6930 meV/atom
    resilience                  :  154.7879 +-   1.4358 N/m
    Lamb-Moessbauer temperature : 2101.5876 +-  19.4938 K
    isotope fractionation       :    2.1720 +-   0.1869 perMille/%
    high T isotope frac.        :    2.2554 +-   0.0730 perMille/%
    rms displacement            :    5.3903 +-   0.0239 pm
    impact displacement         :    5.3926 +-   0.2339 pm


  Created files -->
   Protocol of calculations      : Output/FeNi_DAC11_P5_psth_ptl.txt

File: 060_phox_FeNi_man/2012Apr_DAC11_P6/Output/FeNi_DAC11_P6_phox_ptl.txt

            #####   ##   ## #####  ###### ##   ## ##    ##   ##
           ##   ## ##   ## ##   ## ##     ###  ##  ##    ##  ##
          ##   ##  ##   ## ##   ## ##      ###  ## ##     ####
         ######   ####### ##   ##  #####   ## # ##  ##     ##
        ##       ##   ##  ##   ##  ##      ##  ###   ##    ###
       ##        ##   ##  ##   ##  ##      ##   ##   ##   ## ##
      ###       ##   ##    #####   ######   ##   ##   ## ##   ###

   PHOnon Excitation by Nuclear resonant Inelastic X-ray scattering
                  module phox - version 3.0beta8


 Input parameters -->
    Nuclear transition energy    :   14.412 keV
    Recoil energy of free atom   :    1.956 meV
    Temperature of the material  :  300.00  K
    Constant background          :    3.00  cnts/channel
    Normalization correction     :    6.00  %/100meV
    Linear E-scale correction    :    0.00  0.1%
    Quadratic E-scale correction :    0.00  1E-6/meV

 Fit parameters -->

    |     name                       |   start  |   prior  | prior rms |
    |--------------------------------+----------+----------+-----------|
    | background                     | 3.00E+00 |          |           |
     ------------------------------------------------------------------


 Results -->

     Deviator value:      0.27 +-   0.18

     | parameter name | ## |  value    +- error   | % err |
     |----------------+----+----------------------+-------|
     | background     |  1 |  2.06D+00 +- 7.1D-02 |   3.5 |
      ----------------------------------------------------
       Error estimates give a 68% confidence interval.


  Fit of the elastic peak -->
    shape function processed from file
      peak              :   9.35E+03
      background        :   0.57
      valid range (meV) :  -5.60 to  5.04
    fit range (meV) :  -4.95 to  4.95  centered at  0.10
              Chi^2    peak   FWHM   pos.  %bgr.  asm.
    start:    31.91 5.22E+03  0.99  0.095  0.733  0.97
    final:     0.83 5.27E+03  1.08 -0.014  0.704  0.97
    errors:    0.15 1.72E+02  0.03  0.029  0.106  0.08

    smoothing range (meV) :  -2.860 to  3.079

  Quantities derived directly from the data -->
    Lamb-Moessbauer factor :   0.8641  +-  0.0022
    kinetic energy / atom  :  14.7533  +-  0.1720 meV
    mean force constant    : 276.7896  +- 10.2140 N/m

  Decomposition into n-phonon contributions -->
    FFT-filter smoothing :  0.50 meV

  Quantities derived after refinement -->
    Lamb-Moessbauer factor :   0.8641  +-  0.0022
    kinetic energy / atom  :  14.8411  +-  0.1731 meV
    mean force constant    : 278.8327  +- 10.2894 N/m
    isotope fractionation  :   2.2224  +-  0.2008 perMille/%
    high T isotope frac.   :   2.3870  +-  0.0881 perMille/%

  Consistency tests using the refined data -->
       tested quantity         %deviation   norm.dev.   status
    detailed balance         -0.06 +- 0.93    0.06        ok              
    energy/temp. calib.       1.33 +- 1.37    0.97        ok              

  Consistency tests using the partial DOS -->
       tested quantity         %deviation   norm.dev.   status
    negativity of DOS         0.25 +- 0.64    0.39        ok              
    norm of DOS              -0.17 +- 0.91    0.19        ok              
    Lamb-Moessbauer factor   -0.03 +- 0.30    0.11        ok              
    kinetic energy / atom     0.42 +- 1.60    0.26        ok              
    mean force constant      -0.06 +- 4.86    0.01        ok              
    rms average --------------------------->  0.23        ok              

  Quantities calculated from the partial DOS -->
    Lamb-Moessbauer factor        :   0.8638 +-  0.0014
    kinetic energy                :  14.9040 +-  0.1630 meV/atom
    mean force constant           : 278.6688 +-  8.8287 N/m
    Lamb-Moessbauer factor at T=0 :   0.9382 +-  0.0004
    kinetic energy         at T=0 :   8.5866 +-  0.1313 meV/atom
    vibrational specific heat     :   2.5750 +-  0.0205 k_B/atom
    vibrational entropy           :   2.5174 +-  0.0182 k_B/atom
    resilience                    : 163.6554 +-  1.8841 N/m
    Lamb-Moessbauer temperature   :   2222.0 +-   25.58 K
    isotope fractionation         :   2.2954 +-  0.1891 perMille/%
    high T isotope frac.          :   2.3856 +-  0.0756 perMille/%


  Created files -->

   Protocol of calculations      : Output/FeNi_DAC11_P6_phox_ptl.txt
   List of all iteration steps   : Output/FeNi_DAC11_P6_ite.csv
   Fitted resolution function    : Output/FeNi_DAC11_P6_rfc.dat
   Data without elastic peak     : Output/FeNi_DAC11_P6_pst.dat
   Norm. data w/out elastic peak : Output/FeNi_DAC11_P6_psn.dat
   one-phonon contribution       : Output/FeNi_DAC11_P6_1ph.dat
   two-phonon contribution       : Output/FeNi_DAC11_P6_2ph.dat
   3+ phonon contribution        : Output/FeNi_DAC11_P6_3ph.dat
   partial phonon DOS            : Output/FeNi_DAC11_P6_dos.dat
   covariance matrix of DOS      : Output/FeNi_DAC11_P6_cvm.bin

File: 060_phox_FeNi_man/2012Apr_DAC11_P6/Output/FeNi_DAC11_P6_psth_ptl.txt

            #####   ##   ## #####  ###### ##   ## ##    ##   ##
           ##   ## ##   ## ##   ## ##     ###  ##  ##    ##  ##
          ##   ##  ##   ## ##   ## ##      ###  ## ##     ####
         ######   ####### ##   ##  #####   ## # ##  ##     ##
        ##       ##   ##  ##   ##  ##      ##  ###   ##    ###
       ##        ##   ##  ##   ##  ##      ##   ##   ##   ## ##
      ###       ##   ##    #####   ######   ##   ##   ## ##   ###

   PHOnon Excitation by Nuclear resonant Inelastic X-ray scattering
                  module psth - version 3.0beta8


  Input parameters -->
    Nuclear transition energy   :   14.412 keV
    Recoil energy of free atom  :    1.956 meV
    Temperature                 :  300.00 K

  Quantities calculated with the partial DOS -->
    Lamb-Moessbauer factor      :    0.8638 +-   0.0015
    kinetic energy              :   14.9076 +-   0.1945 meV/atom
    mean force constant         :  279.2787 +-   9.7950 N/m
    specific heat               :    2.5743 +-   0.0241 k_B/atom
    entropy                     :    2.5146 +-   0.0205 k_B/atom
    free energy                 :   24.4380 +-   0.8252 meV/atom
    resilience                  :  164.6953 +-   2.0388 N/m
    Lamb-Moessbauer temperature : 2236.1022 +-  27.6817 K
    isotope fractionation       :    2.2995 +-   0.2257 perMille/%
    high T isotope frac.        :    2.3908 +-   0.0839 perMille/%
    rms displacement            :    5.2385 +-   0.0307 pm
    impact displacement         :    5.2303 +-   0.2809 pm


  Created files -->
   Protocol of calculations      : Output/FeNi_DAC11_P6_psth_ptl.txt
