Repository: r-a-morrison/fe_alloy_sound_velocities

# Fe Alloy Sound Velocities
by Rachel Morrison

This is a repository of my graduate research on iron-nickel sound velocities at extreme pressures.

## Abstract
The Earth's iron-dominant core is known to contain nickel from cosmochemical analysis and some amount of light elements from geophysical constraints on density and seismic wave velocities. Although there have been several studies to constrain thermoelastic properties of iron-alloys, there has been no systematic study on the effects of nickel and light elements on properties of iron using the same experimental methods and data analysis approach.

File: 060_phox_FeNi_man/2015Mar_Ambient/Output/FeNi_Ambient_phox_ptl.txt

            #####   ##   ## #####  ###### ##   ## ##    ##   ##
           ##   ## ##   ## ##   ## ##     ###  ##  ##    ##  ##
          ##   ##  ##   ## ##   ## ##      ###  ## ##     ####
         ######   ####### ##   ##  #####   ## # ##  ##     ##
        ##       ##   ##  ##   ##  ##      ##  ###   ##    ###
       ##        ##   ##  ##   ##  ##      ##   ##   ##   ## ##
      ###       ##   ##    #####   ######   ##   ##   ## ##   ###

   PHOnon Excitation by Nuclear resonant Inelastic X-ray scattering
                  module phox - version 3.0beta8


 Input parameters -->
    Nuclear transition energy    :   14.412 keV
    Recoil energy of free atom   :    1.956 meV
    Temperature of the material  :  300.00  K
    Constant background          :    3.00  cnts/channel
    Normalization correction     :   -3.00  %/100meV
    Linear E-scale correction    :    0.00  0.1%
    Quadratic E-scale correction :    0.00  1E-6/meV

 Fit parameters -->

    |     name                       |   start  |   prior  | prior rms |
    |--------------------------------+----------+----------+-----------|
    | background                     | 3.00E+00 |          |           |
     ------------------------------------------------------------------


 Results -->

     Deviator value:      0.80 +-   0.32

     | parameter name | ## |  value    +- error   | % err |
     |----------------+----+----------------------+-------|
     | background     |  1 |  1.21D+00 +- 7.7D-02 |   6.3 |
      ----------------------------------------------------
       Error estimates give a 68% confidence interval.


  Fit of the elastic peak -->
    shape function processed from file
      peak              :   7.27E+03
      background        :   0.35
      valid range (meV) : -14.81 to  6.87
    fit range (meV) :  -4.99 to  4.99  centered at  0.13
              Chi^2    peak   FWHM   pos.  %bgr.  asm.
    start:    92.36 1.69E+04  1.00  0.128  1.016  0.97
    final:     0.94 1.73E+04  1.12  0.030  1.016  0.97
    errors:    0.16 3.29E+02  0.02  0.017  0.078  0.05

    smoothing range (meV) :  -2.893 to  3.089

  Quantities derived directly from the data -->
    Lamb-Moessbauer factor :   0.7752  +-  0.0027
    kinetic energy / atom  :  14.0936  +-  0.0963 meV
    mean force constant    : 161.7845  +-  4.5626 N/m

  Decomposition into n-phonon contributions -->
    FFT-filter smoothing :  0.50 meV

  Quantities derived after refinement -->
    Lamb-Moessbauer factor :   0.7755  +-  0.0027
    kinetic energy / atom  :  14.1067  +-  0.0964 meV
    mean force constant    : 164.0763  +-  4.6272 N/m
    isotope fractionation  :   1.3701  +-  0.1118 perMille/%
    high T isotope frac.   :   1.4046  +-  0.0396 perMille/%

  Consistency tests using the refined data -->
       tested quantity         %deviation   norm.dev.   status
    detailed balance         -0.48 +- 0.55    0.87        ok              
    energy/temp. calib.       1.60 +- 1.04    1.54    acceptable          

  Consistency tests using the partial DOS -->
       tested quantity         %deviation   norm.dev.   status
    negativity of DOS         0.08 +- 0.35    0.23        ok              
    norm of DOS              -0.06 +- 0.50    0.13        ok              
    Lamb-Moessbauer factor   -0.01 +- 0.38    0.03        ok              
    kinetic energy / atom     0.09 +- 0.88    0.11        ok              
    mean force constant       0.74 +- 3.36    0.22        ok              
    rms average --------------------------->  0.16        ok              

  Quantities calculated from the partial DOS -->
    Lamb-Moessbauer factor        :   0.7754 +-  0.0013
    kinetic energy                :  14.1199 +-  0.0789 meV/atom
    mean force constant           : 165.2841 +-  2.9865 N/m
    Lamb-Moessbauer factor at T=0 :   0.9201 +-  0.0003
    kinetic energy         at T=0 :   6.6274 +-  0.0546 meV/atom
    vibrational specific heat     :   2.7350 +-  0.0128 k_B/atom
    vibrational entropy           :   3.2108 +-  0.0137 k_B/atom
    resilience                    :  93.7588 +-  0.6395 N/m
    Lamb-Moessbauer temperature   :   1273.0 +-    8.68 K
    isotope fractionation         :   1.3855 +-  0.0916 perMille/%
    high T isotope frac.          :   1.4149 +-  0.0256 perMille/%


  Created files -->

   Protocol of calculations      : Output/FeNi_Ambient_phox_ptl.txt
   List of all iteration steps   : Output/FeNi_Ambient_ite.csv
   Fitted resolution function    : Output/FeNi_Ambient_rfc.dat
   Data without elastic peak     : Output/FeNi_Ambient_pst.dat
   Norm. data w/out elastic peak : Output/FeNi_Ambient_psn.dat
   one-phonon contribution       : Output/FeNi_Ambient_1ph.dat
   two-phonon contribution       : Output/FeNi_Ambient_2ph.dat
   3+ phonon contribution        : Output/FeNi_Ambient_3ph.dat
   partial phonon DOS            : Output/FeNi_Ambient_dos.dat
   covariance matrix of DOS      : Output/FeNi_Ambient_cvm.bin

File: 060_phox_FeNi_man/2015Mar_Ambient/Output/FeNi_Ambient_psth_ptl.txt

            #####   ##   ## #####  ###### ##   ## ##    ##   ##
           ##   ## ##   ## ##   ## ##     ###  ##  ##    ##  ##
          ##   ##  ##   ## ##   ## ##      ###  ## ##     ####
         ######   ####### ##   ##  #####   ## # ##  ##     ##
        ##       ##   ##  ##   ##  ##      ##  ###   ##    ###
       ##        ##   ##  ##   ##  ##      ##   ##   ##   ## ##
      ###       ##   ##    #####   ######   ##   ##   ## ##   ###

   PHOnon Excitation by Nuclear resonant Inelastic X-ray scattering
                  module psth - version 3.0beta8


  Input parameters -->
    Nuclear transition energy   :   14.412 keV
    Recoil energy of free atom  :    1.956 meV
    Temperature                 :  300.00 K

  Quantities calculated with the partial DOS -->
    Lamb-Moessbauer factor      :    0.7753 +-   0.0014
    kinetic energy              :   14.1133 +-   0.1112 meV/atom
    mean force constant         :  164.5802 +-   3.8816 N/m
    specific heat               :    2.7366 +-   0.0171 k_B/atom
    entropy                     :    3.2216 +-   0.0170 k_B/atom
    free energy                 :    1.3938 +-   0.3741 meV/atom
    resilience                  :   91.2723 +-   0.6770 N/m
    Lamb-Moessbauer temperature : 1239.2228 +-   9.1921 K
    isotope fractionation       :    1.3778 +-   0.1290 perMille/%
    high T isotope frac.        :    1.4089 +-   0.0332 perMille/%
    rms displacement            :    6.9066 +-   0.0249 pm
    impact displacement         :    6.8738 +-   0.2340 pm


  Created files -->
   Protocol of calculations      : Output/FeNi_Ambient_psth_ptl.txt

File: 060_phox_FeNi_man/NotUsing/2011Aug_Ambient/Output/FeNi_Ambient_phox_ptl.txt

            #####   ##   ## #####  ###### ##   ## ##    ##   ##
           ##   ## ##   ## ##   ## ##     ###  ##  ##    ##  ##
          ##   ##  ##   ## ##   ## ##      ###  ## ##     ####
         ######   ####### ##   ##  #####   ## # ##  ##     ##
        ##       ##   ##  ##   ##  ##      ##  ###   ##    ###
       ##        ##   ##  ##   ##  ##      ##   ##   ##   ## ##
      ###       ##   ##    #####   ######   ##   ##   ## ##   ###

   PHOnon Excitation by Nuclear resonant Inelastic X-ray scattering
                  module phox - version 3.0beta8


 Input parameters -->
    Nuclear transition energy    :   14.412 keV
    Recoil energy of free atom   :    1.956 meV
    Temperature of the material  :  300.00  K
    Constant background          :    3.00  cnts/channel
    Normalization correction     :    2.00  %/100meV
    Linear E-scale correction    :    0.00  0.1%
    Quadratic E-scale correction :    0.00  1E-6/meV

 Fit parameters -->

    |     name                       |   start  |   prior  | prior rms |
    |--------------------------------+----------+----------+-----------|
    | background                     | 3.00E+00 |          |           |
     ------------------------------------------------------------------


 Results -->

     Deviator value:      0.54 +-   0.26

     | parameter name | ## |  value    +- error   | % err |
     |----------------+----+----------------------+-------|
     | background     |  1 |  3.94D-01 +- 5.8D-02 |  14.7 |
      ----------------------------------------------------
       Error estimates give a 68% confidence interval.


  Fit of the elastic peak -->
    shape function processed from file
      peak              :   9.09E+03
      background        :   0.47
      valid range (meV) :  -4.43 to  6.20
    fit range (meV) :  -4.94 to  4.94  centered at  0.02
              Chi^2    peak   FWHM   pos.  %bgr.  asm.
    start:     8.31 2.11E+04  0.99  0.022  1.384  1.16
    final:     3.02 2.14E+04  1.01  0.028  1.474  1.15
    errors:    0.29 7.17E+02  0.03  0.028  0.144  0.09

    smoothing range (meV) :  -2.972 to  2.961

  Quantities derived directly from the data -->
    Lamb-Moessbauer factor :   0.7773  +-  0.0020
    kinetic energy / atom  :  14.1157  +-  0.0717 meV
    mean force constant    : 164.7495  +-  2.9848 N/m

  Decomposition into n-phonon contributions -->
    FFT-filter smoothing :  0.50 meV

  Quantities derived after refinement -->
    Lamb-Moessbauer factor :   0.7774  +-  0.0020
    kinetic energy / atom  :  14.1205  +-  0.0718 meV
    mean force constant    : 165.4568  +-  2.9976 N/m
    isotope fractionation  :   1.3861  +-  0.0833 perMille/%
    high T isotope frac.   :   1.4164  +-  0.0257 perMille/%

  Consistency tests using the refined data -->
       tested quantity         %deviation   norm.dev.   status
    detailed balance          0.09 +- 0.39    0.24        ok              
    energy/temp. calib.       1.20 +- 0.87    1.38    acceptable          

  Consistency tests using the partial DOS -->
       tested quantity         %deviation   norm.dev.   status
    negativity of DOS         0.12 +- 0.25    0.47        ok              
    norm of DOS               0.07 +- 0.35    0.21        ok              
    Lamb-Moessbauer factor    0.01 +- 0.28    0.05        ok              
    kinetic energy / atom     0.06 +- 0.64    0.09        ok              
    mean force constant       0.76 +- 2.11    0.36        ok              
    rms average --------------------------->  0.28        ok              

  Quantities calculated from the partial DOS -->
    Lamb-Moessbauer factor        :   0.7775 +-  0.0009
    kinetic energy                :  14.1289 +-  0.0538 meV/atom
    mean force constant           : 166.7147 +-  1.7746 N/m
    Lamb-Moessbauer factor at T=0 :   0.9202 +-  0.0002
    kinetic energy         at T=0 :   6.6478 +-  0.0351 meV/atom
    vibrational specific heat     :   2.7333 +-  0.0093 k_B/atom
    vibrational entropy           :   3.2049 +-  0.0100 k_B/atom
    resilience                    :  92.0952 +-  0.4148 N/m
    Lamb-Moessbauer temperature   :   1250.4 +-    5.63 K
    isotope fractionation         :   1.3958 +-  0.0624 perMille/%
    high T isotope frac.          :   1.4272 +-  0.0152 perMille/%


  Created files -->

   Protocol of calculations      : Output/FeNi_Ambient_phox_ptl.txt
   List of all iteration steps   : Output/FeNi_Ambient_ite.csv
   Fitted resolution function    : Output/FeNi_Ambient_rfc.dat
   Data without elastic peak     : Output/FeNi_Ambient_pst.dat
   Norm. data w/out elastic peak : Output/FeNi_Ambient_psn.dat
   one-phonon contribution       : Output/FeNi_Ambient_1ph.dat
   two-phonon contribution       : Output/FeNi_Ambient_2ph.dat
   3+ phonon contribution        : Output/FeNi_Ambient_3ph.dat
   partial phonon DOS            : Output/FeNi_Ambient_dos.dat
   covariance matrix of DOS      : Output/FeNi_Ambient_cvm.bin

File: 060_phox_FeNi_man/NotUsing/2011Aug_Ambient/Output/FeNi_Ambient_psth_ptl.txt

            #####   ##   ## #####  ###### ##   ## ##    ##   ##
           ##   ## ##   ## ##   ## ##     ###  ##  ##    ##  ##
          ##   ##  ##   ## ##   ## ##      ###  ## ##     ####
         ######   ####### ##   ##  #####   ## # ##  ##     ##
        ##       ##   ##  ##   ##  ##      ##  ###   ##    ###
       ##        ##   ##  ##   ##  ##      ##   ##   ##   ## ##
      ###       ##   ##    #####   ######   ##   ##   ## ##   ###

   PHOnon Excitation by Nuclear resonant Inelastic X-ray scattering
                  module psth - version 3.0beta8


  Input parameters -->
    Nuclear transition energy   :   14.412 keV
    Recoil energy of free atom  :    1.956 meV
    Temperature                 :  300.00 K

  Quantities calculated with the partial DOS -->
    Lamb-Moessbauer factor      :    0.7775 +-   0.0010
    kinetic energy              :   14.1298 +-   0.0790 meV/atom
    mean force constant         :  166.9386 +-   2.5590 N/m
    specific heat               :    2.7331 +-   0.0125 k_B/atom
    entropy                     :    3.2039 +-   0.0125 k_B/atom
    free energy                 :    1.9528 +-   0.2507 meV/atom
    resilience                  :   92.3380 +-   0.4691 N/m
    Lamb-Moessbauer temperature : 1253.6925 +-   6.3696 K
    isotope fractionation       :    1.3970 +-   0.0917 perMille/%
    high T isotope frac.        :    1.4291 +-   0.0219 perMille/%
    rms displacement            :    6.8685 +-   0.0170 pm
    impact displacement         :    6.8306 +-   0.1723 pm


  Created files -->
   Protocol of calculations      : Output/FeNi_Ambient_psth_ptl.txt

File: 060_phox_FeNi_man/NotUsing/2012Jun_DAC11_P10/Output/FeNi_DAC11_P10_psth_ptl.txt

            #####   ##   ## #####  ###### ##   ## ##    ##   ##
           ##   ## ##   ## ##   ## ##     ###  ##  ##    ##  ##
          ##   ##  ##   ## ##   ## ##      ###  ## ##     ####
         ######   ####### ##   ##  #####   ## # ##  ##     ##
        ##       ##   ##  ##   ##  ##      ##  ###   ##    ###
       ##        ##   ##  ##   ##  ##      ##   ##   ##   ## ##
      ###       ##   ##    #####   ######   ##   ##   ## ##   ###

   PHOnon Excitation by Nuclear resonant Inelastic X-ray scattering
                  module psth - version 3.0beta8


  Input parameters -->
    Nuclear transition energy   :   14.412 keV
    Recoil energy of free atom  :    1.956 meV
    Temperature                 :  300.00 K

  Quantities calculated with the partial DOS -->
    Lamb-Moessbauer factor      :    0.8903 +-   0.0008
    kinetic energy              :   15.4249 +-   0.1200 meV/atom
    mean force constant         :  354.3298 +-   6.3887 N/m
    specific heat               :    2.4708 +-   0.0141 k_B/atom
    entropy                     :    2.1975 +-   0.0112 k_B/atom
    free energy                 :   35.7407 +-   0.5271 meV/atom
    resilience                  :  212.2619 +-   1.8802 N/m
    Lamb-Moessbauer temperature : 2881.9246 +-  25.5275 K
    isotope fractionation       :    2.8998 +-   0.1393 perMille/%
    high T isotope frac.        :    3.0333 +-   0.0547 perMille/%
    rms displacement            :    4.6677 +-   0.0192 pm
    impact displacement         :    4.6149 +-   0.1552 pm


  Created files -->
   Protocol of calculations      : Output/FeNi_DAC11_P10_psth_ptl.txt

File: 060_phox_FeNi_man/NotUsing/2012Jun_DAC11_P11/Output/FeNi_DAC11_P11_phox_ptl.txt

            #####   ##   ## #####  ###### ##   ## ##    ##   ##
           ##   ## ##   ## ##   ## ##     ###  ##  ##    ##  ##
          ##   ##  ##   ## ##   ## ##      ###  ## ##     ####
         ######   ####### ##   ##  #####   ## # ##  ##     ##
        ##       ##   ##  ##   ##  ##      ##  ###   ##    ###
       ##        ##   ##  ##   ##  ##      ##   ##   ##   ## ##
      ###       ##   ##    #####   ######   ##   ##   ## ##   ###

   PHOnon Excitation by Nuclear resonant Inelastic X-ray scattering
                  module phox - version 3.0beta8


 Input parameters -->
    Nuclear transition energy    :   14.412 keV
    Recoil energy of free atom   :    1.956 meV
    Temperature of the material  :  300.00  K
    Constant background          :    3.00  cnts/channel
    Normalization correction     :   11.00  %/100meV
    Linear E-scale correction    :    0.00  0.1%
    Quadratic E-scale correction :    0.00  1E-6/meV

 Fit parameters -->

    |     name                       |   start  |   prior  | prior rms |
    |--------------------------------+----------+----------+-----------|
    | background                     | 3.00E+00 |          |           |
     ------------------------------------------------------------------


 Results -->

     Deviator value:      0.57 +-   0.27

     | parameter name | ## |  value    +- error   | % err |
     |----------------+----+----------------------+-------|
     | background     |  1 |  2.52D+00 +- 1.4D-01 |   5.5 |
      ----------------------------------------------------
       Error estimates give a 68% confidence interval.


  Fit of the elastic peak -->
    shape function processed from file
      peak              :   1.64E+04
      background        :   2.35
      valid range (meV) : -26.21 to  7.44
    fit range (meV) :  -4.98 to  4.98  centered at -0.05
              Chi^2    peak   FWHM   pos.  %bgr.  asm.
    start:   147.06 6.67E+03  1.50 -0.049  0.652  1.00
    final:     1.02 6.65E+03  1.20 -0.034  0.509  1.00
    errors:    0.17 2.02E+02  0.03  0.032  0.100  0.08

    smoothing range (meV) :  -3.006 to  2.976

  Quantities derived directly from the data -->
    Lamb-Moessbauer factor :   0.8936  +-  0.0015
    kinetic energy / atom  :  15.3502  +-  0.1810 meV
    mean force constant    : 360.7136  +- 12.1928 N/m

  Decomposition into n-phonon contributions -->
    FFT-filter smoothing :  0.50 meV

  Quantities derived after refinement -->
    Lamb-Moessbauer factor :   0.8941  +-  0.0015
    kinetic energy / atom  :  15.4807  +-  0.1825 meV
    mean force constant    : 372.3829  +- 12.5872 N/m
    isotope fractionation  :   2.9646  +-  0.2118 perMille/%
    high T isotope frac.   :   3.1878  +-  0.1078 perMille/%

  Consistency tests using the refined data -->
       tested quantity         %deviation   norm.dev.   status
    detailed balance         -1.01 +- 1.19    0.85        ok              
    energy/temp. calib.       3.88 +- 3.41    1.14    acceptable          

  Consistency tests using the partial DOS -->
       tested quantity         %deviation   norm.dev.   status
    negativity of DOS         0.19 +- 0.64    0.29        ok              
    norm of DOS              -0.42 +- 0.91    0.47        ok              
    Lamb-Moessbauer factor   -0.06 +- 0.22    0.27        ok              
    kinetic energy / atom     0.51 +- 1.65    0.31        ok              
    mean force constant       0.72 +- 4.55    0.16        ok              
    rms average --------------------------->  0.31        ok              

  Quantities calculated from the partial DOS -->
    Lamb-Moessbauer factor        :   0.8936 +-  0.0011
    kinetic energy                :  15.5594 +-  0.1783 meV/atom
    mean force constant           : 375.0741 +- 11.3445 N/m
    Lamb-Moessbauer factor at T=0 :   0.9466 +-  0.0004
    kinetic energy         at T=0 :   9.9736 +-  0.1527 meV/atom
    vibrational specific heat     :   2.4479 +-  0.0187 k_B/atom
    vibrational entropy           :   2.1413 +-  0.0150 k_B/atom
    resilience                    : 225.3796 +-  2.8657 N/m
    Lamb-Moessbauer temperature   :   3060.0 +-   38.91 K
    isotope fractionation         :   3.0559 +-  0.2069 perMille/%
    high T isotope frac.          :   3.2109 +-  0.0971 perMille/%


  Created files -->

   Protocol of calculations      : Output/FeNi_DAC11_P11_phox_ptl.txt
   List of all iteration steps   : Output/FeNi_DAC11_P11_ite.csv
   Fitted resolution function    : Output/FeNi_DAC11_P11_rfc.dat
   Data without elastic peak     : Output/FeNi_DAC11_P11_pst.dat
   Norm. data w/out elastic peak : Output/FeNi_DAC11_P11_psn.dat
   one-phonon contribution       : Output/FeNi_DAC11_P11_1ph.dat
   two-phonon contribution       : Output/FeNi_DAC11_P11_2ph.dat
   3+ phonon contribution        : Output/FeNi_DAC11_P11_3ph.dat
   partial phonon DOS            : Output/FeNi_DAC11_P11_dos.dat
   covariance matrix of DOS      : Output/FeNi_DAC11_P11_cvm.bin

File: 060_phox_FeNi_man/NotUsing/2012Jun_DAC11_P11/Output/FeNi_DAC11_P11_psth_ptl.txt

            #####   ##   ## #####  ###### ##   ## ##    ##   ##
           ##   ## ##   ## ##   ## ##     ###  ##  ##    ##  ##
          ##   ##  ##   ## ##   ## ##      ###  ## ##     ####
         ######   ####### ##   ##  #####   ## # ##  ##     ##
        ##       ##   ##  ##   ##  ##      ##  ###   ##    ###
       ##        ##   ##  ##   ##  ##      ##   ##   ##   ## ##
      ###       ##   ##    #####   ######   ##   ##   ## ##   ###

   PHOnon Excitation by Nuclear resonant Inelastic X-ray scattering
                  module psth - version 3.0beta8


  Input parameters -->
    Nuclear transition energy   :   14.412 keV
    Recoil energy of free atom  :    1.956 meV
    Temperature                 :  300.00 K

  Quantities calculated with the partial DOS -->
    Lamb-Moessbauer factor      :    0.8935 +-   0.0012
    kinetic energy              :   15.5452 +-   0.1984 meV/atom
    mean force constant         :  373.7946 +-  11.9641 N/m
    specific heat               :    2.4511 +-   0.0209 k_B/atom
    entropy                     :    2.1514 +-   0.0162 k_B/atom
    free energy                 :   37.6524 +-   0.9317 meV/atom
    resilience                  :  219.8990 +-   2.8643 N/m
    Lamb-Moessbauer temperature : 2985.6147 +-  38.8899 K
    isotope fractionation       :    3.0394 +-   0.2302 perMille/%
    high T isotope frac.        :    3.1999 +-   0.1024 perMille/%
    rms displacement            :    4.5941 +-   0.0277 pm
    impact displacement         :    4.5290 +-   0.2263 pm


  Created files -->
   Protocol of calculations      : Output/FeNi_DAC11_P11_psth_ptl.txt

File: 060_phox_FeNi_man/NotUsing/2012Jun_DAC11_P12/Output/FeNi_DAC11_P12_phox_ptl.txt

            #####   ##   ## #####  ###### ##   ## ##    ##   ##
           ##   ## ##   ## ##   ## ##     ###  ##  ##    ##  ##
          ##   ##  ##   ## ##   ## ##      ###  ## ##     ####
         ######   ####### ##   ##  #####   ## # ##  ##     ##
        ##       ##   ##  ##   ##  ##      ##  ###   ##    ###
       ##        ##   ##  ##   ##  ##      ##   ##   ##   ## ##
      ###       ##   ##    #####   ######   ##   ##   ## ##   ###

   PHOnon Excitation by Nuclear resonant Inelastic X-ray scattering
                  module phox - version 3.0beta8


 Input parameters -->
    Nuclear transition energy    :   14.412 keV
    Recoil energy of free atom   :    1.956 meV
    Temperature of the material  :  300.00  K
    Constant background          :    3.00  cnts/channel
    Normalization correction     :    9.00  %/100meV
    Linear E-scale correction    :    0.00  0.1%
    Quadratic E-scale correction :    0.00  1E-6/meV

 Fit parameters -->

    |     name                       |   start  |   prior  | prior rms |
    |--------------------------------+----------+----------+-----------|
    | background                     | 3.00E+00 |          |           |
     ------------------------------------------------------------------


 Results -->

     Deviator value:      0.72 +-   0.30

     | parameter name | ## |  value    +- error   | % err |
     |----------------+----+----------------------+-------|
     | background     |  1 |  3.43D+00 +- 1.7D-01 |   5.1 |
      ----------------------------------------------------
       Error estimates give a 68% confidence interval.


  Fit of the elastic peak -->
    shape function processed from file
      peak              :   2.43E+04
      background        :   4.15
      valid range (meV) : -27.14 to  6.26
    fit range (meV) :  -4.98 to  4.98  centered at -0.00
              Chi^2    peak   FWHM   pos.  %bgr.  asm.
    start:   267.98 8.98E+03  1.50 -0.003  0.492  1.01
    final:     1.10 8.99E+03  1.16  0.024  0.454  1.01
    errors:    0.17 2.47E+02  0.02  0.028  0.085  0.07

    smoothing range (meV) :  -3.017 to  2.964

  Quantities derived directly from the data -->
    Lamb-Moessbauer factor :   0.8958  +-  0.0013
    kinetic energy / atom  :  15.3595  +-  0.1260 meV
    mean force constant    : 353.0901  +-  6.7287 N/m

  Decomposition into n-phonon contributions -->
    FFT-filter smoothing :  0.50 meV

  Quantities derived after refinement -->
    Lamb-Moessbauer factor :   0.8972  +-  0.0013
    kinetic energy / atom  :  15.5907  +-  0.1279 meV
    mean force constant    : 375.8569  +-  7.1626 N/m
    isotope fractionation  :   3.0922  +-  0.1484 perMille/%
    high T isotope frac.   :   3.2176  +-  0.0613 perMille/%

  Consistency tests using the refined data -->
       tested quantity         %deviation   norm.dev.   status
    detailed balance         -0.50 +- 0.93    0.54        ok              
    energy/temp. calib.      10.65 +- 9.17    1.16    acceptable          

  Consistency tests using the partial DOS -->
       tested quantity         %deviation   norm.dev.   status
    negativity of DOS         0.19 +- 0.52    0.38        ok              
    norm of DOS              -0.46 +- 0.73    0.64        ok              
    Lamb-Moessbauer factor   -0.06 +- 0.18    0.36        ok              
    kinetic energy / atom     0.36 +- 1.15    0.31        ok              
    mean force constant       3.18 +- 2.42    1.31    acceptable          
    rms average --------------------------->  0.71        ok              

  Quantities calculated from the partial DOS -->
    Lamb-Moessbauer factor        :   0.8967 +-  0.0010
    kinetic energy                :  15.6470 +-  0.1263 meV/atom
    mean force constant           : 387.7922 +-  5.6180 N/m
    Lamb-Moessbauer factor at T=0 :   0.9476 +-  0.0003
    kinetic energy         at T=0 :  10.1525 +-  0.0985 meV/atom
    vibrational specific heat     :   2.4308 +-  0.0165 k_B/atom
    vibrational entropy           :   2.0963 +-  0.0133 k_B/atom
    resilience                    : 237.2546 +-  2.6650 N/m
    Lamb-Moessbauer temperature   :   3221.3 +-   36.18 K
    isotope fractionation         :   3.1576 +-  0.1466 perMille/%
    high T isotope frac.          :   3.3197 +-  0.0481 perMille/%


  Created files -->

   Protocol of calculations      : Output/FeNi_DAC11_P12_phox_ptl.txt
   List of all iteration steps   : Output/FeNi_DAC11_P12_ite.csv
   Fitted resolution function    : Output/FeNi_DAC11_P12_rfc.dat
   Data without elastic peak     : Output/FeNi_DAC11_P12_pst.dat
   Norm. data w/out elastic peak : Output/FeNi_DAC11_P12_psn.dat
   one-phonon contribution       : Output/FeNi_DAC11_P12_1ph.dat
   two-phonon contribution       : Output/FeNi_DAC11_P12_2ph.dat
   3+ phonon contribution        : Output/FeNi_DAC11_P12_3ph.dat
   partial phonon DOS            : Output/FeNi_DAC11_P12_dos.dat
   covariance matrix of DOS      : Output/FeNi_DAC11_P12_cvm.bin

File: 060_phox_FeNi_man/NotUsing/2012Jun_DAC11_P12/Output/FeNi_DAC11_P12_psth_ptl.txt

            #####   ##   ## #####  ###### ##   ## ##    ##   ##
           ##   ## ##   ## ##   ## ##     ###  ##  ##    ##  ##
          ##   ##  ##   ## ##   ## ##      ###  ## ##     ####
         ######   ####### ##   ##  #####   ## # ##  ##     ##
        ##       ##   ##  ##   ##  ##      ##  ###   ##    ###
       ##        ##   ##  ##   ##  ##      ##   ##   ##   ## ##
      ###       ##   ##    #####   ######   ##   ##   ## ##   ###

   PHOnon Excitation by Nuclear resonant Inelastic X-ray scattering
                  module psth - version 3.0beta8


  Input parameters -->
    Nuclear transition energy   :   14.412 keV
    Recoil energy of free atom  :    1.956 meV
    Temperature                 :  300.00 K

  Quantities calculated with the partial DOS -->
    Lamb-Moessbauer factor      :    0.8965 +-   0.0010
    kinetic energy              :   15.6213 +-   0.1428 meV/atom
    mean force constant         :  384.9969 +-   6.1600 N/m
    specific heat               :    2.4363 +-   0.0182 k_B/atom
    entropy                     :    2.1131 +-   0.0143 k_B/atom
    free energy                 :   39.0986 +-   0.5815 meV/atom
    resilience                  :  227.4006 +-   2.5664 N/m
    Lamb-Moessbauer temperature : 3087.4651 +-  34.8449 K
    isotope fractionation       :    3.1277 +-   0.1658 perMille/%
    high T isotope frac.        :    3.2958 +-   0.0527 perMille/%
    rms displacement            :    4.5257 +-   0.0236 pm
    impact displacement         :    4.4580 +-   0.1974 pm


  Created files -->
   Protocol of calculations      : Output/FeNi_DAC11_P12_psth_ptl.txt

File: 060_phox_FeNi_man/NotUsing/2012Jun_DAC11_P13/Output/FeNi_DAC11_P13_phox_ptl.txt

            #####   ##   ## #####  ###### ##   ## ##    ##   ##
           ##   ## ##   ## ##   ## ##     ###  ##  ##    ##  ##
          ##   ##  ##   ## ##   ## ##      ###  ## ##     ####
         ######   ####### ##   ##  #####   ## # ##  ##     ##
        ##       ##   ##  ##   ##  ##      ##  ###   ##    ###
       ##        ##   ##  ##   ##  ##      ##   ##   ##   ## ##
      ###       ##   ##    #####   ######   ##   ##   ## ##   ###

   PHOnon Excitation by Nuclear resonant Inelastic X-ray scattering
                  module phox - version 3.0beta8


 Input parameters -->
    Nuclear transition energy    :   14.412 keV
    Recoil energy of free atom   :    1.956 meV
    Temperature of the material  :  300.00  K
    Constant background          :    3.00  cnts/channel
    Normalization correction     :   12.00  %/100meV
    Linear E-scale correction    :    0.00  0.1%
    Quadratic E-scale correction :    0.00  1E-6/meV

 Fit parameters -->

    |     name                       |   start  |   prior  | prior rms |
    |--------------------------------+----------+----------+-----------|
    | background                     | 3.00E+00 |          |           |
     ------------------------------------------------------------------


 Results -->

     Deviator value:      0.29 +-   0.19

     | parameter name | ## |  value    +- error   | % err |
     |----------------+----+----------------------+-------|
     | background     |  1 |  3.88D+00 +- 9.4D-02 |   2.4 |
      ----------------------------------------------------
       Error estimates give a 68% confidence interval.


  Fit of the elastic peak -->
    shape function processed from file
      peak              :   3.08E+04
      background        :   6.89
      valid range (meV) : -13.79 to  6.40
    fit range (meV) :  -4.98 to  4.98  centered at -0.10
              Chi^2    peak   FWHM   pos.  %bgr.  asm.
    start:   536.95 1.12E+04  1.50 -0.099  0.437  0.99
    final:     1.37 1.14E+04  1.07 -0.036  0.393  0.99
    errors:    0.20 3.24E+02  0.02  0.025  0.082  0.07

    smoothing range (meV) :  -3.053 to  2.928

  Quantities derived directly from the data -->
    Lamb-Moessbauer factor :   0.8983  +-  0.0013
    kinetic energy / atom  :  15.5341  +-  0.1363 meV
    mean force constant    : 381.8832  +-  8.0622 N/m

  Decomposition into n-phonon contributions -->
    FFT-filter smoothing :  0.50 meV

  Quantities derived after refinement -->
    Lamb-Moessbauer factor :   0.8989  +-  0.0013
    kinetic energy / atom  :  15.6950  +-  0.1377 meV
    mean force constant    : 394.8267  +-  8.3355 N/m
    isotope fractionation  :   3.2133  +-  0.1599 perMille/%
    high T isotope frac.   :   3.3799  +-  0.0714 perMille/%

  Consistency tests using the refined data -->
       tested quantity         %deviation   norm.dev.   status
    detailed balance         -0.66 +- 1.02    0.65        ok              
    energy/temp. calib.       0.73 +- 0.96    0.76        ok              

  Consistency tests using the partial DOS -->
       tested quantity         %deviation   norm.dev.   status
    negativity of DOS         0.28 +- 0.51    0.55        ok              
    norm of DOS               0.16 +- 0.73    0.22        ok              
    Lamb-Moessbauer factor    0.00 +- 0.18    0.01        ok              
    kinetic energy / atom    -0.01 +- 1.21    0.00        ok              
    mean force constant      -0.01 +- 2.73    0.00        ok              
    rms average --------------------------->  0.26        ok              

  Quantities calculated from the partial DOS -->
    Lamb-Moessbauer factor        :   0.8989 +-  0.0010
    kinetic energy                :  15.6941 +-  0.1312 meV/atom
    mean force constant           : 394.7796 +-  6.8148 N/m
    Lamb-Moessbauer factor at T=0 :   0.9481 +-  0.0003
    kinetic energy         at T=0 :  10.2578 +-  0.1065 meV/atom
    vibrational specific heat     :   2.4205 +-  0.0159 k_B/atom
    vibrational entropy           :   2.0679 +-  0.0125 k_B/atom
    resilience                    : 233.6408 +-  2.7122 N/m
    Lamb-Moessbauer temperature   :   3172.2 +-   36.82 K
    isotope fractionation         :   3.2123 +-  0.1523 perMille/%
    high T isotope frac.          :   3.3795 +-  0.0583 perMille/%


  Created files -->

   Protocol of calculations      : Output/FeNi_DAC11_P13_phox_ptl.txt
   List of all iteration steps   : Output/FeNi_DAC11_P13_ite.csv
   Fitted resolution function    : Output/FeNi_DAC11_P13_rfc.dat
   Data without elastic peak     : Output/FeNi_DAC11_P13_pst.dat
   Norm. data w/out elastic peak : Output/FeNi_DAC11_P13_psn.dat
   one-phonon contribution       : Output/FeNi_DAC11_P13_1ph.dat
   two-phonon contribution       : Output/FeNi_DAC11_P13_2ph.dat
   3+ phonon contribution        : Output/FeNi_DAC11_P13_3ph.dat
   partial phonon DOS            : Output/FeNi_DAC11_P13_dos.dat
   covariance matrix of DOS      : Output/FeNi_DAC11_P13_cvm.bin

File: 060_phox_FeNi_man/NotUsing/2012Jun_DAC11_P13/Output/FeNi_DAC11_P13_psth_ptl.txt

            #####   ##   ## #####  ###### ##   ## ##    ##   ##
           ##   ## ##   ## ##   ## ##     ###  ##  ##    ##  ##
          ##   ##  ##   ## ##   ## ##      ###  ## ##     ####
         ######   ####### ##   ##  #####   ## # ##  ##     ##
        ##       ##   ##  ##   ##  ##      ##  ###   ##    ###
       ##        ##   ##  ##   ##  ##      ##   ##   ##   ## ##
      ###       ##   ##    #####   ######   ##   ##   ## ##   ###

   PHOnon Excitation by Nuclear resonant Inelastic X-ray scattering
                  module psth - version 3.0beta8


  Input parameters -->
    Nuclear transition energy   :   14.412 keV
    Recoil energy of free atom  :    1.956 meV
    Temperature                 :  300.00 K

  Quantities calculated with the partial DOS -->
    Lamb-Moessbauer factor      :    0.8989 +-   0.0011
    kinetic energy              :   15.6951 +-   0.1495 meV/atom
    mean force constant         :  395.1798 +-   7.4759 N/m
    specific heat               :    2.4205 +-   0.0176 k_B/atom
    entropy                     :    2.0677 +-   0.0135 k_B/atom
    free energy                 :   40.7155 +-   0.6510 meV/atom
    resilience                  :  233.7352 +-   2.8386 N/m
    Lamb-Moessbauer temperature : 3173.4714 +-  38.5404 K
    isotope fractionation       :    3.2134 +-   0.1735 perMille/%
    high T isotope frac.        :    3.3830 +-   0.0640 perMille/%
    rms displacement            :    4.4705 +-   0.0249 pm
    impact displacement         :    4.3798 +-   0.1879 pm


  Created files -->
   Protocol of calculations      : Output/FeNi_DAC11_P13_psth_ptl.txt
