Repository: r-a-morrison/fe_alloy_sound_velocities

# Fe Alloy Sound Velocities
by Rachel Morrison

This is a repository of my graduate research on iron-nickel sound velocities at extreme pressures. This research contributes to our understanding of the thermodynamics of the inner core of the Earth. 

Morrison, R. A., et al., High pressure thermoelasticity and sound velocities of Fe-Ni-Si alloys (2019), *Physics of the Earth and Planetary Interiors*, Volume 294, [https://doi.org/10.1016/j.pepi.2019.05.011](https://doi.org/10.1016/j.pepi.2019.05.011).

Extensive supplementary information is also available at the above link.

Note: A word of caution. Binary files (.pdf, .ai, etc.) are included for completeness. Normally these should be left out of version control so git doesn't mess these up in merge conflicts. Use at your own risk.

## Abstract
The Earth's iron-dominant core is known to contain nickel from cosmochemical analysis and some amount of light elements from geophysical constraints on density and seismic wave velocities. Although there have been several studies to constrain thermoelastic properties of iron-alloys, there has been no systematic study on the effects of nickel and light elements on properties of iron using the same experimental methods and data analysis approach.

We conducted nuclear resonant inelastic X-ray scattering and X-ray diffraction experiments on body-centered cubic and hexagonal close-packed (hcp) Fe0.91Ni0.09 and Fe0.8Ni0.1Si0.1 up to 104 GPa and 86 GPa, respectively, and compare to similar measurements conducted on hcp-Fe up to 171 GPa. Specifically, we determine the Debye sound velocity from the low-energy transfer region of the (partial) phonon density of states (DOS) using the equation of state determined for each material and a new approach which utilizes information criteria and probability distributions. Nickel decreases the shear velocity of iron, while 10 at% Si has little to no effect on the shear velocity of Fe0.91Ni0.09. We observe that the shape of the phonon DOS of these alloys remains similar with increasing pressure.

In the measured compression range, we therefore apply a generalized scaling law to describe the volume dependence of the phonon DOS and find that the vibrational Grüneisen parameters of hcp-Fe0.91Ni0.09 are nearly indistinguishable from those hcp-Fe and those for Fe0.8Ni0.1Si0.1 trend lower. From the vibrational free energy, we constrain the harmonic vibrational component of thermal pressure, which shows a significant positive deviation from theoretical calculations of hcp-Fe at pressures and temperatures of Earth's core. Collectively, our results demonstrate that the effects of nickel should be considered when modeling iron-rich planetary cores.

File: 051_phox_Fe_auto/2009Oct_106GPa/Output/Fe_Murphy_P7_phox_ptl.txt

            #####   ##   ## #####  ###### ##   ## ##    ##   ##
           ##   ## ##   ## ##   ## ##     ###  ##  ##    ##  ##
          ##   ##  ##   ## ##   ## ##      ###  ## ##     ####
         ######   ####### ##   ##  #####   ## # ##  ##     ##
        ##       ##   ##  ##   ##  ##      ##  ###   ##    ###
       ##        ##   ##  ##   ##  ##      ##   ##   ##   ## ##
      ###       ##   ##    #####   ######   ##   ##   ## ##   ###

   PHOnon Excitation by Nuclear resonant Inelastic X-ray scattering
                  module phox - version 3.0beta8


 Input parameters -->
    Nuclear transition energy    :   14.412 keV
    Recoil energy of free atom   :    1.956 meV
    Temperature of the material  :  300.00  K
    Constant background          :    5.00  cnts/channel
    Normalization correction     :   -9.00  %/100meV
    Linear E-scale correction    :    0.00  0.1%
    Quadratic E-scale correction :    0.00  1E-6/meV

 Fit parameters -->

    |     name                       |   start  |   prior  | prior rms |
    |--------------------------------+----------+----------+-----------|
    | norm                           |-9.00E+00 |          |           |
    | background                     | 5.00E+00 |          |           |
     ------------------------------------------------------------------


 Results -->

     Deviator value:      1.24 +-   0.42

     | parameter name | ## |  value    +- error   | % err |
     |----------------+----+----------------------+-------|
     | norm           |  1 | -1.80D+01 +- 7.4D+00 |  41.3 |
     | background     |  2 |  6.39D+00 +- 1.6D+00 |  24.7 |
      ----------------------------------------------------
       Error estimates give a 68% confidence interval.

  Error correlation matrix ->

      ## |    1      2
     ----+---------------
       1 |    1   -0.989
       2 | -0.989    1  

  Smallest eigenvalues of Fisher information matrix ->

     fixed | none   1   2
    -------+--------------
      none |   5  982 982
        1  | 982  982 999
        2  | 982  999 982

  Fit of the elastic peak -->
    shape function processed from file
      peak              :   1.21E+04
      background        :   0.84
      valid range (meV) :  -7.47 to  4.73
    fit range (meV) :  -4.98 to  4.98  centered at -0.01
              Chi^2    peak   FWHM   pos.  %bgr.  asm.
    start:   139.41 9.56E+03  1.49 -0.013  0.476  0.98
    final:     1.44 9.60E+03  1.25  0.002  0.464  0.98
    errors:    0.20 2.73E+02  0.02  0.032  0.086  0.07

    smoothing range (meV) :  -3.003 to  2.974

  Quantities derived directly from the data -->
    Lamb-Moessbauer factor :   0.8991  +-  0.0012
    kinetic energy / atom  :  15.3764  +-  0.1228 meV
    mean force constant    : 352.3990  +-  6.0517 N/m

  Decomposition into n-phonon contributions -->
    FFT-filter smoothing :  0.50 meV

  Quantities derived after refinement -->
    Lamb-Moessbauer factor :   0.9017  +-  0.0012
    kinetic energy / atom  :  15.7300  +-  0.1256 meV
    mean force constant    : 389.4996  +-  6.6888 N/m
    isotope fractionation  :   3.2539  +-  0.1457 perMille/%
    high T isotope frac.   :   3.3343  +-  0.0573 perMille/%

  Consistency tests using the refined data -->
       tested quantity         %deviation   norm.dev.   status
    detailed balance         -0.77 +- 0.89    0.86        ok              
    energy/temp. calib.       1.58 +- 1.15    1.37    acceptable          

  Consistency tests using the partial DOS -->
       tested quantity         %deviation   norm.dev.   status
    negativity of DOS         0.86 +- 0.55    1.56    acceptable          
    norm of DOS               0.56 +- 0.78    0.71        ok              
    Lamb-Moessbauer factor   -0.01 +- 0.17    0.05        ok              
    kinetic energy / atom    -0.23 +- 1.16    0.20        ok              
    mean force constant       1.40 +- 2.18    0.64        ok              
    rms average --------------------------->  0.83        ok              

  Quantities calculated from the partial DOS -->
    Lamb-Moessbauer factor        :   0.9016 +-  0.0010
    kinetic energy                :  15.6937 +-  0.1324 meV/atom
    mean force constant           : 394.9651 +-  5.2363 N/m
    Lamb-Moessbauer factor at T=0 :   0.9486 +-  0.0003
    kinetic energy         at T=0 :  10.2744 +-  0.1014 meV/atom
    vibrational specific heat     :   2.4206 +-  0.0175 k_B/atom
    vibrational entropy           :   2.0534 +-  0.0136 k_B/atom
    resilience                    : 241.9376 +-  2.8123 N/m
    Lamb-Moessbauer temperature   :   3284.8 +-   38.18 K
    isotope fractionation         :   3.2118 +-  0.1537 perMille/%
    high T isotope frac.          :   3.3811 +-  0.0448 perMille/%


  Created files -->

   Protocol of calculations      : Output/Fe_Murphy_P7_phox_ptl.txt
   List of all iteration steps   : Output/Fe_Murphy_P7_ite.csv
   Fitted resolution function    : Output/Fe_Murphy_P7_rfc.dat
   Data without elastic peak     : Output/Fe_Murphy_P7_pst.dat
   Norm. data w/out elastic peak : Output/Fe_Murphy_P7_psn.dat
   one-phonon contribution       : Output/Fe_Murphy_P7_1ph.dat
   two-phonon contribution       : Output/Fe_Murphy_P7_2ph.dat
   3+ phonon contribution        : Output/Fe_Murphy_P7_3ph.dat
   partial phonon DOS            : Output/Fe_Murphy_P7_dos.dat
   covariance matrix of DOS      : Output/Fe_Murphy_P7_cvm.bin

File: 051_phox_Fe_auto/2009Oct_106GPa/Output/Fe_Murphy_P7_psth_ptl.txt

            #####   ##   ## #####  ###### ##   ## ##    ##   ##
           ##   ## ##   ## ##   ## ##     ###  ##  ##    ##  ##
          ##   ##  ##   ## ##   ## ##      ###  ## ##     ####
         ######   ####### ##   ##  #####   ## # ##  ##     ##
        ##       ##   ##  ##   ##  ##      ##  ###   ##    ###
       ##        ##   ##  ##   ##  ##      ##   ##   ##   ## ##
      ###       ##   ##    #####   ######   ##   ##   ## ##   ###

   PHOnon Excitation by Nuclear resonant Inelastic X-ray scattering
                  module psth - version 3.0beta8


  Input parameters -->
    Nuclear transition energy   :   14.412 keV
    Recoil energy of free atom  :    1.956 meV
    Temperature                 :  300.00 K

  Quantities calculated with the partial DOS -->
    Lamb-Moessbauer factor      :    0.9016 +-   0.0010
    kinetic energy              :   15.6929 +-   0.1445 meV/atom
    mean force constant         :  394.9362 +-   5.6150 N/m
    specific heat               :    2.4208 +-   0.0188 k_B/atom
    entropy                     :    2.0540 +-   0.0145 k_B/atom
    free energy                 :   41.0570 +-   0.5691 meV/atom
    resilience                  :  241.5641 +-   2.9304 N/m
    Lamb-Moessbauer temperature : 3279.7667 +-  39.7864 K
    isotope fractionation       :    3.2108 +-   0.1677 perMille/%
    high T isotope frac.        :    3.3809 +-   0.0481 perMille/%
    rms displacement            :    4.4058 +-   0.0246 pm
    impact displacement         :    4.3385 +-   0.2005 pm


  Created files -->
   Protocol of calculations      : Output/Fe_Murphy_P7_psth_ptl.txt

File: 051_phox_Fe_auto/2009Oct_121GPa/Output/Fe_Murphy_P8_phox_ptl.txt

            #####   ##   ## #####  ###### ##   ## ##    ##   ##
           ##   ## ##   ## ##   ## ##     ###  ##  ##    ##  ##
          ##   ##  ##   ## ##   ## ##      ###  ## ##     ####
         ######   ####### ##   ##  #####   ## # ##  ##     ##
        ##       ##   ##  ##   ##  ##      ##  ###   ##    ###
       ##        ##   ##  ##   ##  ##      ##   ##   ##   ## ##
      ###       ##   ##    #####   ######   ##   ##   ## ##   ###

   PHOnon Excitation by Nuclear resonant Inelastic X-ray scattering
                  module phox - version 3.0beta8


 Input parameters -->
    Nuclear transition energy    :   14.412 keV
    Recoil energy of free atom   :    1.956 meV
    Temperature of the material  :  300.00  K
    Constant background          :    3.00  cnts/channel
    Normalization correction     :  -12.00  %/100meV
    Linear E-scale correction    :    0.00  0.1%
    Quadratic E-scale correction :    0.00  1E-6/meV

 Fit parameters -->

    |     name                       |   start  |   prior  | prior rms |
    |--------------------------------+----------+----------+-----------|
    | norm                           |-1.20E+01 |          |           |
    | background                     | 3.00E+00 |          |           |
     ------------------------------------------------------------------


 Results -->

     Deviator value:      0.12 +-   0.13

     | parameter name | ## |  value    +- error   | % err |
     |----------------+----+----------------------+-------|
     | norm           |  1 | -1.58D+01 +- 2.6D+00 |  16.5 |
     | background     |  2 |  6.53D+00 +- 4.0D-01 |   6.1 |
      ----------------------------------------------------
       Error estimates give a 68% confidence interval.

  Error correlation matrix ->

      ## |    1      2
     ----+---------------
       1 |    1   -0.988
       2 | -0.988    1  

  Smallest eigenvalues of Fisher information matrix ->

     fixed | none   1   2
    -------+--------------
      none |   6  994 994
        1  | 994  994 999
        2  | 994  999 994

  Fit of the elastic peak -->
    shape function processed from file
      peak              :   2.68E+04
      background        :  11.13
      valid range (meV) :  -3.59 to  3.16
    fit range (meV) :  -4.99 to  4.99  centered at  0.16
              Chi^2    peak   FWHM   pos.  %bgr.  asm.
    start:   103.22 7.91E+03  1.00  0.155  0.366  1.01
    final:     1.09 8.09E+03  1.24  0.041  0.401  1.01
    errors:    0.17 2.23E+02  0.02  0.030  0.076  0.07

    smoothing range (meV) :  -2.883 to  3.111

  Quantities derived directly from the data -->
    Lamb-Moessbauer factor :   0.9066  +-  0.0013
    kinetic energy / atom  :  15.6476  +-  0.1455 meV
    mean force constant    : 398.3967  +-  7.5311 N/m

  Decomposition into n-phonon contributions -->
    FFT-filter smoothing :  0.50 meV

  Quantities derived after refinement -->
    Lamb-Moessbauer factor :   0.9092  +-  0.0013
    kinetic energy / atom  :  16.0147  +-  0.1489 meV
    mean force constant    : 439.4463  +-  8.3071 N/m
    isotope fractionation  :   3.5843  +-  0.1728 perMille/%
    high T isotope frac.   :   3.7619  +-  0.0711 perMille/%

  Consistency tests using the refined data -->
       tested quantity         %deviation   norm.dev.   status
    detailed balance         -0.04 +- 1.10    0.04        ok              
    energy/temp. calib.       0.51 +- 1.31    0.39        ok              

  Consistency tests using the partial DOS -->
       tested quantity         %deviation   norm.dev.   status
    negativity of DOS         0.36 +- 0.64    0.56        ok              
    norm of DOS               0.21 +- 0.90    0.23        ok              
    Lamb-Moessbauer factor   -0.04 +- 0.18    0.20        ok              
    kinetic energy / atom    -0.04 +- 1.35    0.03        ok              
    mean force constant       0.92 +- 2.43    0.38        ok              
    rms average --------------------------->  0.33        ok              

  Quantities calculated from the partial DOS -->
    Lamb-Moessbauer factor        :   0.9089 +-  0.0011
    kinetic energy                :  16.0089 +-  0.1573 meV/atom
    mean force constant           : 443.4817 +-  6.7045 N/m
    Lamb-Moessbauer factor at T=0 :   0.9509 +-  0.0004
    kinetic energy         at T=0 :  10.8449 +-  0.1238 meV/atom
    vibrational specific heat     :   2.3643 +-  0.0196 k_B/atom
    vibrational entropy           :   1.9349 +-  0.0147 k_B/atom
    resilience                    : 266.7999 +-  3.6292 N/m
    Lamb-Moessbauer temperature   :   3622.4 +-   49.27 K
    isotope fractionation         :   3.5775 +-  0.1825 perMille/%
    high T isotope frac.          :   3.7965 +-  0.0574 perMille/%


  Created files -->

   Protocol of calculations      : Output/Fe_Murphy_P8_phox_ptl.txt
   List of all iteration steps   : Output/Fe_Murphy_P8_ite.csv
   Fitted resolution function    : Output/Fe_Murphy_P8_rfc.dat
   Data without elastic peak     : Output/Fe_Murphy_P8_pst.dat
   Norm. data w/out elastic peak : Output/Fe_Murphy_P8_psn.dat
   one-phonon contribution       : Output/Fe_Murphy_P8_1ph.dat
   two-phonon contribution       : Output/Fe_Murphy_P8_2ph.dat
   3+ phonon contribution        : Output/Fe_Murphy_P8_3ph.dat
   partial phonon DOS            : Output/Fe_Murphy_P8_dos.dat
   covariance matrix of DOS      : Output/Fe_Murphy_P8_cvm.bin

File: 051_phox_Fe_auto/2009Oct_121GPa/Output/Fe_Murphy_P8_psth_ptl.txt

            #####   ##   ## #####  ###### ##   ## ##    ##   ##
           ##   ## ##   ## ##   ## ##     ###  ##  ##    ##  ##
          ##   ##  ##   ## ##   ## ##      ###  ## ##     ####
         ######   ####### ##   ##  #####   ## # ##  ##     ##
        ##       ##   ##  ##   ##  ##      ##  ###   ##    ###
       ##        ##   ##  ##   ##  ##      ##   ##   ##   ## ##
      ###       ##   ##    #####   ######   ##   ##   ## ##   ###

   PHOnon Excitation by Nuclear resonant Inelastic X-ray scattering
                  module psth - version 3.0beta8


  Input parameters -->
    Nuclear transition energy   :   14.412 keV
    Recoil energy of free atom  :    1.956 meV
    Temperature                 :  300.00 K

  Quantities calculated with the partial DOS -->
    Lamb-Moessbauer factor      :    0.9089 +-   0.0011
    kinetic energy              :   16.0028 +-   0.1687 meV/atom
    mean force constant         :  442.6566 +-   7.0709 N/m
    specific heat               :    2.3655 +-   0.0209 k_B/atom
    entropy                     :    1.9381 +-   0.0155 k_B/atom
    free energy                 :   45.9136 +-   0.6978 meV/atom
    resilience                  :  264.5654 +-   3.7135 N/m
    Lamb-Moessbauer temperature : 3592.0605 +-  50.4185 K
    isotope fractionation       :    3.5705 +-   0.1958 perMille/%
    high T isotope frac.        :    3.7894 +-   0.0605 perMille/%
    rms displacement            :    4.2320 +-   0.0271 pm
    impact displacement         :    4.1382 +-   0.2169 pm


  Created files -->
   Protocol of calculations      : Output/Fe_Murphy_P8_psth_ptl.txt

File: 051_phox_Fe_auto/2009Oct_133GPa/Output/Fe_Murphy_P9_phox_ptl.txt

            #####   ##   ## #####  ###### ##   ## ##    ##   ##
           ##   ## ##   ## ##   ## ##     ###  ##  ##    ##  ##
          ##   ##  ##   ## ##   ## ##      ###  ## ##     ####
         ######   ####### ##   ##  #####   ## # ##  ##     ##
        ##       ##   ##  ##   ##  ##      ##  ###   ##    ###
       ##        ##   ##  ##   ##  ##      ##   ##   ##   ## ##
      ###       ##   ##    #####   ######   ##   ##   ## ##   ###

   PHOnon Excitation by Nuclear resonant Inelastic X-ray scattering
                  module phox - version 3.0beta8


 Input parameters -->
    Nuclear transition energy    :   14.412 keV
    Recoil energy of free atom   :    1.956 meV
    Temperature of the material  :  300.00  K
    Constant background          :    3.00  cnts/channel
    Normalization correction     :   -7.00  %/100meV
    Linear E-scale correction    :    0.00  0.1%
    Quadratic E-scale correction :    0.00  1E-6/meV

 Fit parameters -->

    |     name                       |   start  |   prior  | prior rms |
    |--------------------------------+----------+----------+-----------|
    | norm                           |-7.00E+00 |          |           |
    | background                     | 3.00E+00 |          |           |
     ------------------------------------------------------------------


 Results -->

     Deviator value:      0.15 +-   0.15

     | parameter name | ## |  value    +- error   | % err |
     |----------------+----+----------------------+-------|
     | norm           |  1 | -1.61D+01 +- 3.8D+00 |  23.4 |
     | background     |  2 |  3.01D+00 +- 3.2D-01 |  10.6 |
      ----------------------------------------------------
       Error estimates give a 68% confidence interval.

  Error correlation matrix ->

      ## |    1      2
     ----+---------------
       1 |    1   -0.988
       2 | -0.988    1  

  Smallest eigenvalues of Fisher information matrix ->

     fixed | none   1   2
    -------+--------------
      none |   5  993 993
        1  | 993  993 999
        2  | 993  999 993

  Fit of the elastic peak -->
    shape function processed from file
      peak              :   1.52E+04
      background        :   4.73
      valid range (meV) :  -4.10 to  2.88
    fit range (meV) :  -4.98 to  4.98  centered at  0.11
              Chi^2    peak   FWHM   pos.  %bgr.  asm.
    start:   152.37 5.15E+03  1.49  0.106  0.333  0.96
    final:     0.77 5.21E+03  1.28 -0.011  0.319  0.96
    errors:    0.15 1.46E+02  0.02  0.032  0.071  0.07

    smoothing range (meV) :  -2.872 to  3.106

  Quantities derived directly from the data -->
    Lamb-Moessbauer factor :   0.9093  +-  0.0016
    kinetic energy / atom  :  15.7349  +-  0.1819 meV
    mean force constant    : 410.3939  +-  9.2427 N/m

  Decomposition into n-phonon contributions -->
    FFT-filter smoothing :  0.50 meV

  Quantities derived after refinement -->
    Lamb-Moessbauer factor :   0.9121  +-  0.0016
    kinetic energy / atom  :  16.1138  +-  0.1862 meV
    mean force constant    : 453.8023  +- 10.2203 N/m
    isotope fractionation  :   3.6993  +-  0.2161 perMille/%
    high T isotope frac.   :   3.8848  +-  0.0875 perMille/%

  Consistency tests using the refined data -->
       tested quantity         %deviation   norm.dev.   status
    detailed balance          0.03 +- 1.42    0.02        ok              
    energy/temp. calib.       0.84 +- 1.67    0.50        ok              

  Consistency tests using the partial DOS -->
       tested quantity         %deviation   norm.dev.   status
    negativity of DOS         0.49 +- 0.81    0.61        ok              
    norm of DOS               0.34 +- 1.15    0.29        ok              
    Lamb-Moessbauer factor   -0.03 +- 0.24    0.11        ok              
    kinetic energy / atom    -0.06 +- 1.69    0.04        ok              
    mean force constant       0.91 +- 2.89    0.32        ok              
    rms average --------------------------->  0.34        ok              

  Quantities calculated from the partial DOS -->
    Lamb-Moessbauer factor        :   0.9118 +-  0.0014
    kinetic energy                :  16.1042 +-  0.1985 meV/atom
    mean force constant           : 457.9423 +-  8.2019 N/m
    Lamb-Moessbauer factor at T=0 :   0.9517 +-  0.0005
    kinetic energy         at T=0 :  11.0226 +-  0.1553 meV/atom
    vibrational specific heat     :   2.3468 +-  0.0249 k_B/atom
    vibrational entropy           :   1.8968 +-  0.0185 k_B/atom
    resilience                    : 275.1365 +-  5.2085 N/m
    Lamb-Moessbauer temperature   :   3735.6 +-   70.72 K
    isotope fractionation         :   3.6882 +-  0.2303 perMille/%
    high T isotope frac.          :   3.9203 +-  0.0702 perMille/%


  Created files -->

   Protocol of calculations      : Output/Fe_Murphy_P9_phox_ptl.txt
   List of all iteration steps   : Output/Fe_Murphy_P9_ite.csv
   Fitted resolution function    : Output/Fe_Murphy_P9_rfc.dat
   Data without elastic peak     : Output/Fe_Murphy_P9_pst.dat
   Norm. data w/out elastic peak : Output/Fe_Murphy_P9_psn.dat
   one-phonon contribution       : Output/Fe_Murphy_P9_1ph.dat
   two-phonon contribution       : Output/Fe_Murphy_P9_2ph.dat
   3+ phonon contribution        : Output/Fe_Murphy_P9_3ph.dat
   partial phonon DOS            : Output/Fe_Murphy_P9_dos.dat
   covariance matrix of DOS      : Output/Fe_Murphy_P9_cvm.bin

File: 051_phox_Fe_auto/2009Oct_133GPa/Output/Fe_Murphy_P9_psth_ptl.txt

            #####   ##   ## #####  ###### ##   ## ##    ##   ##
           ##   ## ##   ## ##   ## ##     ###  ##  ##    ##  ##
          ##   ##  ##   ## ##   ## ##      ###  ## ##     ####
         ######   ####### ##   ##  #####   ## # ##  ##     ##
        ##       ##   ##  ##   ##  ##      ##  ###   ##    ###
       ##        ##   ##  ##   ##  ##      ##   ##   ##   ## ##
      ###       ##   ##    #####   ######   ##   ##   ## ##   ###

   PHOnon Excitation by Nuclear resonant Inelastic X-ray scattering
                  module psth - version 3.0beta8


  Input parameters -->
    Nuclear transition energy   :   14.412 keV
    Recoil energy of free atom  :    1.956 meV
    Temperature                 :  300.00 K

  Quantities calculated with the partial DOS -->
    Lamb-Moessbauer factor      :    0.9118 +-   0.0015
    kinetic energy              :   16.1044 +-   0.2116 meV/atom
    mean force constant         :  458.0583 +-   8.6243 N/m
    specific heat               :    2.3468 +-   0.0264 k_B/atom
    entropy                     :    1.8968 +-   0.0195 k_B/atom
    free energy                 :   47.5907 +-   0.8671 meV/atom
    resilience                  :  275.1267 +-   5.4079 N/m
    Lamb-Moessbauer temperature : 3735.4524 +-  73.4239 K
    isotope fractionation       :    3.6884 +-   0.2455 perMille/%
    high T isotope frac.        :    3.9212 +-   0.0738 perMille/%
    rms displacement            :    4.1600 +-   0.0369 pm
    impact displacement         :    4.0669 +-   0.2726 pm


  Created files -->
   Protocol of calculations      : Output/Fe_Murphy_P9_psth_ptl.txt

File: 051_phox_Fe_auto/2009Oct_30GPa/Output/Fe_Murphy_P1_psth_ptl.txt

            #####   ##   ## #####  ###### ##   ## ##    ##   ##
           ##   ## ##   ## ##   ## ##     ###  ##  ##    ##  ##
          ##   ##  ##   ## ##   ## ##      ###  ## ##     ####
         ######   ####### ##   ##  #####   ## # ##  ##     ##
        ##       ##   ##  ##   ##  ##      ##  ###   ##    ###
       ##        ##   ##  ##   ##  ##      ##   ##   ##   ## ##
      ###       ##   ##    #####   ######   ##   ##   ## ##   ###

   PHOnon Excitation by Nuclear resonant Inelastic X-ray scattering
                  module psth - version 3.0beta8


  Input parameters -->
    Nuclear transition energy   :   14.412 keV
    Recoil energy of free atom  :    1.956 meV
    Temperature                 :  300.00 K

  Quantities calculated with the partial DOS -->
    Lamb-Moessbauer factor      :    0.8591 +-   0.0012
    kinetic energy              :   14.7587 +-   0.1278 meV/atom
    mean force constant         :  257.1518 +-   4.2892 N/m
    specific heat               :    2.6029 +-   0.0188 k_B/atom
    entropy                     :    2.5891 +-   0.0166 k_B/atom
    free energy                 :   21.6183 +-   0.4390 meV/atom
    resilience                  :  158.2880 +-   1.5040 N/m
    Lamb-Moessbauer temperature : 2149.1094 +-  20.4206 K
    isotope fractionation       :    2.1267 +-   0.1483 perMille/%
    high T isotope frac.        :    2.2014 +-   0.0367 perMille/%
    rms displacement            :    5.3353 +-   0.0241 pm
    impact displacement         :    5.3614 +-   0.2262 pm


  Created files -->
   Protocol of calculations      : Output/Fe_Murphy_P1_psth_ptl.txt

File: 051_phox_Fe_auto/2009Oct_53GPa/Output/Fe_Murphy_P3_phox_ptl.txt

            #####   ##   ## #####  ###### ##   ## ##    ##   ##
           ##   ## ##   ## ##   ## ##     ###  ##  ##    ##  ##
          ##   ##  ##   ## ##   ## ##      ###  ## ##     ####
         ######   ####### ##   ##  #####   ## # ##  ##     ##
        ##       ##   ##  ##   ##  ##      ##  ###   ##    ###
       ##        ##   ##  ##   ##  ##      ##   ##   ##   ## ##
      ###       ##   ##    #####   ######   ##   ##   ## ##   ###

   PHOnon Excitation by Nuclear resonant Inelastic X-ray scattering
                  module phox - version 3.0beta8


 Input parameters -->
    Nuclear transition energy    :   14.412 keV
    Recoil energy of free atom   :    1.956 meV
    Temperature of the material  :  300.00  K
    Constant background          :    2.30  cnts/channel
    Normalization correction     :  -18.00  %/100meV
    Linear E-scale correction    :    0.00  0.1%
    Quadratic E-scale correction :    0.00  1E-6/meV

 Fit parameters -->

    |     name                       |   start  |   prior  | prior rms |
    |--------------------------------+----------+----------+-----------|
    | norm                           |-1.80E+01 |          |           |
    | background                     | 2.30E+00 |          |           |
     ------------------------------------------------------------------


 Results -->

     Deviator value:      0.58 +-   0.29

     | parameter name | ## |  value    +- error   | % err |
     |----------------+----+----------------------+-------|
     | norm           |  1 | -1.87D+01 +- 3.2D+00 |  17.2 |
     | background     |  2 |  2.29D+00 +- 2.2D-01 |   9.5 |
      ----------------------------------------------------
       Error estimates give a 68% confidence interval.

  Error correlation matrix ->

      ## |    1      2
     ----+---------------
       1 |    1   -0.921
       2 | -0.921    1  

  Smallest eigenvalues of Fisher information matrix ->

     fixed | none  1  2
    -------+------------
      none |   4  99 99
        1  |  99  99 99
        2  |  99  99 99

  Fit of the elastic peak -->
    shape function processed from file
      peak              :   1.41E+04
      background        :   2.00
      valid range (meV) :  -5.59 to  3.38
    fit range (meV) :  -4.98 to  4.98  centered at  0.11
              Chi^2    peak   FWHM   pos.  %bgr.  asm.
    start:    55.27 2.92E+03  1.49  0.109  0.664  1.02
    final:     0.83 2.92E+03  1.29  0.054  0.649  1.02
    errors:    0.15 1.13E+02  0.04  0.045  0.135  0.11

    smoothing range (meV) :  -2.932 to  3.043

  Quantities derived directly from the data -->
    Lamb-Moessbauer factor :   0.8760  +-  0.0027
    kinetic energy / atom  :  14.8831  +-  0.2178 meV
    mean force constant    : 286.8600  +- 10.9879 N/m

  Decomposition into n-phonon contributions -->
    FFT-filter smoothing :  0.50 meV

  Quantities derived after refinement -->
    Lamb-Moessbauer factor :   0.8775  +-  0.0027
    kinetic energy / atom  :  15.1004  +-  0.2209 meV
    mean force constant    : 305.5224  +- 11.7027 N/m
    isotope fractionation  :   2.5233  +-  0.2564 perMille/%
    high T isotope frac.   :   2.6155  +-  0.1002 perMille/%

  Consistency tests using the refined data -->
       tested quantity         %deviation   norm.dev.   status
    detailed balance         -1.16 +- 1.33    0.87        ok              
    energy/temp. calib.       2.11 +- 1.96    1.07    acceptable          

  Consistency tests using the partial DOS -->
       tested quantity         %deviation   norm.dev.   status
    negativity of DOS         0.39 +- 0.92    0.43        ok              
    norm of DOS               0.12 +- 1.30    0.09        ok              
    Lamb-Moessbauer factor   -0.02 +- 0.37    0.07        ok              
    kinetic energy / atom    -0.12 +- 2.06    0.06        ok              
    mean force constant      -0.58 +- 4.87    0.12        ok              
    rms average --------------------------->  0.21        ok              

  Quantities calculated from the partial DOS -->
    Lamb-Moessbauer factor        :   0.8773 +-  0.0018
    kinetic energy                :  15.0816 +-  0.2198 meV/atom
    mean force constant           : 303.7471 +-  9.1845 N/m
    Lamb-Moessbauer factor at T=0 :   0.9419 +-  0.0006
    kinetic energy         at T=0 :   9.0326 +-  0.1676 meV/atom
    vibrational specific heat     :   2.5375 +-  0.0300 k_B/atom
    vibrational entropy           :   2.3672 +-  0.0253 k_B/atom
    resilience                    : 189.0573 +-  3.1803 N/m
    Lamb-Moessbauer temperature   :   2566.9 +-   43.18 K
    isotope fractionation         :   2.5014 +-  0.2551 perMille/%
    high T isotope frac.          :   2.6003 +-  0.0786 perMille/%


  Created files -->

   Protocol of calculations      : Output/Fe_Murphy_P3_phox_ptl.txt
   List of all iteration steps   : Output/Fe_Murphy_P3_ite.csv
   Fitted resolution function    : Output/Fe_Murphy_P3_rfc.dat
   Data without elastic peak     : Output/Fe_Murphy_P3_pst.dat
   Norm. data w/out elastic peak : Output/Fe_Murphy_P3_psn.dat
   one-phonon contribution       : Output/Fe_Murphy_P3_1ph.dat
   two-phonon contribution       : Output/Fe_Murphy_P3_2ph.dat
   3+ phonon contribution        : Output/Fe_Murphy_P3_3ph.dat
   partial phonon DOS            : Output/Fe_Murphy_P3_dos.dat
   covariance matrix of DOS      : Output/Fe_Murphy_P3_cvm.bin

File: 051_phox_Fe_auto/2009Oct_53GPa/Output/Fe_Murphy_P3_psth_ptl.txt

            #####   ##   ## #####  ###### ##   ## ##    ##   ##
           ##   ## ##   ## ##   ## ##     ###  ##  ##    ##  ##
          ##   ##  ##   ## ##   ## ##      ###  ## ##     ####
         ######   ####### ##   ##  #####   ## # ##  ##     ##
        ##       ##   ##  ##   ##  ##      ##  ###   ##    ###
       ##        ##   ##  ##   ##  ##      ##   ##   ##   ## ##
      ###       ##   ##    #####   ######   ##   ##   ## ##   ###

   PHOnon Excitation by Nuclear resonant Inelastic X-ray scattering
                  module psth - version 3.0beta8


  Input parameters -->
    Nuclear transition energy   :   14.412 keV
    Recoil energy of free atom  :    1.956 meV
    Temperature                 :  300.00 K

  Quantities calculated with the partial DOS -->
    Lamb-Moessbauer factor      :    0.8772 +-   0.0019
    kinetic energy              :   15.0724 +-   0.2533 meV/atom
    mean force constant         :  302.5161 +-  10.1155 N/m
    specific heat               :    2.5393 +-   0.0339 k_B/atom
    entropy                     :    2.3741 +-   0.0278 k_B/atom
    free energy                 :   29.0582 +-   0.9824 meV/atom
    resilience                  :  185.9608 +-   3.2648 N/m
    Lamb-Moessbauer temperature : 2524.8289 +-  44.3264 K
    isotope fractionation       :    2.4908 +-   0.2939 perMille/%
    high T isotope frac.        :    2.5897 +-   0.0866 perMille/%
    rms displacement            :    4.9558 +-   0.0411 pm
    impact displacement         :    4.9377 +-   0.3815 pm


  Created files -->
   Protocol of calculations      : Output/Fe_Murphy_P3_psth_ptl.txt

File: 051_phox_Fe_auto/2009Oct_69GPa/Output/Fe_Murphy_P4_phox_ptl.txt

            #####   ##   ## #####  ###### ##   ## ##    ##   ##
           ##   ## ##   ## ##   ## ##     ###  ##  ##    ##  ##
          ##   ##  ##   ## ##   ## ##      ###  ## ##     ####
         ######   ####### ##   ##  #####   ## # ##  ##     ##
        ##       ##   ##  ##   ##  ##      ##  ###   ##    ###
       ##        ##   ##  ##   ##  ##      ##   ##   ##   ## ##
      ###       ##   ##    #####   ######   ##   ##   ## ##   ###

   PHOnon Excitation by Nuclear resonant Inelastic X-ray scattering
                  module phox - version 3.0beta8


 Input parameters -->
    Nuclear transition energy    :   14.412 keV
    Recoil energy of free atom   :    1.956 meV
    Temperature of the material  :  300.00  K
    Constant background          :    3.00  cnts/channel
    Normalization correction     :   -4.00  %/100meV
    Linear E-scale correction    :    0.00  0.1%
    Quadratic E-scale correction :    0.00  1E-6/meV

 Fit parameters -->

    |     name                       |   start  |   prior  | prior rms |
    |--------------------------------+----------+----------+-----------|
    | norm                           |-4.00E+00 |          |           |
    | background                     | 3.00E+00 |          |           |
     ------------------------------------------------------------------


 Results -->

     Deviator value:      0.29 +-   0.20

     | parameter name | ## |  value    +- error   | % err |
     |----------------+----+----------------------+-------|
     | norm           |  1 | -5.82D+00 +- 1.9D+00 |  32.1 |
     | background     |  2 |  3.14D+00 +- 2.1D-01 |   6.7 |
      ----------------------------------------------------
       Error estimates give a 68% confidence interval.

  Error correlation matrix ->

      ## |    1      2
     ----+---------------
       1 |    1   -0.926
       2 | -0.926    1  

  Smallest eigenvalues of Fisher information matrix ->

     fixed | none  1  2
    -------+------------
      none |   3  99 99
        1  |  99  99 99
        2  |  99  99 99

  Fit of the elastic peak -->
    shape function processed from file
      peak              :   1.58E+04
      background        :   2.18
      valid range (meV) :  -3.80 to  3.43
    fit range (meV) :  -4.99 to  4.99  centered at -0.04
              Chi^2    peak   FWHM   pos.  %bgr.  asm.
    start:    66.89 4.65E+03  1.50 -0.042  0.503  0.96
    final:     0.58 4.63E+03  1.25 -0.014  0.565  0.96
    errors:    0.13 1.24E+02  0.02  0.029  0.085  0.07

    smoothing range (meV) :  -3.020 to  2.965

  Quantities derived directly from the data -->
    Lamb-Moessbauer factor :   0.8859  +-  0.0020
    kinetic energy / atom  :  15.0324  +-  0.1723 meV
    mean force constant    : 313.1100  +-  8.7343 N/m

  Decomposition into n-phonon contributions -->
    FFT-filter smoothing :  0.50 meV

  Quantities derived after refinement -->
    Lamb-Moessbauer factor :   0.8877  +-  0.0020
    kinetic energy / atom  :  15.2909  +-  0.1752 meV
    mean force constant    : 336.7142  +-  9.3927 N/m
    isotope fractionation  :   2.7443  +-  0.2033 perMille/%
    high T isotope frac.   :   2.8825  +-  0.0804 perMille/%

  Consistency tests using the refined data -->
       tested quantity         %deviation   norm.dev.   status
    detailed balance         -0.79 +- 1.15    0.69        ok              
    energy/temp. calib.       1.05 +- 1.56    0.67        ok              

  Consistency tests using the partial DOS -->
       tested quantity         %deviation   norm.dev.   status
    negativity of DOS         0.28 +- 0.74    0.38        ok              
    norm of DOS               0.12 +- 1.04    0.12        ok              
    Lamb-Moessbauer factor   -0.03 +- 0.28    0.13        ok              
    kinetic energy / atom     0.07 +- 1.63    0.05        ok              
    mean force constant       0.01 +- 3.56    0.00        ok              
    rms average --------------------------->  0.19        ok              

  Quantities calculated from the partial DOS -->
    Lamb-Moessbauer factor        :   0.8874 +-  0.0015
    kinetic energy                :  15.3024 +-  0.1772 meV/atom
    mean force constant           : 336.7642 +-  7.4280 N/m
    Lamb-Moessbauer factor at T=0 :   0.9444 +-  0.0005
    kinetic energy         at T=0 :   9.4872 +-  0.1358 meV/atom
    vibrational specific heat     :   2.4955 +-  0.0238 k_B/atom
    vibrational entropy           :   2.2483 +-  0.0196 k_B/atom
    resilience                    : 205.1707 +-  3.0914 N/m
    Lamb-Moessbauer temperature   :   2785.6 +-   41.97 K
    isotope fractionation         :   2.7576 +-  0.2056 perMille/%
    high T isotope frac.          :   2.8829 +-  0.0636 perMille/%


  Created files -->

   Protocol of calculations      : Output/Fe_Murphy_P4_phox_ptl.txt
   List of all iteration steps   : Output/Fe_Murphy_P4_ite.csv
   Fitted resolution function    : Output/Fe_Murphy_P4_rfc.dat
   Data without elastic peak     : Output/Fe_Murphy_P4_pst.dat
   Norm. data w/out elastic peak : Output/Fe_Murphy_P4_psn.dat
   one-phonon contribution       : Output/Fe_Murphy_P4_1ph.dat
   two-phonon contribution       : Output/Fe_Murphy_P4_2ph.dat
   3+ phonon contribution        : Output/Fe_Murphy_P4_3ph.dat
   partial phonon DOS            : Output/Fe_Murphy_P4_dos.dat
   covariance matrix of DOS      : Output/Fe_Murphy_P4_cvm.bin

File: 051_phox_Fe_auto/2009Oct_69GPa/Output/Fe_Murphy_P4_psth_ptl.txt

            #####   ##   ## #####  ###### ##   ## ##    ##   ##
           ##   ## ##   ## ##   ## ##     ###  ##  ##    ##  ##
          ##   ##  ##   ## ##   ## ##      ###  ## ##     ####
         ######   ####### ##   ##  #####   ## # ##  ##     ##
        ##       ##   ##  ##   ##  ##      ##  ###   ##    ###
       ##        ##   ##  ##   ##  ##      ##   ##   ##   ## ##
      ###       ##   ##    #####   ######   ##   ##   ## ##   ###

   PHOnon Excitation by Nuclear resonant Inelastic X-ray scattering
                  module psth - version 3.0beta8


  Input parameters -->
    Nuclear transition energy   :   14.412 keV
    Recoil energy of free atom  :    1.956 meV
    Temperature                 :  300.00 K

  Quantities calculated with the partial DOS -->
    Lamb-Moessbauer factor      :    0.8874 +-   0.0016
    kinetic energy              :   15.3049 +-   0.2005 meV/atom
    mean force constant         :  337.2226 +-   8.1050 N/m
    specific heat               :    2.4950 +-   0.0264 k_B/atom
    entropy                     :    2.2468 +-   0.0212 k_B/atom
    free energy                 :   33.7443 +-   0.7869 meV/atom
    resilience                  :  205.9357 +-   3.2821 N/m
    Lamb-Moessbauer temperature : 2796.0325 +-  44.5618 K
    isotope fractionation       :    2.7606 +-   0.2327 perMille/%
    high T isotope frac.        :    2.8868 +-   0.0694 perMille/%
    rms displacement            :    4.7319 +-   0.0351 pm
    impact displacement         :    4.6928 +-   0.2921 pm


  Created files -->
   Protocol of calculations      : Output/Fe_Murphy_P4_psth_ptl.txt

File: 051_phox_Fe_auto/2009Oct_77GPa/Output/Fe_Murphy_P5_phox_ptl.txt

            #####   ##   ## #####  ###### ##   ## ##    ##   ##
           ##   ## ##   ## ##   ## ##     ###  ##  ##    ##  ##
          ##   ##  ##   ## ##   ## ##      ###  ## ##     ####
         ######   ####### ##   ##  #####   ## # ##  ##     ##
        ##       ##   ##  ##   ##  ##      ##  ###   ##    ###
       ##        ##   ##  ##   ##  ##      ##   ##   ##   ## ##
      ###       ##   ##    #####   ######   ##   ##   ## ##   ###

   PHOnon Excitation by Nuclear resonant Inelastic X-ray scattering
                  module phox - version 3.0beta8


 Input parameters -->
    Nuclear transition energy    :   14.412 keV
    Recoil energy of free atom   :    1.956 meV
    Temperature of the material  :  300.00  K
    Constant background          :    3.00  cnts/channel
    Normalization correction     :   -8.00  %/100meV
    Linear E-scale correction    :    0.00  0.1%
    Quadratic E-scale correction :    0.00  1E-6/meV

 Fit parameters -->

    |     name                       |   start  |   prior  | prior rms |
    |--------------------------------+----------+----------+-----------|
    | norm                           |-8.00E+00 |          |           |
    | background                     | 3.00E+00 |          |           |
     ------------------------------------------------------------------


 Results -->

     Deviator value:      0.53 +-   0.28

     | parameter name | ## |  value    +- error   | % err |
     |----------------+----+----------------------+-------|
     | norm           |  1 | -1.18D+01 +- 2.2D+00 |  18.3 |
     | background     |  2 |  3.97D+00 +- 4.6D-01 |  11.7 |
      ----------------------------------------------------
       Error estimates give a 68% confidence interval.

  Error correlation matrix ->

      ## |    1      2
     ----+---------------
       1 |    1   -0.956
       2 | -0.956    1  

  Smallest eigenvalues of Fisher information matrix ->

     fixed | none  1  2
    -------+------------
      none |   2  99 99
        1  |  99  99 99
        2  |  99  99 99

  Fit of the elastic peak -->
    shape function processed from file
      peak              :   7.02E+03
      background        :   0.80
      valid range (meV) :  -3.80 to  3.92
    fit range (meV) :  -4.98 to  4.98  centered at -0.09
              Chi^2    peak   FWHM   pos.  %bgr.  asm.
    start:   111.27 7.80E+03  1.50 -0.092  0.580  0.99
    final:     1.10 7.81E+03  1.26 -0.009  0.624  0.99
    errors:    0.17 2.18E+02  0.03  0.031  0.091  0.07

    smoothing range (meV) :  -3.074 to  2.906

  Quantities derived directly from the data -->
    Lamb-Moessbauer factor :   0.8883  +-  0.0013
    kinetic energy / atom  :  15.0810  +-  0.1145 meV
    mean force constant    : 315.2916  +-  5.5326 N/m

  Decomposition into n-phonon contributions -->
    FFT-filter smoothing :  0.50 meV

  Quantities derived after refinement -->
    Lamb-Moessbauer factor :   0.8906  +-  0.0013
    kinetic energy / atom  :  15.3639  +-  0.1167 meV
    mean force constant    : 343.8774  +-  6.0342 N/m
    isotope fractionation  :   2.8290  +-  0.1354 perMille/%
    high T isotope frac.   :   2.9438  +-  0.0517 perMille/%

  Consistency tests using the refined data -->
       tested quantity         %deviation   norm.dev.   status
    detailed balance         -0.60 +- 0.80    0.75        ok              
    energy/temp. calib.       0.79 +- 0.96    0.82        ok              

  Consistency tests using the partial DOS -->
       tested quantity         %deviation   norm.dev.   status
    negativity of DOS         0.53 +- 0.51    1.04    acceptable          
    norm of DOS               0.20 +- 0.72    0.28        ok              
    Lamb-Moessbauer factor   -0.03 +- 0.18    0.19        ok              
    kinetic energy / atom    -0.02 +- 1.09    0.02        ok              
    mean force constant       0.42 +- 2.21    0.19        ok              
    rms average --------------------------->  0.50        ok              

  Quantities calculated from the partial DOS -->
    Lamb-Moessbauer factor        :   0.8903 +-  0.0010
    kinetic energy                :  15.3606 +-  0.1203 meV/atom
    mean force constant           : 345.3052 +-  4.6164 N/m
    Lamb-Moessbauer factor at T=0 :   0.9452 +-  0.0003
    kinetic energy         at T=0 :   9.6088 +-  0.0900 meV/atom
    vibrational specific heat     :   2.4840 +-  0.0167 k_B/atom
    vibrational entropy           :   2.2163 +-  0.0138 k_B/atom
    resilience                    : 212.3462 +-  2.1318 N/m
    Lamb-Moessbauer temperature   :   2883.1 +-   28.94 K
    isotope fractionation         :   2.8253 +-  0.1396 perMille/%
    high T isotope frac.          :   2.9560 +-  0.0395 perMille/%


  Created files -->

   Protocol of calculations      : Output/Fe_Murphy_P5_phox_ptl.txt
   List of all iteration steps   : Output/Fe_Murphy_P5_ite.csv
   Fitted resolution function    : Output/Fe_Murphy_P5_rfc.dat
   Data without elastic peak     : Output/Fe_Murphy_P5_pst.dat
   Norm. data w/out elastic peak : Output/Fe_Murphy_P5_psn.dat
   one-phonon contribution       : Output/Fe_Murphy_P5_1ph.dat
   two-phonon contribution       : Output/Fe_Murphy_P5_2ph.dat
   3+ phonon contribution        : Output/Fe_Murphy_P5_3ph.dat
   partial phonon DOS            : Output/Fe_Murphy_P5_dos.dat
   covariance matrix of DOS      : Output/Fe_Murphy_P5_cvm.bin
