Repository: r-a-morrison/fe_alloy_sound_velocities

# Fe Alloy Sound Velocities
by Rachel Morrison

This is a repository of my graduate research on iron-nickel sound velocities at extreme pressures.

## Abstract
The Earth's iron-dominant core is known to contain nickel from cosmochemical analysis and some amount of light elements from geophysical constraints on density and seismic wave velocities. Although there have been several studies to constrain thermoelastic properties of iron-alloys, there has been no systematic study on the effects of nickel and light elements on properties of iron using the same experimental methods and data analysis approach.

File: 051_phox_Fe_auto/2009Oct_77GPa/Output/Fe_Murphy_P5_psth_ptl.txt

            #####   ##   ## #####  ###### ##   ## ##    ##   ##
           ##   ## ##   ## ##   ## ##     ###  ##  ##    ##  ##
          ##   ##  ##   ## ##   ## ##      ###  ## ##     ####
         ######   ####### ##   ##  #####   ## # ##  ##     ##
        ##       ##   ##  ##   ##  ##      ##  ###   ##    ###
       ##        ##   ##  ##   ##  ##      ##   ##   ##   ## ##
      ###       ##   ##    #####   ######   ##   ##   ## ##   ###

   PHOnon Excitation by Nuclear resonant Inelastic X-ray scattering
                  module psth - version 3.0beta8


  Input parameters -->
    Nuclear transition energy   :   14.412 keV
    Recoil energy of free atom  :    1.956 meV
    Temperature                 :  300.00 K

  Quantities calculated with the partial DOS -->
    Lamb-Moessbauer factor      :    0.8903 +-   0.0010
    kinetic energy              :   15.3612 +-   0.1357 meV/atom
    mean force constant         :  345.4677 +-   5.0744 N/m
    specific heat               :    2.4839 +-   0.0185 k_B/atom
    entropy                     :    2.2162 +-   0.0149 k_B/atom
    free energy                 :   34.8746 +-   0.5119 meV/atom
    resilience                  :  212.4333 +-   2.2475 N/m
    Lamb-Moessbauer temperature : 2884.2521 +-  30.5148 K
    isotope fractionation       :    2.8259 +-   0.1574 perMille/%
    high T isotope frac.        :    2.9574 +-   0.0434 perMille/%
    rms displacement            :    4.6663 +-   0.0230 pm
    impact displacement         :    4.6333 +-   0.2040 pm


  Created files -->
   Protocol of calculations      : Output/Fe_Murphy_P5_psth_ptl.txt

File: 051_phox_Fe_auto/2009Oct_90GPa/Output/Fe_Murphy_P6_phox_ptl.txt

            #####   ##   ## #####  ###### ##   ## ##    ##   ##
           ##   ## ##   ## ##   ## ##     ###  ##  ##    ##  ##
          ##   ##  ##   ## ##   ## ##      ###  ## ##     ####
         ######   ####### ##   ##  #####   ## # ##  ##     ##
        ##       ##   ##  ##   ##  ##      ##  ###   ##    ###
       ##        ##   ##  ##   ##  ##      ##   ##   ##   ## ##
      ###       ##   ##    #####   ######   ##   ##   ## ##   ###

   PHOnon Excitation by Nuclear resonant Inelastic X-ray scattering
                  module phox - version 3.0beta8


 Input parameters -->
    Nuclear transition energy    :   14.412 keV
    Recoil energy of free atom   :    1.956 meV
    Temperature of the material  :  300.00  K
    Constant background          :    3.00  cnts/channel
    Normalization correction     :   -8.00  %/100meV
    Linear E-scale correction    :    0.00  0.1%
    Quadratic E-scale correction :    0.00  1E-6/meV

 Fit parameters -->

    |     name                       |   start  |   prior  | prior rms |
    |--------------------------------+----------+----------+-----------|
    | norm                           |-8.00E+00 |          |           |
    | background                     | 3.00E+00 |          |           |
     ------------------------------------------------------------------


 Results -->

     Deviator value:      0.79 +-   0.34

     | parameter name | ## |  value    +- error   | % err |
     |----------------+----+----------------------+-------|
     | norm           |  1 | -1.43D+01 +- 3.5D+00 |  24.5 |
     | background     |  2 |  8.74D+00 +- 7.9D-01 |   9.1 |
      ----------------------------------------------------
       Error estimates give a 68% confidence interval.

  Error correlation matrix ->

      ## |    1      2
     ----+---------------
       1 |    1   -0.972
       2 | -0.972    1  

  Smallest eigenvalues of Fisher information matrix ->

     fixed | none  1  2
    -------+------------
      none |   1  99 99
        1  |  99  99 99
        2  |  99  99 99

  Fit of the elastic peak -->
    shape function processed from file
      peak              :   1.21E+04
      background        :   1.19
      valid range (meV) :  -5.21 to  3.01
    fit range (meV) :  -4.98 to  4.98  centered at -0.01
              Chi^2    peak   FWHM   pos.  %bgr.  asm.
    start:   110.98 8.89E+03  1.49 -0.009  0.505  1.03
    final:     0.87 8.91E+03  1.26  0.013  0.552  1.03
    errors:    0.16 2.06E+02  0.02  0.026  0.075  0.06

    smoothing range (meV) :  -3.011 to  2.966

  Quantities derived directly from the data -->
    Lamb-Moessbauer factor :   0.8946  +-  0.0012
    kinetic energy / atom  :  15.1658  +-  0.1139 meV
    mean force constant    : 326.1086  +-  5.4638 N/m

  Decomposition into n-phonon contributions -->
    FFT-filter smoothing :  0.50 meV

  Quantities derived after refinement -->
    Lamb-Moessbauer factor :   0.8980  +-  0.0012
    kinetic energy / atom  :  15.5034  +-  0.1165 meV
    mean force constant    : 365.1565  +-  6.1180 N/m
    isotope fractionation  :   2.9909  +-  0.1352 perMille/%
    high T isotope frac.   :   3.1260  +-  0.0524 perMille/%

  Consistency tests using the refined data -->
       tested quantity         %deviation   norm.dev.   status
    detailed balance         -0.77 +- 0.86    0.90        ok              
    energy/temp. calib.       0.71 +- 1.08    0.66        ok              

  Consistency tests using the partial DOS -->
       tested quantity         %deviation   norm.dev.   status
    negativity of DOS         0.75 +- 0.52    1.45    acceptable          
    norm of DOS              -0.08 +- 0.73    0.10        ok              
    Lamb-Moessbauer factor   -0.08 +- 0.17    0.49        ok              
    kinetic energy / atom     0.20 +- 1.09    0.19        ok              
    mean force constant       1.69 +- 2.09    0.81        ok              
    rms average --------------------------->  0.78        ok              

  Quantities calculated from the partial DOS -->
    Lamb-Moessbauer factor        :   0.8972 +-  0.0009
    kinetic energy                :  15.5351 +-  0.1222 meV/atom
    mean force constant           : 371.3220 +-  4.5682 N/m
    Lamb-Moessbauer factor at T=0 :   0.9471 +-  0.0003
    kinetic energy         at T=0 :   9.9638 +-  0.0918 meV/atom
    vibrational specific heat     :   2.4507 +-  0.0166 k_B/atom
    vibrational entropy           :   2.1257 +-  0.0132 k_B/atom
    resilience                    : 230.6385 +-  2.3377 N/m
    Lamb-Moessbauer temperature   :   3131.4 +-   31.74 K
    isotope fractionation         :   3.0278 +-  0.1418 perMille/%
    high T isotope frac.          :   3.1787 +-  0.0391 perMille/%


  Created files -->

   Protocol of calculations      : Output/Fe_Murphy_P6_phox_ptl.txt
   List of all iteration steps   : Output/Fe_Murphy_P6_ite.csv
   Fitted resolution function    : Output/Fe_Murphy_P6_rfc.dat
   Data without elastic peak     : Output/Fe_Murphy_P6_pst.dat
   Norm. data w/out elastic peak : Output/Fe_Murphy_P6_psn.dat
   one-phonon contribution       : Output/Fe_Murphy_P6_1ph.dat
   two-phonon contribution       : Output/Fe_Murphy_P6_2ph.dat
   3+ phonon contribution        : Output/Fe_Murphy_P6_3ph.dat
   partial phonon DOS            : Output/Fe_Murphy_P6_dos.dat
   covariance matrix of DOS      : Output/Fe_Murphy_P6_cvm.bin

File: 051_phox_Fe_auto/2009Oct_90GPa/Output/Fe_Murphy_P6_psth_ptl.txt

            #####   ##   ## #####  ###### ##   ## ##    ##   ##
           ##   ## ##   ## ##   ## ##     ###  ##  ##    ##  ##
          ##   ##  ##   ## ##   ## ##      ###  ## ##     ####
         ######   ####### ##   ##  #####   ## # ##  ##     ##
        ##       ##   ##  ##   ##  ##      ##  ###   ##    ###
       ##        ##   ##  ##   ##  ##      ##   ##   ##   ## ##
      ###       ##   ##    #####   ######   ##   ##   ## ##   ###

   PHOnon Excitation by Nuclear resonant Inelastic X-ray scattering
                  module psth - version 3.0beta8


  Input parameters -->
    Nuclear transition energy   :   14.412 keV
    Recoil energy of free atom  :    1.956 meV
    Temperature                 :  300.00 K

  Quantities calculated with the partial DOS -->
    Lamb-Moessbauer factor      :    0.8972 +-   0.0010
    kinetic energy              :   15.5315 +-   0.1328 meV/atom
    mean force constant         :  370.8797 +-   4.8687 N/m
    specific heat               :    2.4515 +-   0.0179 k_B/atom
    entropy                     :    2.1280 +-   0.0141 k_B/atom
    free energy                 :   38.1752 +-   0.5043 meV/atom
    resilience                  :  229.3687 +-   2.4241 N/m
    Lamb-Moessbauer temperature : 3114.1869 +-  32.9122 K
    isotope fractionation       :    3.0236 +-   0.1541 perMille/%
    high T isotope frac.        :    3.1749 +-   0.0417 perMille/%
    rms displacement            :    4.5087 +-   0.0221 pm
    impact displacement         :    4.4675 +-   0.1939 pm


  Created files -->
   Protocol of calculations      : Output/Fe_Murphy_P6_psth_ptl.txt

File: 051_phox_Fe_auto/2010Aug_151GPa/Output/Fe_Murphy_P10_phox_ptl.txt

            #####   ##   ## #####  ###### ##   ## ##    ##   ##
           ##   ## ##   ## ##   ## ##     ###  ##  ##    ##  ##
          ##   ##  ##   ## ##   ## ##      ###  ## ##     ####
         ######   ####### ##   ##  #####   ## # ##  ##     ##
        ##       ##   ##  ##   ##  ##      ##  ###   ##    ###
       ##        ##   ##  ##   ##  ##      ##   ##   ##   ## ##
      ###       ##   ##    #####   ######   ##   ##   ## ##   ###

   PHOnon Excitation by Nuclear resonant Inelastic X-ray scattering
                  module phox - version 3.0beta8


 Input parameters -->
    Nuclear transition energy    :   14.412 keV
    Recoil energy of free atom   :    1.956 meV
    Temperature of the material  :  300.00  K
    Constant background          :    3.00  cnts/channel
    Normalization correction     :    7.00  %/100meV
    Linear E-scale correction    :    0.00  0.1%
    Quadratic E-scale correction :    0.00  1E-6/meV

 Fit parameters -->

    |     name                       |   start  |   prior  | prior rms |
    |--------------------------------+----------+----------+-----------|
    | norm                           | 7.00E+00 |          |           |
    | background                     | 3.00E+00 |          |           |
     ------------------------------------------------------------------


 Results -->

     Deviator value:      0.14 +-   0.14

     | parameter name | ## |  value    +- error   | % err |
     |----------------+----+----------------------+-------|
     | norm           |  1 |  7.24D+00 +- 1.6D+00 |  21.9 |
     | background     |  2 |  4.71D+00 +- 1.4D-01 |   2.9 |
      ----------------------------------------------------
       Error estimates give a 68% confidence interval.

  Error correlation matrix ->

      ## |    1      2
     ----+---------------
       1 |    1   -0.918
       2 | -0.918    1  

  Smallest eigenvalues of Fisher information matrix ->

     fixed | none  1  2
    -------+------------
      none |   4  99 99
        1  |  99  99 99
        2  |  99  99 99

  Fit of the elastic peak -->
    shape function processed from file
      peak              :   6.89E+03
      background        :   3.22
      valid range (meV) :  -3.57 to  2.92
    fit range (meV) :  -5.00 to  5.00  centered at -0.09
              Chi^2    peak   FWHM   pos.  %bgr.  asm.
    start:   366.75 6.81E+03  1.50 -0.090  0.199  0.99
    final:     1.47 6.75E+03  1.10 -0.029  0.230  0.99
    errors:    0.20 2.50E+02  0.03  0.033  0.078  0.09

    smoothing range (meV) :  -3.058 to  2.936

  Quantities derived directly from the data -->
    Lamb-Moessbauer factor :   0.9159  +-  0.0017
    kinetic energy / atom  :  15.9561  +-  0.2080 meV
    mean force constant    : 458.8488  +- 11.6641 N/m

  Decomposition into n-phonon contributions -->
    FFT-filter smoothing :  0.50 meV

  Quantities derived after refinement -->
    Lamb-Moessbauer factor :   0.9181  +-  0.0017
    kinetic energy / atom  :  16.3279  +-  0.2128 meV
    mean force constant    : 498.2584  +- 12.6659 N/m
    isotope fractionation  :   3.9477  +-  0.2470 perMille/%
    high T isotope frac.   :   4.2654  +-  0.1084 perMille/%

  Consistency tests using the refined data -->
       tested quantity         %deviation   norm.dev.   status
    detailed balance         -0.82 +- 1.53    0.54        ok              
    energy/temp. calib.       0.37 +- 1.89    0.20        ok              

  Consistency tests using the partial DOS -->
       tested quantity         %deviation   norm.dev.   status
    negativity of DOS         0.13 +- 0.84    0.16        ok              
    norm of DOS              -0.23 +- 1.18    0.20        ok              
    Lamb-Moessbauer factor   -0.06 +- 0.24    0.27        ok              
    kinetic energy / atom     0.46 +- 1.85    0.25        ok              
    mean force constant       1.23 +- 3.27    0.38        ok              
    rms average --------------------------->  0.26        ok              

  Quantities calculated from the partial DOS -->
    Lamb-Moessbauer factor        :   0.9175 +-  0.0015
    kinetic energy                :  16.4025 +-  0.2154 meV/atom
    mean force constant           : 504.3961 +- 10.2302 N/m
    Lamb-Moessbauer factor at T=0 :   0.9536 +-  0.0005
    kinetic energy         at T=0 :  11.5420 +-  0.1755 meV/atom
    vibrational specific heat     :   2.2949 +-  0.0247 k_B/atom
    vibrational entropy           :   1.7970 +-  0.0177 k_B/atom
    resilience                    : 296.4906 +-  6.1392 N/m
    Lamb-Moessbauer temperature   :   4025.5 +-   83.35 K
    isotope fractionation         :   4.0343 +-  0.2499 perMille/%
    high T isotope frac.          :   4.3179 +-  0.0876 perMille/%


  Created files -->

   Protocol of calculations      : Output/Fe_Murphy_P10_phox_ptl.txt
   List of all iteration steps   : Output/Fe_Murphy_P10_ite.csv
   Fitted resolution function    : Output/Fe_Murphy_P10_rfc.dat
   Data without elastic peak     : Output/Fe_Murphy_P10_pst.dat
   Norm. data w/out elastic peak : Output/Fe_Murphy_P10_psn.dat
   one-phonon contribution       : Output/Fe_Murphy_P10_1ph.dat
   two-phonon contribution       : Output/Fe_Murphy_P10_2ph.dat
   3+ phonon contribution        : Output/Fe_Murphy_P10_3ph.dat
   partial phonon DOS            : Output/Fe_Murphy_P10_dos.dat
   covariance matrix of DOS      : Output/Fe_Murphy_P10_cvm.bin

File: 051_phox_Fe_auto/2010Aug_151GPa/Output/Fe_Murphy_P10_psth_ptl.txt

            #####   ##   ## #####  ###### ##   ## ##    ##   ##
           ##   ## ##   ## ##   ## ##     ###  ##  ##    ##  ##
          ##   ##  ##   ## ##   ## ##      ###  ## ##     ####
         ######   ####### ##   ##  #####   ## # ##  ##     ##
        ##       ##   ##  ##   ##  ##      ##  ###   ##    ###
       ##        ##   ##  ##   ##  ##      ##   ##   ##   ## ##
      ###       ##   ##    #####   ######   ##   ##   ## ##   ###

   PHOnon Excitation by Nuclear resonant Inelastic X-ray scattering
                  module psth - version 3.0beta8


  Input parameters -->
    Nuclear transition energy   :   14.412 keV
    Recoil energy of free atom  :    1.956 meV
    Temperature                 :  300.00 K

  Quantities calculated with the partial DOS -->
    Lamb-Moessbauer factor      :    0.9175 +-   0.0015
    kinetic energy              :   16.4075 +-   0.2280 meV/atom
    mean force constant         :  505.2304 +-  10.6577 N/m
    specific heat               :    2.2940 +-   0.0260 k_B/atom
    entropy                     :    1.7949 +-   0.0186 k_B/atom
    free energy                 :   52.0441 +-   1.0019 meV/atom
    resilience                  :  298.1914 +-   6.4218 N/m
    Lamb-Moessbauer temperature : 4048.6076 +-  87.1897 K
    isotope fractionation       :    4.0401 +-   0.2646 perMille/%
    high T isotope frac.        :    4.3251 +-   0.0912 perMille/%
    rms displacement            :    4.0163 +-   0.0385 pm
    impact displacement         :    3.8950 +-   0.2635 pm


  Created files -->
   Protocol of calculations      : Output/Fe_Murphy_P10_psth_ptl.txt

File: 051_phox_Fe_auto/2011Feb_171GPa/Output/Fe_Murphy_P11_phox_ptl.txt

            #####   ##   ## #####  ###### ##   ## ##    ##   ##
           ##   ## ##   ## ##   ## ##     ###  ##  ##    ##  ##
          ##   ##  ##   ## ##   ## ##      ###  ## ##     ####
         ######   ####### ##   ##  #####   ## # ##  ##     ##
        ##       ##   ##  ##   ##  ##      ##  ###   ##    ###
       ##        ##   ##  ##   ##  ##      ##   ##   ##   ## ##
      ###       ##   ##    #####   ######   ##   ##   ## ##   ###

   PHOnon Excitation by Nuclear resonant Inelastic X-ray scattering
                  module phox - version 3.0beta8


 Input parameters -->
    Nuclear transition energy    :   14.412 keV
    Recoil energy of free atom   :    1.956 meV
    Temperature of the material  :  300.00  K
    Constant background          :    3.00  cnts/channel
    Normalization correction     :    0.00  %/100meV
    Linear E-scale correction    :    0.00  0.1%
    Quadratic E-scale correction :    0.00  1E-6/meV

 Fit parameters -->

    |     name                       |   start  |   prior  | prior rms |
    |--------------------------------+----------+----------+-----------|
    | background                     | 3.00E+00 |          |           |
     ------------------------------------------------------------------


 Results -->

     Deviator value:      0.10 +-   0.11

     | parameter name | ## |  value    +- error   | % err |
     |----------------+----+----------------------+-------|
     | background     |  1 |  2.48D+00 +- 4.1D-02 |   1.7 |
      ----------------------------------------------------
       Error estimates give a 68% confidence interval.


  Fit of the elastic peak -->
    shape function processed from file
      peak              :   1.31E+03
      background        :  -0.04
      valid range (meV) :  -5.12 to  4.49
    fit range (meV) :  -4.93 to  4.93  centered at  0.12
              Chi^2    peak   FWHM   pos.  %bgr.  asm.
    start:    43.62 4.29E+03  0.99  0.122  0.201  0.93
    final:     2.29 4.55E+03  1.07 -0.021  0.202  0.93
    errors:    0.25 2.46E+02  0.04  0.047  0.119  0.10

    smoothing range (meV) :  -2.816 to  3.102

  Quantities derived directly from the data -->
    Lamb-Moessbauer factor :   0.9202  +-  0.0021
    kinetic energy / atom  :  16.1896  +-  0.2812 meV
    mean force constant    : 485.6770  +- 16.5028 N/m

  Decomposition into n-phonon contributions -->
    FFT-filter smoothing :  0.50 meV

  Quantities derived after refinement -->
    Lamb-Moessbauer factor :   0.9223  +-  0.0021
    kinetic energy / atom  :  16.6072  +-  0.2884 meV
    mean force constant    : 524.3267  +- 17.8161 N/m
    isotope fractionation  :   4.2718  +-  0.3347 perMille/%
    high T isotope frac.   :   4.4885  +-  0.1525 perMille/%

  Consistency tests using the refined data -->
       tested quantity         %deviation   norm.dev.   status
    detailed balance          0.00 +-99.99    0.00        ok              
    energy/temp. calib.       0.00 +-99.99    0.00        ok              

  Consistency tests using the partial DOS -->
       tested quantity         %deviation   norm.dev.   status
    negativity of DOS         0.48 +- 1.06    0.45        ok              
    norm of DOS               0.02 +- 1.50    0.01        ok              
    Lamb-Moessbauer factor   -0.05 +- 0.30    0.15        ok              
    kinetic energy / atom     0.22 +- 2.39    0.09        ok              
    mean force constant       3.26 +- 4.21    0.77        ok              
    rms average --------------------------->  0.41        ok              

  Quantities calculated from the partial DOS -->
    Lamb-Moessbauer factor        :   0.9219 +-  0.0019
    kinetic energy                :  16.6440 +-  0.2737 meV/atom
    mean force constant           : 541.4143 +- 13.0153 N/m
    Lamb-Moessbauer factor at T=0 :   0.9553 +-  0.0006
    kinetic energy         at T=0 :  11.9769 +-  0.2240 meV/atom
    vibrational specific heat     :   2.2516 +-  0.0308 k_B/atom
    vibrational entropy           :   1.7088 +-  0.0216 k_B/atom
    resilience                    : 317.5141 +-  8.9853 N/m
    Lamb-Moessbauer temperature   :   4311.0 +-  122.00 K
    isotope fractionation         :   4.3145 +-  0.3176 perMille/%
    high T isotope frac.          :   4.6348 +-  0.1114 perMille/%


  Created files -->

   Protocol of calculations      : Output/Fe_Murphy_P11_phox_ptl.txt
   List of all iteration steps   : Output/Fe_Murphy_P11_ite.csv
   Fitted resolution function    : Output/Fe_Murphy_P11_rfc.dat
   Data without elastic peak     : Output/Fe_Murphy_P11_pst.dat
   Norm. data w/out elastic peak : Output/Fe_Murphy_P11_psn.dat
   one-phonon contribution       : Output/Fe_Murphy_P11_1ph.dat
   two-phonon contribution       : Output/Fe_Murphy_P11_2ph.dat
   3+ phonon contribution        : Output/Fe_Murphy_P11_3ph.dat
   partial phonon DOS            : Output/Fe_Murphy_P11_dos.dat
   covariance matrix of DOS      : Output/Fe_Murphy_P11_cvm.bin

File: 051_phox_Fe_auto/2011Feb_171GPa/Output/Fe_Murphy_P11_psth_ptl.txt

            #####   ##   ## #####  ###### ##   ## ##    ##   ##
           ##   ## ##   ## ##   ## ##     ###  ##  ##    ##  ##
          ##   ##  ##   ## ##   ## ##      ###  ## ##     ####
         ######   ####### ##   ##  #####   ## # ##  ##     ##
        ##       ##   ##  ##   ##  ##      ##  ###   ##    ###
       ##        ##   ##  ##   ##  ##      ##   ##   ##   ## ##
      ###       ##   ##    #####   ######   ##   ##   ## ##   ###

   PHOnon Excitation by Nuclear resonant Inelastic X-ray scattering
                  module psth - version 3.0beta8


  Input parameters -->
    Nuclear transition energy   :   14.412 keV
    Recoil energy of free atom  :    1.956 meV
    Temperature                 :  300.00 K

  Quantities calculated with the partial DOS -->
    Lamb-Moessbauer factor      :    0.9219 +-   0.0019
    kinetic energy              :   16.6459 +-   0.2873 meV/atom
    mean force constant         :  541.7977 +-  13.4919 N/m
    specific heat               :    2.2513 +-   0.0322 k_B/atom
    entropy                     :    1.7081 +-   0.0225 k_B/atom
    free energy                 :   55.7163 +-   1.2743 meV/atom
    resilience                  :  318.2160 +-   9.3127 N/m
    Lamb-Moessbauer temperature : 4320.4858 +- 126.4399 K
    isotope fractionation       :    4.3168 +-   0.3334 perMille/%
    high T isotope frac.        :    4.6381 +-   0.1155 perMille/%
    rms displacement            :    3.9049 +-   0.0503 pm
    impact displacement         :    3.7510 +-   0.3212 pm


  Created files -->
   Protocol of calculations      : Output/Fe_Murphy_P11_psth_ptl.txt

File: 051_phox_Fe_auto/2015Mar_Ambient/Output/Fe_Ambient_psth_ptl.txt

            #####   ##   ## #####  ###### ##   ## ##    ##   ##
           ##   ## ##   ## ##   ## ##     ###  ##  ##    ##  ##
          ##   ##  ##   ## ##   ## ##      ###  ## ##     ####
         ######   ####### ##   ##  #####   ## # ##  ##     ##
        ##       ##   ##  ##   ##  ##      ##  ###   ##    ###
       ##        ##   ##  ##   ##  ##      ##   ##   ##   ## ##
      ###       ##   ##    #####   ######   ##   ##   ## ##   ###

   PHOnon Excitation by Nuclear resonant Inelastic X-ray scattering
                  module psth - version 3.0beta8


  Input parameters -->
    Nuclear transition energy   :   14.412 keV
    Recoil energy of free atom  :    1.956 meV
    Temperature                 :  300.00 K

  Quantities calculated with the partial DOS -->
    Lamb-Moessbauer factor      :    0.7886 +-   0.0014
    kinetic energy              :   14.1850 +-   0.1193 meV/atom
    mean force constant         :  175.0209 +-   4.0750 N/m
    specific heat               :    2.7221 +-   0.0185 k_B/atom
    entropy                     :    3.1478 +-   0.0183 k_B/atom
    free energy                 :    3.7335 +-   0.3945 meV/atom
    resilience                  :   98.1553 +-   0.7611 N/m
    Lamb-Moessbauer temperature : 1332.6757 +-  10.3340 K
    isotope fractionation       :    1.4610 +-   0.1384 perMille/%
    high T isotope frac.        :    1.4983 +-   0.0349 perMille/%
    rms displacement            :    6.6720 +-   0.0251 pm
    impact displacement         :    6.6717 +-   0.2516 pm


  Created files -->
   Protocol of calculations      : Output/Fe_Ambient_psth_ptl.txt

File: 051_phox_Fe_auto/NotUsing/2009Oct_36GPa/Output/Fe_Murphy_P2_psth_ptl.txt

            #####   ##   ## #####  ###### ##   ## ##    ##   ##
           ##   ## ##   ## ##   ## ##     ###  ##  ##    ##  ##
          ##   ##  ##   ## ##   ## ##      ###  ## ##     ####
         ######   ####### ##   ##  #####   ## # ##  ##     ##
        ##       ##   ##  ##   ##  ##      ##  ###   ##    ###
       ##        ##   ##  ##   ##  ##      ##   ##   ##   ## ##
      ###       ##   ##    #####   ######   ##   ##   ## ##   ###

   PHOnon Excitation by Nuclear resonant Inelastic X-ray scattering
                  module psth - version 3.0beta8


  Input parameters -->
    Nuclear transition energy   :   14.412 keV
    Recoil energy of free atom  :    1.956 meV
    Temperature                 :  300.00 K

  Quantities calculated with the partial DOS -->
    Lamb-Moessbauer factor      :    0.8593 +-   0.0025
    kinetic energy              :   14.7246 +-   0.2965 meV/atom
    mean force constant         :  250.6551 +-  11.1619 N/m
    specific heat               :    2.6060 +-   0.0417 k_B/atom
    entropy                     :    2.5730 +-   0.0361 k_B/atom
    free energy                 :   21.8294 +-   1.0911 meV/atom
    resilience                  :  158.5809 +-   3.1307 N/m
    Lamb-Moessbauer temperature : 2153.0865 +-  42.5055 K
    isotope fractionation       :    2.0872 +-   0.3441 perMille/%
    high T isotope frac.        :    2.1458 +-   0.0956 perMille/%
    rms displacement            :    5.3308 +-   0.0502 pm
    impact displacement         :    5.3272 +-   0.4922 pm


  Created files -->
   Protocol of calculations      : Output/Fe_Murphy_P2_psth_ptl.txt

File: 051_phox_Fe_auto/WithMurphyCroppedRes/2009Oct_106GPa/Output/Fe_Murphy_P7_phox_ptl.txt

            #####   ##   ## #####  ###### ##   ## ##    ##   ##
           ##   ## ##   ## ##   ## ##     ###  ##  ##    ##  ##
          ##   ##  ##   ## ##   ## ##      ###  ## ##     ####
         ######   ####### ##   ##  #####   ## # ##  ##     ##
        ##       ##   ##  ##   ##  ##      ##  ###   ##    ###
       ##        ##   ##  ##   ##  ##      ##   ##   ##   ## ##
      ###       ##   ##    #####   ######   ##   ##   ## ##   ###

   PHOnon Excitation by Nuclear resonant Inelastic X-ray scattering
                  module phox - version 3.0beta8


 Input parameters -->
    Nuclear transition energy    :   14.412 keV
    Recoil energy of free atom   :    1.956 meV
    Temperature of the material  :  300.00  K
    Constant background          :    3.00  cnts/channel
    Normalization correction     :   -6.00  %/100meV
    Linear E-scale correction    :    0.00  0.1%
    Quadratic E-scale correction :    0.00  1E-6/meV

 Fit parameters -->

    |     name                       |   start  |   prior  | prior rms |
    |--------------------------------+----------+----------+-----------|
    | norm                           |-6.00E+00 |          |           |
    | background                     | 3.00E+00 |          |           |
     ------------------------------------------------------------------


 Results -->

     Deviator value:      0.89 +-   0.36

     | parameter name | ## |  value    +- error   | % err |
     |----------------+----+----------------------+-------|
     | norm           |  1 | -1.16D+01 +- 2.7D+00 |  22.8 |
     | background     |  2 |  4.91D+00 +- 5.3D-01 |  10.9 |
      ----------------------------------------------------
       Error estimates give a 68% confidence interval.

  Error correlation matrix ->

      ## |    1      2
     ----+---------------
       1 |    1   -0.943
       2 | -0.943    1  

  Smallest eigenvalues of Fisher information matrix ->

     fixed | none  1  2
    -------+------------
      none |   2  99 99
        1  |  99  99 99
        2  |  99  99 99

  Fit of the elastic peak -->
    shape function unprocessed from file
      peak              :   1.30E+04
      valid range (meV) :  -7.67 to  6.92
    fit range (meV) :  -4.95 to  4.95  centered at -0.01
              Chi^2    peak   FWHM   pos.  %bgr.  asm.
    start:   141.02 1.03E+04  1.48 -0.013  0.478  0.98
    final:     1.43 1.03E+04  1.25 -0.002  0.471  0.98
    errors:    0.20 2.82E+02  0.02  0.031  0.083  0.07

    smoothing range (meV) :  -2.978 to  2.957

  Quantities derived directly from the data -->
    Lamb-Moessbauer factor :   0.9010  +-  0.0012
    kinetic energy / atom  :  15.4884  +-  0.1607 meV
    mean force constant    : 376.7708  +- 10.6207 N/m

  Decomposition into n-phonon contributions -->
    FFT-filter smoothing :  0.50 meV

  Quantities derived after refinement -->
    Lamb-Moessbauer factor :   0.9022  +-  0.0012
    kinetic energy / atom  :  15.6996  +-  0.1628 meV
    mean force constant    : 398.0955  +- 11.2218 N/m
    isotope fractionation  :   3.2186  +-  0.1890 perMille/%
    high T isotope frac.   :   3.4079  +-  0.0961 perMille/%

  Consistency tests using the refined data -->
       tested quantity         %deviation   norm.dev.   status
    detailed balance         -0.95 +- 0.81    1.16    acceptable          
    energy/temp. calib.       1.19 +- 1.03    1.15    acceptable          

  Consistency tests using the partial DOS -->
       tested quantity         %deviation   norm.dev.   status
    negativity of DOS         0.55 +- 0.59    0.92        ok              
    norm of DOS              -0.00 +- 0.84    0.00        ok              
    Lamb-Moessbauer factor   -0.02 +- 0.17    0.14        ok              
    kinetic energy / atom     0.05 +- 1.48    0.04        ok              
    mean force constant      -0.27 +- 3.80    0.07        ok              
    rms average --------------------------->  0.42        ok              

  Quantities calculated from the partial DOS -->
    Lamb-Moessbauer factor        :   0.9019 +-  0.0009
    kinetic energy                :  15.7082 +-  0.1657 meV/atom
    mean force constant           : 397.0074 +- 10.1457 N/m
    Lamb-Moessbauer factor at T=0 :   0.9487 +-  0.0003
    kinetic energy         at T=0 :  10.3014 +-  0.1429 meV/atom
    vibrational specific heat     :   2.4176 +-  0.0165 k_B/atom
    vibrational entropy           :   2.0482 +-  0.0124 k_B/atom
    resilience                    : 242.6387 +-  2.5892 N/m
    Lamb-Moessbauer temperature   :   3294.4 +-   35.15 K
    isotope fractionation         :   3.2286 +-  0.1923 perMille/%
    high T isotope frac.          :   3.3986 +-  0.0869 perMille/%


  Created files -->

   Protocol of calculations      : Output/Fe_Murphy_P7_phox_ptl.txt
   List of all iteration steps   : Output/Fe_Murphy_P7_ite.csv
   Fitted resolution function    : Output/Fe_Murphy_P7_rfc.dat
   Data without elastic peak     : Output/Fe_Murphy_P7_pst.dat
   Norm. data w/out elastic peak : Output/Fe_Murphy_P7_psn.dat
   one-phonon contribution       : Output/Fe_Murphy_P7_1ph.dat
   two-phonon contribution       : Output/Fe_Murphy_P7_2ph.dat
   3+ phonon contribution        : Output/Fe_Murphy_P7_3ph.dat
   partial phonon DOS            : Output/Fe_Murphy_P7_dos.dat
   covariance matrix of DOS      : Output/Fe_Murphy_P7_cvm.bin

File: 051_phox_Fe_auto/WithMurphyCroppedRes/2009Oct_106GPa/Output/Fe_Murphy_P7_psth_ptl.txt

            #####   ##   ## #####  ###### ##   ## ##    ##   ##
           ##   ## ##   ## ##   ## ##     ###  ##  ##    ##  ##
          ##   ##  ##   ## ##   ## ##      ###  ## ##     ####
         ######   ####### ##   ##  #####   ## # ##  ##     ##
        ##       ##   ##  ##   ##  ##      ##  ###   ##    ###
       ##        ##   ##  ##   ##  ##      ##   ##   ##   ## ##
      ###       ##   ##    #####   ######   ##   ##   ## ##   ###

   PHOnon Excitation by Nuclear resonant Inelastic X-ray scattering
                  module psth - version 3.0beta8


  Input parameters -->
    Nuclear transition energy   :   14.412 keV
    Recoil energy of free atom  :    1.956 meV
    Temperature                 :  300.00 K

  Quantities calculated with the partial DOS -->
    Lamb-Moessbauer factor      :    0.9019 +-   0.0010
    kinetic energy              :   15.7080 +-   0.1789 meV/atom
    mean force constant         :  397.0759 +-  10.5527 N/m
    specific heat               :    2.4177 +-   0.0180 k_B/atom
    entropy                     :    2.0485 +-   0.0133 k_B/atom
    free energy                 :   41.2898 +-   0.8537 meV/atom
    resilience                  :  242.4781 +-   2.7029 N/m
    Lamb-Moessbauer temperature : 3292.1756 +-  36.6972 K
    isotope fractionation       :    3.2284 +-   0.2076 perMille/%
    high T isotope frac.        :    3.3992 +-   0.0903 perMille/%
    rms displacement            :    4.3984 +-   0.0226 pm
    impact displacement         :    4.3305 +-   0.1874 pm


  Created files -->
   Protocol of calculations      : Output/Fe_Murphy_P7_psth_ptl.txt

File: 051_phox_Fe_auto/WithMurphyCroppedRes/2009Oct_121GPa/Output/Fe_Murphy_P8_phox_ptl.txt

            #####   ##   ## #####  ###### ##   ## ##    ##   ##
           ##   ## ##   ## ##   ## ##     ###  ##  ##    ##  ##
          ##   ##  ##   ## ##   ## ##      ###  ## ##     ####
         ######   ####### ##   ##  #####   ## # ##  ##     ##
        ##       ##   ##  ##   ##  ##      ##  ###   ##    ###
       ##        ##   ##  ##   ##  ##      ##   ##   ##   ## ##
      ###       ##   ##    #####   ######   ##   ##   ## ##   ###

   PHOnon Excitation by Nuclear resonant Inelastic X-ray scattering
                  module phox - version 3.0beta8


 Input parameters -->
    Nuclear transition energy    :   14.412 keV
    Recoil energy of free atom   :    1.956 meV
    Temperature of the material  :  300.00  K
    Constant background          :    3.00  cnts/channel
    Normalization correction     :  -10.00  %/100meV
    Linear E-scale correction    :    0.00  0.1%
    Quadratic E-scale correction :    0.00  1E-6/meV

 Fit parameters -->

    |     name                       |   start  |   prior  | prior rms |
    |--------------------------------+----------+----------+-----------|
    | norm                           |-1.00E+01 |          |           |
    | background                     | 3.00E+00 |          |           |
     ------------------------------------------------------------------


 Results -->

     Deviator value:      0.09 +-   0.11

     | parameter name | ## |  value    +- error   | % err |
     |----------------+----+----------------------+-------|
     | norm           |  1 | -1.43D+01 +- 2.1D+00 |  14.4 |
     | background     |  2 |  6.00D+00 +- 3.1D-01 |   5.1 |
      ----------------------------------------------------
       Error estimates give a 68% confidence interval.

  Error correlation matrix ->

      ## |    1      2
     ----+---------------
       1 |    1   -0.986
       2 | -0.986    1  

  Smallest eigenvalues of Fisher information matrix ->

     fixed | none   1   2
    -------+--------------
      none |   7  995 995
        1  | 995  995 999
        2  | 995  999 995

  Fit of the elastic peak -->
    shape function unprocessed from file
      peak              :   2.68E+04
      valid range (meV) :  -4.80 to  4.87
    fit range (meV) :  -4.96 to  4.96  centered at  0.15
              Chi^2    peak   FWHM   pos.  %bgr.  asm.
    start:   100.33 7.92E+03  0.99  0.152  0.371  1.00
    final:     0.95 8.09E+03  1.23  0.046  0.363  1.00
    errors:    0.16 2.07E+02  0.02  0.027  0.071  0.07

    smoothing range (meV) :  -2.870 to  3.082

  Quantities derived directly from the data -->
    Lamb-Moessbauer factor :   0.9067  +-  0.0013
    kinetic energy / atom  :  15.5967  +-  0.1510 meV
    mean force constant    : 397.4577  +-  8.2025 N/m

  Decomposition into n-phonon contributions -->
    FFT-filter smoothing :  0.50 meV

  Quantities derived after refinement -->
    Lamb-Moessbauer factor :   0.9091  +-  0.0013
    kinetic energy / atom  :  15.9464  +-  0.1544 meV
    mean force constant    : 436.1610  +-  9.0012 N/m
    isotope fractionation  :   3.5050  +-  0.1791 perMille/%
    high T isotope frac.   :   3.7338  +-  0.0771 perMille/%

  Consistency tests using the refined data -->
       tested quantity         %deviation   norm.dev.   status
    detailed balance         -0.26 +- 1.10    0.23        ok              
    energy/temp. calib.       0.40 +- 1.32    0.30        ok              

  Consistency tests using the partial DOS -->
       tested quantity         %deviation   norm.dev.   status
    negativity of DOS         0.26 +- 0.64    0.41        ok              
    norm of DOS              -0.08 +- 0.91    0.09        ok              
    Lamb-Moessbauer factor   -0.06 +- 0.18    0.31        ok              
    kinetic energy / atom     0.20 +- 1.40    0.14        ok              
    mean force constant       0.61 +- 2.68    0.23        ok              
    rms average --------------------------->  0.26        ok              

  Quantities calculated from the partial DOS -->
    Lamb-Moessbauer factor        :   0.9086 +-  0.0010
    kinetic energy                :  15.9786 +-  0.1623 meV/atom
    mean force constant           : 438.8257 +-  7.4733 N/m
    Lamb-Moessbauer factor at T=0 :   0.9507 +-  0.0004
    kinetic energy         at T=0 :  10.7895 +-  0.1301 meV/atom
    vibrational specific heat     :   2.3697 +-  0.0195 k_B/atom
    vibrational entropy           :   1.9467 +-  0.0146 k_B/atom
    resilience                    : 265.7848 +-  3.5648 N/m
    Lamb-Moessbauer temperature   :   3608.6 +-   48.40 K
    isotope fractionation         :   3.5424 +-  0.1884 perMille/%
    high T isotope frac.          :   3.7566 +-  0.0640 perMille/%


  Created files -->

   Protocol of calculations      : Output/Fe_Murphy_P8_phox_ptl.txt
   List of all iteration steps   : Output/Fe_Murphy_P8_ite.csv
   Fitted resolution function    : Output/Fe_Murphy_P8_rfc.dat
   Data without elastic peak     : Output/Fe_Murphy_P8_pst.dat
   Norm. data w/out elastic peak : Output/Fe_Murphy_P8_psn.dat
   one-phonon contribution       : Output/Fe_Murphy_P8_1ph.dat
   two-phonon contribution       : Output/Fe_Murphy_P8_2ph.dat
   3+ phonon contribution        : Output/Fe_Murphy_P8_3ph.dat
   partial phonon DOS            : Output/Fe_Murphy_P8_dos.dat
   covariance matrix of DOS      : Output/Fe_Murphy_P8_cvm.bin
