Repository: r-a-morrison/fe_alloy_sound_velocities

# Fe Alloy Sound Velocities
by Rachel Morrison

This is a repository of my graduate research on iron-nickel sound velocities at extreme pressures.

## Abstract
The Earth's iron-dominant core is known to contain nickel from cosmochemical analysis and some amount of light elements from geophysical constraints on density and seismic wave velocities. Although there have been several studies to constrain thermoelastic properties of iron-alloys, there has been no systematic study on the effects of nickel and light elements on properties of iron using the same experimental methods and data analysis approach.

File: 051_phox_Fe_auto/WithMurphyCroppedRes/2009Oct_121GPa/Output/Fe_Murphy_P8_psth_ptl.txt

            #####   ##   ## #####  ###### ##   ## ##    ##   ##
           ##   ## ##   ## ##   ## ##     ###  ##  ##    ##  ##
          ##   ##  ##   ## ##   ## ##      ###  ## ##     ####
         ######   ####### ##   ##  #####   ## # ##  ##     ##
        ##       ##   ##  ##   ##  ##      ##  ###   ##    ###
       ##        ##   ##  ##   ##  ##      ##   ##   ##   ## ##
      ###       ##   ##    #####   ######   ##   ##   ## ##   ###

   PHOnon Excitation by Nuclear resonant Inelastic X-ray scattering
                  module psth - version 3.0beta8


  Input parameters -->
    Nuclear transition energy   :   14.412 keV
    Recoil energy of free atom  :    1.956 meV
    Temperature                 :  300.00 K

  Quantities calculated with the partial DOS -->
    Lamb-Moessbauer factor      :    0.9086 +-   0.0011
    kinetic energy              :   15.9721 +-   0.1741 meV/atom
    mean force constant         :  437.9369 +-   7.8419 N/m
    specific heat               :    2.3710 +-   0.0208 k_B/atom
    entropy                     :    1.9501 +-   0.0154 k_B/atom
    free energy                 :   45.4187 +-   0.7421 meV/atom
    resilience                  :  263.5131 +-   3.6470 N/m
    Lamb-Moessbauer temperature : 3577.7722 +-  49.5157 K
    isotope fractionation       :    3.5349 +-   0.2021 perMille/%
    high T isotope frac.        :    3.7490 +-   0.0671 perMille/%
    rms displacement            :    4.2395 +-   0.0268 pm
    impact displacement         :    4.1582 +-   0.2160 pm


  Created files -->
   Protocol of calculations      : Output/Fe_Murphy_P8_psth_ptl.txt

File: 051_phox_Fe_auto/WithMurphyCroppedRes/2009Oct_133GPa/Output/Fe_Murphy_P9_phox_ptl.txt

            #####   ##   ## #####  ###### ##   ## ##    ##   ##
           ##   ## ##   ## ##   ## ##     ###  ##  ##    ##  ##
          ##   ##  ##   ## ##   ## ##      ###  ## ##     ####
         ######   ####### ##   ##  #####   ## # ##  ##     ##
        ##       ##   ##  ##   ##  ##      ##  ###   ##    ###
       ##        ##   ##  ##   ##  ##      ##   ##   ##   ## ##
      ###       ##   ##    #####   ######   ##   ##   ## ##   ###

   PHOnon Excitation by Nuclear resonant Inelastic X-ray scattering
                  module phox - version 3.0beta8


 Input parameters -->
    Nuclear transition energy    :   14.412 keV
    Recoil energy of free atom   :    1.956 meV
    Temperature of the material  :  300.00  K
    Constant background          :    2.00  cnts/channel
    Normalization correction     :   -5.00  %/100meV
    Linear E-scale correction    :    0.00  0.1%
    Quadratic E-scale correction :    0.00  1E-6/meV

 Fit parameters -->

    |     name                       |   start  |   prior  | prior rms |
    |--------------------------------+----------+----------+-----------|
    | norm                           |-5.00E+00 |          |           |
    | background                     | 2.00E+00 |          |           |
     ------------------------------------------------------------------

 -- no convergence after  30 iteration steps..


 Results -->

     Deviator value:      0.47 +-   0.26

     | parameter name | ## |  value    +- error   | % err |
     |----------------+----+----------------------+-------|
     | norm           |  1 | -2.35D+01 +- 3.8D+00 |  16.0 |
     | background     |  2 |  3.61D+00 +- 2.8D-01 |   7.8 |
      ----------------------------------------------------
       Error estimates give a 68% confidence interval.

  Error correlation matrix ->

      ## |    1      2
     ----+---------------
       1 |    1   -0.959
       2 | -0.959    1  

  Smallest eigenvalues of Fisher information matrix ->

     fixed | none  1  2
    -------+------------
      none |   2  99 99
        1  |  99  99 99
        2  |  99  99 99

  Fit of the elastic peak -->
    shape function unprocessed from file
      peak              :   1.52E+04
      valid range (meV) :  -6.05 to  4.09
    fit range (meV) :  -4.95 to  4.95  centered at  0.10
              Chi^2    peak   FWHM   pos.  %bgr.  asm.
    start:   157.78 5.16E+03  1.48  0.103  0.320  0.96
    final:     0.72 5.21E+03  1.27 -0.016  0.296  0.96
    errors:    0.14 1.41E+02  0.02  0.030  0.068  0.07

    smoothing range (meV) :  -2.849 to  3.087

  Quantities derived directly from the data -->
    Lamb-Moessbauer factor :   0.9072  +-  0.0018
    kinetic energy / atom  :  15.5971  +-  0.2125 meV
    mean force constant    : 394.4576  +- 11.3710 N/m

  Decomposition into n-phonon contributions -->
    FFT-filter smoothing :  0.50 meV

  Quantities derived after refinement -->
    Lamb-Moessbauer factor :   0.9100  +-  0.0018
    kinetic energy / atom  :  15.9337  +-  0.2171 meV
    mean force constant    : 436.4882  +- 12.5826 N/m
    isotope fractionation  :   3.4903  +-  0.2519 perMille/%
    high T isotope frac.   :   3.7366  +-  0.1077 perMille/%

  Consistency tests using the refined data -->
       tested quantity         %deviation   norm.dev.   status
    detailed balance         -1.30 +- 1.39    0.94        ok              
    energy/temp. calib.       0.38 +- 1.91    0.20        ok              

  Consistency tests using the partial DOS -->
       tested quantity         %deviation   norm.dev.   status
    negativity of DOS         1.02 +- 0.87    1.17    acceptable          
    norm of DOS              -0.16 +- 1.23    0.13        ok              
    Lamb-Moessbauer factor   -0.06 +- 0.26    0.23        ok              
    kinetic energy / atom     0.17 +- 1.92    0.09        ok              
    mean force constant      -0.19 +- 3.56    0.05        ok              
    rms average --------------------------->  0.54        ok              

  Quantities calculated from the partial DOS -->
    Lamb-Moessbauer factor        :   0.9094 +-  0.0015
    kinetic energy                :  15.9615 +-  0.2145 meV/atom
    mean force constant           : 435.6557 +-  9.1216 N/m
    Lamb-Moessbauer factor at T=0 :   0.9508 +-  0.0005
    kinetic energy         at T=0 :  10.7750 +-  0.1688 meV/atom
    vibrational specific heat     :   2.3715 +-  0.0267 k_B/atom
    vibrational entropy           :   1.9438 +-  0.0199 k_B/atom
    resilience                    : 266.3849 +-  5.2586 N/m
    Lamb-Moessbauer temperature   :   3616.8 +-   71.40 K
    isotope fractionation         :   3.5225 +-  0.2489 perMille/%
    high T isotope frac.          :   3.7295 +-  0.0781 perMille/%


  Created files -->

   Protocol of calculations      : Output/Fe_Murphy_P9_phox_ptl.txt
   List of all iteration steps   : Output/Fe_Murphy_P9_ite.csv
   Fitted resolution function    : Output/Fe_Murphy_P9_rfc.dat
   Data without elastic peak     : Output/Fe_Murphy_P9_pst.dat
   Norm. data w/out elastic peak : Output/Fe_Murphy_P9_psn.dat
   one-phonon contribution       : Output/Fe_Murphy_P9_1ph.dat
   two-phonon contribution       : Output/Fe_Murphy_P9_2ph.dat
   3+ phonon contribution        : Output/Fe_Murphy_P9_3ph.dat
   partial phonon DOS            : Output/Fe_Murphy_P9_dos.dat
   covariance matrix of DOS      : Output/Fe_Murphy_P9_cvm.bin

File: 051_phox_Fe_auto/WithMurphyCroppedRes/2009Oct_133GPa/Output/Fe_Murphy_P9_psth_ptl.txt

            #####   ##   ## #####  ###### ##   ## ##    ##   ##
           ##   ## ##   ## ##   ## ##     ###  ##  ##    ##  ##
          ##   ##  ##   ## ##   ## ##      ###  ## ##     ####
         ######   ####### ##   ##  #####   ## # ##  ##     ##
        ##       ##   ##  ##   ##  ##      ##  ###   ##    ###
       ##        ##   ##  ##   ##  ##      ##   ##   ##   ## ##
      ###       ##   ##    #####   ######   ##   ##   ## ##   ###

   PHOnon Excitation by Nuclear resonant Inelastic X-ray scattering
                  module psth - version 3.0beta8


  Input parameters -->
    Nuclear transition energy   :   14.412 keV
    Recoil energy of free atom  :    1.956 meV
    Temperature                 :  300.00 K

  Quantities calculated with the partial DOS -->
    Lamb-Moessbauer factor      :    0.9135 +-   0.0014
    kinetic energy              :   16.2164 +-   0.1947 meV/atom
    mean force constant         :  475.7070 +-   8.1423 N/m
    specific heat               :    2.3278 +-   0.0240 k_B/atom
    entropy                     :    1.8645 +-   0.0178 k_B/atom
    free energy                 :   49.0963 +-   0.8052 meV/atom
    resilience                  :  281.5103 +-   5.1810 N/m
    Lamb-Moessbauer temperature : 3822.1243 +-  70.3433 K
    isotope fractionation       :    3.8183 +-   0.2259 perMille/%
    high T isotope frac.        :    4.0723 +-   0.0697 perMille/%
    rms displacement            :    4.1183 +-   0.0341 pm
    impact displacement         :    4.0153 +-   0.2487 pm


  Created files -->
   Protocol of calculations      : Output/Fe_Murphy_P9_psth_ptl.txt

File: 051_phox_Fe_auto/WithMurphyCroppedRes/2009Oct_30GPa/Fe_30GPa.prc/Fe_phox_ptl.txt

            #####   ##   ## #####  ###### ##   ## ##    ##   ##
           ##   ## ##   ## ##   ## ##     ###  ##  ##    ##  ##
          ##   ##  ##   ## ##   ## ##      ###  ## ##     ####
         ######   ####### ##   ##  #####   ## # ##  ##     ##
        ##       ##   ##  ##   ##  ##      ##  ###   ##    ###
       ##        ##   ##  ##   ##  ##      ##   ##   ##   ## ##
      ###       ##   ##    #####   ######   ##   ##   ## ##   ###

   PHOnon Excitation by Nuclear resonant Inelastic X-ray scattering
                  module phox - version 3.0beta8


 Input parameters -->
    Nuclear transition energy    :   14.412 keV
    Recoil energy of free atom   :    1.956 meV
    Temperature of the material  :  300.00  K
    Constant background          :    3.00  cnts/channel
    Normalization correction     :    0.00  %/100meV
    Linear E-scale correction    :    0.00  0.1%
    Quadratic E-scale correction :    0.00  1E-6/meV

 Fit parameters -->

    |     name                       |   start  |   prior  | prior rms |
    |--------------------------------+----------+----------+-----------|
    | background                     | 3.00E+00 |          |           |
     ------------------------------------------------------------------


 Results -->

     Deviator value:      0.69 +-   0.29

     | parameter name | ## |  value    +- error   | % err |
     |----------------+----+----------------------+-------|
     | background     |  1 |  3.53D+00 +- 1.3D-01 |   3.6 |
      ----------------------------------------------------
       Error estimates give a 68% confidence interval.


  Fit of the elastic peak -->
    shape function processed from file
      peak              :   2.49E+04
      background        :   8.70
      valid range (meV) :  -4.02 to  2.92
    fit range (meV) :  -4.95 to  4.95  centered at -0.04
              Chi^2    peak   FWHM   pos.  %bgr.  asm.
    start:    64.59 7.28E+03  1.49 -0.045  0.891  0.98
    final:     0.75 7.30E+03  1.28  0.005  0.920  0.98
    errors:    0.14 1.73E+02  0.02  0.028  0.094  0.07

    smoothing range (meV) :  -3.023 to  2.922

  Quantities derived directly from the data -->
    Lamb-Moessbauer factor :   0.8553  +-  0.0018
    kinetic energy / atom  :  14.6247  +-  0.1284 meV
    mean force constant    : 232.1237  +-  6.7924 N/m

  Decomposition into n-phonon contributions -->
    FFT-filter smoothing :  0.50 meV

  Quantities derived after refinement -->
    Lamb-Moessbauer factor :   0.8563  +-  0.0018
    kinetic energy / atom  :  14.7159  +-  0.1292 meV
    mean force constant    : 241.1310  +-  7.0559 N/m
    isotope fractionation  :   2.0771  +-  0.1500 perMille/%
    high T isotope frac.   :   2.0642  +-  0.0604 perMille/%

  Consistency tests using the refined data -->
       tested quantity         %deviation   norm.dev.   status
    detailed balance          0.00 +- 0.71    0.00        ok              
    energy/temp. calib.       1.37 +- 1.07    1.29    acceptable          

  Consistency tests using the partial DOS -->
       tested quantity         %deviation   norm.dev.   status
    negativity of DOS         0.66 +- 0.50    1.33    acceptable          
    norm of DOS               0.40 +- 0.70    0.57        ok              
    Lamb-Moessbauer factor    0.04 +- 0.25    0.14        ok              
    kinetic energy / atom    -0.31 +- 1.20    0.26        ok              
    mean force constant       0.86 +- 3.68    0.23        ok              
    rms average --------------------------->  0.67        ok              

  Quantities calculated from the partial DOS -->
    Lamb-Moessbauer factor        :   0.8566 +-  0.0011
    kinetic energy                :  14.6709 +-  0.1194 meV/atom
    mean force constant           : 243.1955 +-  5.3680 N/m
    Lamb-Moessbauer factor at T=0 :   0.9362 +-  0.0003
    kinetic energy         at T=0 :   8.1384 +-  0.0918 meV/atom
    vibrational specific heat     :   2.6178 +-  0.0164 k_B/atom
    vibrational entropy           :   2.6209 +-  0.0148 k_B/atom
    resilience                    : 155.4144 +-  1.3684 N/m
    Lamb-Moessbauer temperature   :   2110.1 +-   18.58 K
    isotope fractionation         :   2.0249 +-  0.1386 perMille/%
    high T isotope frac.          :   2.0819 +-  0.0460 perMille/%


  Created files -->

   Protocol of calculations      : Fe_phox_ptl.txt
   List of all iteration steps   : Fe_ite.csv
   Fitted resolution function    : Fe_rfc.dat
   Data without elastic peak     : Fe_pst.dat
   partial phonon DOS            : Fe_dos.dat
   covariance matrix of DOS      : Fe_cvm.bin

File: 051_phox_Fe_auto/WithMurphyCroppedRes/2009Oct_30GPa/Output/Fe_Murphy_P1_phox_ptl.txt

            #####   ##   ## #####  ###### ##   ## ##    ##   ##
           ##   ## ##   ## ##   ## ##     ###  ##  ##    ##  ##
          ##   ##  ##   ## ##   ## ##      ###  ## ##     ####
         ######   ####### ##   ##  #####   ## # ##  ##     ##
        ##       ##   ##  ##   ##  ##      ##  ###   ##    ###
       ##        ##   ##  ##   ##  ##      ##   ##   ##   ## ##
      ###       ##   ##    #####   ######   ##   ##   ## ##   ###

   PHOnon Excitation by Nuclear resonant Inelastic X-ray scattering
                  module phox - version 3.0beta8


 Input parameters -->
    Nuclear transition energy    :   14.412 keV
    Recoil energy of free atom   :    1.956 meV
    Temperature of the material  :  300.00  K
    Constant background          :    3.00  cnts/channel
    Normalization correction     :    0.00  %/100meV
    Linear E-scale correction    :    0.00  0.1%
    Quadratic E-scale correction :    0.00  1E-6/meV

 Fit parameters -->

    |     name                       |   start  |   prior  | prior rms |
    |--------------------------------+----------+----------+-----------|
    | background                     | 3.00E+00 |          |           |
     ------------------------------------------------------------------


 Results -->

     Deviator value:      0.70 +-   0.30

     | parameter name | ## |  value    +- error   | % err |
     |----------------+----+----------------------+-------|
     | background     |  1 |  3.52D+00 +- 1.3D-01 |   3.6 |
      ----------------------------------------------------
       Error estimates give a 68% confidence interval.


  Fit of the elastic peak -->
    shape function unprocessed from file
      peak              :   2.50E+04
      valid range (meV) :  -5.51 to  5.39
    fit range (meV) :  -4.95 to  4.95  centered at -0.04
              Chi^2    peak   FWHM   pos.  %bgr.  asm.
    start:    69.37 7.28E+03  1.49 -0.045  0.891  0.98
    final:     0.88 7.31E+03  1.28  0.021  0.879  0.98
    errors:    0.16 1.88E+02  0.02  0.030  0.101  0.07

    smoothing range (meV) :  -3.038 to  2.907

  Quantities derived directly from the data -->
    Lamb-Moessbauer factor :   0.8558  +-  0.0018
    kinetic energy / atom  :  14.6248  +-  0.1285 meV
    mean force constant    : 232.1378  +-  6.7920 N/m

  Decomposition into n-phonon contributions -->
    FFT-filter smoothing :  0.50 meV

  Quantities derived after refinement -->
    Lamb-Moessbauer factor :   0.8568  +-  0.0018
    kinetic energy / atom  :  14.7162  +-  0.1293 meV
    mean force constant    : 241.1450  +-  7.0556 N/m
    isotope fractionation  :   2.0774  +-  0.1501 perMille/%
    high T isotope frac.   :   2.0643  +-  0.0604 perMille/%

  Consistency tests using the refined data -->
       tested quantity         %deviation   norm.dev.   status
    detailed balance         -0.11 +- 0.71    0.15        ok              
    energy/temp. calib.       1.37 +- 1.05    1.31    acceptable          

  Consistency tests using the partial DOS -->
       tested quantity         %deviation   norm.dev.   status
    negativity of DOS         0.66 +- 0.50    1.33    acceptable          
    norm of DOS               0.35 +- 0.70    0.50        ok              
    Lamb-Moessbauer factor    0.03 +- 0.25    0.12        ok              
    kinetic energy / atom    -0.30 +- 1.20    0.25        ok              
    mean force constant       0.94 +- 3.68    0.26        ok              
    rms average --------------------------->  0.66        ok              

  Quantities calculated from the partial DOS -->
    Lamb-Moessbauer factor        :   0.8570 +-  0.0011
    kinetic energy                :  14.6725 +-  0.1194 meV/atom
    mean force constant           : 243.4127 +-  5.3680 N/m
    Lamb-Moessbauer factor at T=0 :   0.9362 +-  0.0003
    kinetic energy         at T=0 :   8.1422 +-  0.0918 meV/atom
    vibrational specific heat     :   2.6175 +-  0.0164 k_B/atom
    vibrational entropy           :   2.6194 +-  0.0148 k_B/atom
    resilience                    : 156.4783 +-  1.3768 N/m
    Lamb-Moessbauer temperature   :   2124.5 +-   18.69 K
    isotope fractionation         :   2.0267 +-  0.1386 perMille/%
    high T isotope frac.          :   2.0838 +-  0.0460 perMille/%


  Created files -->

   Protocol of calculations      : Output/Fe_Murphy_P1_phox_ptl.txt
   List of all iteration steps   : Output/Fe_Murphy_P1_ite.csv
   Fitted resolution function    : Output/Fe_Murphy_P1_rfc.dat
   Data without elastic peak     : Output/Fe_Murphy_P1_pst.dat
   Norm. data w/out elastic peak : Output/Fe_Murphy_P1_psn.dat
   one-phonon contribution       : Output/Fe_Murphy_P1_1ph.dat
   two-phonon contribution       : Output/Fe_Murphy_P1_2ph.dat
   3+ phonon contribution        : Output/Fe_Murphy_P1_3ph.dat
   partial phonon DOS            : Output/Fe_Murphy_P1_dos.dat
   covariance matrix of DOS      : Output/Fe_Murphy_P1_cvm.bin

File: 051_phox_Fe_auto/WithMurphyCroppedRes/2009Oct_36GPa/Output/Fe_Murphy_P2_phox_ptl.txt

            #####   ##   ## #####  ###### ##   ## ##    ##   ##
           ##   ## ##   ## ##   ## ##     ###  ##  ##    ##  ##
          ##   ##  ##   ## ##   ## ##      ###  ## ##     ####
         ######   ####### ##   ##  #####   ## # ##  ##     ##
        ##       ##   ##  ##   ##  ##      ##  ###   ##    ###
       ##        ##   ##  ##   ##  ##      ##   ##   ##   ## ##
      ###       ##   ##    #####   ######   ##   ##   ## ##   ###

   PHOnon Excitation by Nuclear resonant Inelastic X-ray scattering
                  module phox - version 3.0beta8


 Input parameters -->
    Nuclear transition energy    :   14.412 keV
    Recoil energy of free atom   :    1.956 meV
    Temperature of the material  :  300.00  K
    Constant background          :    3.00  cnts/channel
    Normalization correction     :    0.00  %/100meV
    Linear E-scale correction    :    0.00  0.1%
    Quadratic E-scale correction :    0.00  1E-6/meV

 Fit parameters -->

    |     name                       |   start  |   prior  | prior rms |
    |--------------------------------+----------+----------+-----------|
    | background                     | 3.00E+00 |          |           |
     ------------------------------------------------------------------


 Results -->

     Deviator value:      2.08 +-   0.51

     | parameter name | ## |  value    +- error   | % err |
     |----------------+----+----------------------+-------|
     | background     |  1 |  8.41D-01 +- 1.3D-01 |  15.8 |
      ----------------------------------------------------
       Error estimates give a 68% confidence interval.


  Fit of the elastic peak -->
    shape function unprocessed from file
      peak              :   1.18E+03
      valid range (meV) :  -4.09 to  4.06
    fit range (meV) :  -4.94 to  4.94  centered at  0.13
              Chi^2    peak   FWHM   pos.  %bgr.  asm.
    start:    17.18 1.69E+03  0.99  0.134  0.865  0.97
    final:     1.06 1.70E+03  1.23  0.089  0.690  0.97
    errors:    0.17 9.76E+01  0.05  0.053  0.204  0.12

    smoothing range (meV) :  -2.917 to  3.007

  Quantities derived directly from the data -->
    Lamb-Moessbauer factor :   0.8587  +-  0.0038
    kinetic energy / atom  :  14.8572  +-  0.2571 meV
    mean force constant    : 233.0861  +- 12.5968 N/m

  Decomposition into n-phonon contributions -->
    FFT-filter smoothing :  0.50 meV

  Quantities derived after refinement -->
    Lamb-Moessbauer factor :   0.8592  +-  0.0038
    kinetic energy / atom  :  15.0266  +-  0.2600 meV
    mean force constant    : 239.7341  +- 12.9560 N/m
    isotope fractionation  :   2.4376  +-  0.3018 perMille/%
    high T isotope frac.   :   2.0523  +-  0.1109 perMille/%

  Consistency tests using the refined data -->
       tested quantity         %deviation   norm.dev.   status
    detailed balance          0.46 +- 1.56    0.29        ok              
    energy/temp. calib.       5.80 +- 2.30    2.52    concerning          

  Consistency tests using the partial DOS -->
       tested quantity         %deviation   norm.dev.   status
    negativity of DOS         0.90 +- 1.04    0.86        ok              
    norm of DOS               1.81 +- 1.50    1.21    acceptable          
    Lamb-Moessbauer factor    0.25 +- 0.52    0.48        ok              
    kinetic energy / atom    -1.90 +- 2.37    0.80        ok              
    mean force constant       5.62 +- 6.77    0.83        ok              
    rms average --------------------------->  0.87        ok              

  Quantities calculated from the partial DOS -->
    Lamb-Moessbauer factor        :   0.8614 +-  0.0023
    kinetic energy                :  14.7416 +-  0.2425 meV/atom
    mean force constant           : 253.1971 +-  9.7829 N/m
    Lamb-Moessbauer factor at T=0 :   0.9374 +-  0.0007
    kinetic energy         at T=0 :   8.3080 +-  0.1799 meV/atom
    vibrational specific heat     :   2.6029 +-  0.0352 k_B/atom
    vibrational entropy           :   2.5674 +-  0.0319 k_B/atom
    resilience                    : 164.2719 +-  3.1700 N/m
    Lamb-Moessbauer temperature   :   2230.4 +-   43.04 K
    isotope fractionation         :   2.1069 +-  0.2814 perMille/%
    high T isotope frac.          :   2.1675 +-  0.0837 perMille/%


  Created files -->

   Protocol of calculations      : Output/Fe_Murphy_P2_phox_ptl.txt
   List of all iteration steps   : Output/Fe_Murphy_P2_ite.csv
   Fitted resolution function    : Output/Fe_Murphy_P2_rfc.dat
   Data without elastic peak     : Output/Fe_Murphy_P2_pst.dat
   Norm. data w/out elastic peak : Output/Fe_Murphy_P2_psn.dat
   one-phonon contribution       : Output/Fe_Murphy_P2_1ph.dat
   two-phonon contribution       : Output/Fe_Murphy_P2_2ph.dat
   3+ phonon contribution        : Output/Fe_Murphy_P2_3ph.dat
   partial phonon DOS            : Output/Fe_Murphy_P2_dos.dat
   covariance matrix of DOS      : Output/Fe_Murphy_P2_cvm.bin

File: 051_phox_Fe_auto/WithMurphyCroppedRes/2009Oct_53GPa/Output/Fe_Murphy_P3_phox_ptl.txt

            #####   ##   ## #####  ###### ##   ## ##    ##   ##
           ##   ## ##   ## ##   ## ##     ###  ##  ##    ##  ##
          ##   ##  ##   ## ##   ## ##      ###  ## ##     ####
         ######   ####### ##   ##  #####   ## # ##  ##     ##
        ##       ##   ##  ##   ##  ##      ##  ###   ##    ###
       ##        ##   ##  ##   ##  ##      ##   ##   ##   ## ##
      ###       ##   ##    #####   ######   ##   ##   ## ##   ###

   PHOnon Excitation by Nuclear resonant Inelastic X-ray scattering
                  module phox - version 3.0beta8


 Input parameters -->
    Nuclear transition energy    :   14.412 keV
    Recoil energy of free atom   :    1.956 meV
    Temperature of the material  :  300.00  K
    Constant background          :    2.30  cnts/channel
    Normalization correction     :  -18.00  %/100meV
    Linear E-scale correction    :    0.00  0.1%
    Quadratic E-scale correction :    0.00  1E-6/meV

 Fit parameters -->

    |     name                       |   start  |   prior  | prior rms |
    |--------------------------------+----------+----------+-----------|
    | norm                           |-1.80E+01 |          |           |
    | background                     | 2.30E+00 |          |           |
     ------------------------------------------------------------------


 Results -->

     Deviator value:      0.61 +-   0.30

     | parameter name | ## |  value    +- error   | % err |
     |----------------+----+----------------------+-------|
     | norm           |  1 | -1.96D+01 +- 3.2D+00 |  16.2 |
     | background     |  2 |  2.23D+00 +- 2.1D-01 |   9.3 |
      ----------------------------------------------------
       Error estimates give a 68% confidence interval.

  Error correlation matrix ->

      ## |    1      2
     ----+---------------
       1 |    1   -0.914
       2 | -0.914    1  

  Smallest eigenvalues of Fisher information matrix ->

     fixed | none  1  2
    -------+------------
      none |   4  99 99
        1  |  99  99 99
        2  |  99  99 99

  Fit of the elastic peak -->
    shape function unprocessed from file
      peak              :   1.41E+04
      valid range (meV) :  -5.30 to  5.33
    fit range (meV) :  -4.94 to  4.94  centered at  0.11
              Chi^2    peak   FWHM   pos.  %bgr.  asm.
    start:    48.97 2.92E+03  1.48  0.105  0.673  1.02
    final:     0.82 2.92E+03  1.28  0.055  0.642  1.02
    errors:    0.15 1.13E+02  0.04  0.046  0.135  0.11

    smoothing range (meV) :  -2.916 to  3.017

  Quantities derived directly from the data -->
    Lamb-Moessbauer factor :   0.8743  +-  0.0027
    kinetic energy / atom  :  14.8618  +-  0.2192 meV
    mean force constant    : 280.3422  +- 11.0339 N/m

  Decomposition into n-phonon contributions -->
    FFT-filter smoothing :  0.50 meV

  Quantities derived after refinement -->
    Lamb-Moessbauer factor :   0.8757  +-  0.0027
    kinetic energy / atom  :  15.0649  +-  0.2222 meV
    mean force constant    : 297.7878  +- 11.7205 N/m
    isotope fractionation  :   2.4821  +-  0.2578 perMille/%
    high T isotope frac.   :   2.5492  +-  0.1003 perMille/%

  Consistency tests using the refined data -->
       tested quantity         %deviation   norm.dev.   status
    detailed balance         -1.13 +- 1.32    0.85        ok              
    energy/temp. calib.       2.21 +- 1.98    1.12    acceptable          

  Consistency tests using the partial DOS -->
       tested quantity         %deviation   norm.dev.   status
    negativity of DOS         0.49 +- 0.92    0.54        ok              
    norm of DOS               0.19 +- 1.30    0.15        ok              
    Lamb-Moessbauer factor   -0.01 +- 0.38    0.03        ok              
    kinetic energy / atom    -0.22 +- 2.07    0.11        ok              
    mean force constant      -0.58 +- 4.98    0.12        ok              
    rms average --------------------------->  0.26        ok              

  Quantities calculated from the partial DOS -->
    Lamb-Moessbauer factor        :   0.8756 +-  0.0018
    kinetic energy                :  15.0317 +-  0.2188 meV/atom
    mean force constant           : 296.0678 +-  9.0747 N/m
    Lamb-Moessbauer factor at T=0 :   0.9414 +-  0.0006
    kinetic energy         at T=0 :   8.9374 +-  0.1663 meV/atom
    vibrational specific heat     :   2.5464 +-  0.0301 k_B/atom
    vibrational entropy           :   2.3897 +-  0.0255 k_B/atom
    resilience                    : 186.1485 +-  3.1776 N/m
    Lamb-Moessbauer temperature   :   2527.4 +-   43.14 K
    isotope fractionation         :   2.4435 +-  0.2540 perMille/%
    high T isotope frac.          :   2.5345 +-  0.0777 perMille/%


  Created files -->

   Protocol of calculations      : Output/Fe_Murphy_P3_phox_ptl.txt
   List of all iteration steps   : Output/Fe_Murphy_P3_ite.csv
   Fitted resolution function    : Output/Fe_Murphy_P3_rfc.dat
   Data without elastic peak     : Output/Fe_Murphy_P3_pst.dat
   Norm. data w/out elastic peak : Output/Fe_Murphy_P3_psn.dat
   one-phonon contribution       : Output/Fe_Murphy_P3_1ph.dat
   two-phonon contribution       : Output/Fe_Murphy_P3_2ph.dat
   3+ phonon contribution        : Output/Fe_Murphy_P3_3ph.dat
   partial phonon DOS            : Output/Fe_Murphy_P3_dos.dat
   covariance matrix of DOS      : Output/Fe_Murphy_P3_cvm.bin

File: 051_phox_Fe_auto/WithMurphyCroppedRes/2009Oct_53GPa/Output/Fe_Murphy_P3_psth_ptl.txt

            #####   ##   ## #####  ###### ##   ## ##    ##   ##
           ##   ## ##   ## ##   ## ##     ###  ##  ##    ##  ##
          ##   ##  ##   ## ##   ## ##      ###  ## ##     ####
         ######   ####### ##   ##  #####   ## # ##  ##     ##
        ##       ##   ##  ##   ##  ##      ##  ###   ##    ###
       ##        ##   ##  ##   ##  ##      ##   ##   ##   ## ##
      ###       ##   ##    #####   ######   ##   ##   ## ##   ###

   PHOnon Excitation by Nuclear resonant Inelastic X-ray scattering
                  module psth - version 3.0beta8


  Input parameters -->
    Nuclear transition energy   :   14.412 keV
    Recoil energy of free atom  :    1.956 meV
    Temperature                 :  300.00 K

  Quantities calculated with the partial DOS -->
    Lamb-Moessbauer factor      :    0.8756 +-   0.0020
    kinetic energy              :   15.0227 +-   0.2534 meV/atom
    mean force constant         :  294.8585 +-  10.0368 N/m
    specific heat               :    2.5483 +-   0.0341 k_B/atom
    entropy                     :    2.3967 +-   0.0281 k_B/atom
    free energy                 :   28.1775 +-   0.9774 meV/atom
    resilience                  :  183.1191 +-   3.2649 N/m
    Lamb-Moessbauer temperature : 2486.2464 +-  44.3285 K
    isotope fractionation       :    2.4331 +-   0.2941 perMille/%
    high T isotope frac.        :    2.5242 +-   0.0859 perMille/%
    rms displacement            :    4.9907 +-   0.0420 pm
    impact displacement         :    4.9799 +-   0.3850 pm


  Created files -->
   Protocol of calculations      : Output/Fe_Murphy_P3_psth_ptl.txt

File: 051_phox_Fe_auto/WithMurphyCroppedRes/2009Oct_69GPa/Output/Fe_Murphy_P4_phox_ptl.txt

            #####   ##   ## #####  ###### ##   ## ##    ##   ##
           ##   ## ##   ## ##   ## ##     ###  ##  ##    ##  ##
          ##   ##  ##   ## ##   ## ##      ###  ## ##     ####
         ######   ####### ##   ##  #####   ## # ##  ##     ##
        ##       ##   ##  ##   ##  ##      ##  ###   ##    ###
       ##        ##   ##  ##   ##  ##      ##   ##   ##   ## ##
      ###       ##   ##    #####   ######   ##   ##   ## ##   ###

   PHOnon Excitation by Nuclear resonant Inelastic X-ray scattering
                  module phox - version 3.0beta8


 Input parameters -->
    Nuclear transition energy    :   14.412 keV
    Recoil energy of free atom   :    1.956 meV
    Temperature of the material  :  300.00  K
    Constant background          :    3.00  cnts/channel
    Normalization correction     :   -5.00  %/100meV
    Linear E-scale correction    :    0.00  0.1%
    Quadratic E-scale correction :    0.00  1E-6/meV

 Fit parameters -->

    |     name                       |   start  |   prior  | prior rms |
    |--------------------------------+----------+----------+-----------|
    | norm                           |-5.00E+00 |          |           |
    | background                     | 3.00E+00 |          |           |
     ------------------------------------------------------------------


 Results -->

     Deviator value:      0.39 +-   0.24

     | parameter name | ## |  value    +- error   | % err |
     |----------------+----+----------------------+-------|
     | norm           |  1 | -5.88D+00 +- 2.3D+00 |  38.6 |
     | background     |  2 |  2.91D+00 +- 2.5D-01 |   8.7 |
      ----------------------------------------------------
       Error estimates give a 68% confidence interval.

  Error correlation matrix ->

      ## |    1      2
     ----+---------------
       1 |    1   -0.932
       2 | -0.932    1  

  Smallest eigenvalues of Fisher information matrix ->

     fixed | none  1  2
    -------+------------
      none |   3  99 99
        1  |  99  99 99
        2  |  99  99 99

  Fit of the elastic peak -->
    shape function unprocessed from file
      peak              :   1.58E+04
      valid range (meV) :  -6.00 to  4.65
    fit range (meV) :  -4.95 to  4.95  centered at -0.04
              Chi^2    peak   FWHM   pos.  %bgr.  asm.
    start:    68.31 4.64E+03  1.49 -0.044  0.507  0.96
    final:     0.61 4.61E+03  1.24 -0.024  0.551  0.96
    errors:    0.13 1.26E+02  0.02  0.030  0.088  0.07

    smoothing range (meV) :  -2.992 to  2.952

  Quantities derived directly from the data -->
    Lamb-Moessbauer factor :   0.8852  +-  0.0020
    kinetic energy / atom  :  15.0070  +-  0.1778 meV
    mean force constant    : 311.6183  +-  9.3638 N/m

  Decomposition into n-phonon contributions -->
    FFT-filter smoothing :  0.50 meV

  Quantities derived after refinement -->
    Lamb-Moessbauer factor :   0.8869  +-  0.0020
    kinetic energy / atom  :  15.2542  +-  0.1807 meV
    mean force constant    : 334.0665  +- 10.0384 N/m
    isotope fractionation  :   2.7017  +-  0.2097 perMille/%
    high T isotope frac.   :   2.8598  +-  0.0859 perMille/%

  Consistency tests using the refined data -->
       tested quantity         %deviation   norm.dev.   status
    detailed balance         -0.93 +- 1.13    0.82        ok              
    energy/temp. calib.       1.20 +- 1.57    0.77        ok              

  Consistency tests using the partial DOS -->
       tested quantity         %deviation   norm.dev.   status
    negativity of DOS         0.28 +- 0.75    0.38        ok              
    norm of DOS               0.12 +- 1.06    0.11        ok              
    Lamb-Moessbauer factor   -0.03 +- 0.28    0.12        ok              
    kinetic energy / atom     0.16 +- 1.69    0.09        ok              
    mean force constant      -0.27 +- 3.88    0.07        ok              
    rms average --------------------------->  0.19        ok              

  Quantities calculated from the partial DOS -->
    Lamb-Moessbauer factor        :   0.8866 +-  0.0015
    kinetic energy                :  15.2784 +-  0.1830 meV/atom
    mean force constant           : 333.1723 +-  8.1855 N/m
    Lamb-Moessbauer factor at T=0 :   0.9441 +-  0.0005
    kinetic energy         at T=0 :   9.4373 +-  0.1427 meV/atom
    vibrational specific heat     :   2.5000 +-  0.0239 k_B/atom
    vibrational entropy           :   2.2616 +-  0.0196 k_B/atom
    resilience                    : 203.1700 +-  3.0522 N/m
    Lamb-Moessbauer temperature   :   2758.5 +-   41.44 K
    isotope fractionation         :   2.7298 +-  0.2124 perMille/%
    high T isotope frac.          :   2.8522 +-  0.0701 perMille/%


  Created files -->

   Protocol of calculations      : Output/Fe_Murphy_P4_phox_ptl.txt
   List of all iteration steps   : Output/Fe_Murphy_P4_ite.csv
   Fitted resolution function    : Output/Fe_Murphy_P4_rfc.dat
   Data without elastic peak     : Output/Fe_Murphy_P4_pst.dat
   Norm. data w/out elastic peak : Output/Fe_Murphy_P4_psn.dat
   one-phonon contribution       : Output/Fe_Murphy_P4_1ph.dat
   two-phonon contribution       : Output/Fe_Murphy_P4_2ph.dat
   3+ phonon contribution        : Output/Fe_Murphy_P4_3ph.dat
   partial phonon DOS            : Output/Fe_Murphy_P4_dos.dat
   covariance matrix of DOS      : Output/Fe_Murphy_P4_cvm.bin

File: 051_phox_Fe_auto/WithMurphyCroppedRes/2009Oct_69GPa/Output/Fe_Murphy_P4_psth_ptl.txt

            #####   ##   ## #####  ###### ##   ## ##    ##   ##
           ##   ## ##   ## ##   ## ##     ###  ##  ##    ##  ##
          ##   ##  ##   ## ##   ## ##      ###  ## ##     ####
         ######   ####### ##   ##  #####   ## # ##  ##     ##
        ##       ##   ##  ##   ##  ##      ##  ###   ##    ###
       ##        ##   ##  ##   ##  ##      ##   ##   ##   ## ##
      ###       ##   ##    #####   ######   ##   ##   ## ##   ###

   PHOnon Excitation by Nuclear resonant Inelastic X-ray scattering
                  module psth - version 3.0beta8


  Input parameters -->
    Nuclear transition energy   :   14.412 keV
    Recoil energy of free atom  :    1.956 meV
    Temperature                 :  300.00 K

  Quantities calculated with the partial DOS -->
    Lamb-Moessbauer factor      :    0.8866 +-   0.0016
    kinetic energy              :   15.2818 +-   0.2062 meV/atom
    mean force constant         :  333.7648 +-   8.8327 N/m
    specific heat               :    2.4994 +-   0.0265 k_B/atom
    entropy                     :    2.2595 +-   0.0213 k_B/atom
    free energy                 :   33.2782 +-   0.8322 meV/atom
    resilience                  :  204.2191 +-   3.2512 N/m
    Lamb-Moessbauer temperature : 2772.7254 +-  44.1422 K
    isotope fractionation       :    2.7338 +-   0.2393 perMille/%
    high T isotope frac.        :    2.8572 +-   0.0756 perMille/%
    rms displacement            :    4.7499 +-   0.0352 pm
    impact displacement         :    4.7165 +-   0.2928 pm


  Created files -->
   Protocol of calculations      : Output/Fe_Murphy_P4_psth_ptl.txt

File: 051_phox_Fe_auto/WithMurphyCroppedRes/2009Oct_77GPa/Output/Fe_Murphy_P5_phox_ptl.txt

            #####   ##   ## #####  ###### ##   ## ##    ##   ##
           ##   ## ##   ## ##   ## ##     ###  ##  ##    ##  ##
          ##   ##  ##   ## ##   ## ##      ###  ## ##     ####
         ######   ####### ##   ##  #####   ## # ##  ##     ##
        ##       ##   ##  ##   ##  ##      ##  ###   ##    ###
       ##        ##   ##  ##   ##  ##      ##   ##   ##   ## ##
      ###       ##   ##    #####   ######   ##   ##   ## ##   ###

   PHOnon Excitation by Nuclear resonant Inelastic X-ray scattering
                  module phox - version 3.0beta8


 Input parameters -->
    Nuclear transition energy    :   14.412 keV
    Recoil energy of free atom   :    1.956 meV
    Temperature of the material  :  300.00  K
    Constant background          :    3.00  cnts/channel
    Normalization correction     :   -7.00  %/100meV
    Linear E-scale correction    :    0.00  0.1%
    Quadratic E-scale correction :    0.00  1E-6/meV

 Fit parameters -->

    |     name                       |   start  |   prior  | prior rms |
    |--------------------------------+----------+----------+-----------|
    | norm                           |-7.00E+00 |          |           |
    | background                     | 3.00E+00 |          |           |
     ------------------------------------------------------------------


 Results -->

     Deviator value:      0.54 +-   0.28

     | parameter name | ## |  value    +- error   | % err |
     |----------------+----+----------------------+-------|
     | norm           |  1 | -1.16D+01 +- 1.7D+00 |  14.6 |
     | background     |  2 |  3.58D+00 +- 3.5D-01 |   9.7 |
      ----------------------------------------------------
       Error estimates give a 68% confidence interval.

  Error correlation matrix ->

      ## |    1      2
     ----+---------------
       1 |    1   -0.929
       2 | -0.929    1  

  Smallest eigenvalues of Fisher information matrix ->

     fixed | none  1  2
    -------+------------
      none |   3  99 99
        1  |  99  99 99
        2  |  99  99 99

  Fit of the elastic peak -->
    shape function processed from file
      peak              :   7.01E+03
      background        :   5.93
      valid range (meV) :  -3.04 to  2.41
    fit range (meV) :  -4.95 to  4.95  centered at -0.09
              Chi^2    peak   FWHM   pos.  %bgr.  asm.
    start:   102.91 7.80E+03  1.48 -0.093  0.585  0.99
    final:     1.37 7.80E+03  1.25 -0.023  0.679  0.99
    errors:    0.20 2.41E+02  0.03  0.035  0.102  0.08

    smoothing range (meV) :  -3.039 to  2.900

  Quantities derived directly from the data -->
    Lamb-Moessbauer factor :   0.8870  +-  0.0013
    kinetic energy / atom  :  15.0824  +-  0.1191 meV
    mean force constant    : 315.6477  +-  6.0401 N/m

  Decomposition into n-phonon contributions -->
    FFT-filter smoothing :  0.50 meV

  Quantities derived after refinement -->
    Lamb-Moessbauer factor :   0.8889  +-  0.0013
    kinetic energy / atom  :  15.3305  +-  0.1211 meV
    mean force constant    : 340.4428  +-  6.5146 N/m
    isotope fractionation  :   2.7903  +-  0.1405 perMille/%
    high T isotope frac.   :   2.9144  +-  0.0558 perMille/%

  Consistency tests using the refined data -->
       tested quantity         %deviation   norm.dev.   status
    detailed balance         -0.60 +- 0.78    0.77        ok              
    energy/temp. calib.       0.82 +- 0.95    0.86        ok              

  Consistency tests using the partial DOS -->
       tested quantity         %deviation   norm.dev.   status
    negativity of DOS         0.50 +- 0.51    0.98        ok              
    norm of DOS               0.22 +- 0.73    0.30        ok              
    Lamb-Moessbauer factor   -0.02 +- 0.18    0.12        ok              
    kinetic energy / atom    -0.01 +- 1.12    0.01        ok              
    mean force constant       0.05 +- 2.43    0.02        ok              
    rms average --------------------------->  0.46        ok              

  Quantities calculated from the partial DOS -->
    Lamb-Moessbauer factor        :   0.8887 +-  0.0010
    kinetic energy                :  15.3296 +-  0.1226 meV/atom
    mean force constant           : 340.5984 +-  5.0857 N/m
    Lamb-Moessbauer factor at T=0 :   0.9448 +-  0.0003
    kinetic energy         at T=0 :   9.5471 +-  0.0935 meV/atom
    vibrational specific heat     :   2.4897 +-  0.0167 k_B/atom
    vibrational entropy           :   2.2319 +-  0.0137 k_B/atom
    resilience                    : 208.1245 +-  2.0634 N/m
    Lamb-Moessbauer temperature   :   2825.7 +-   28.02 K
    isotope fractionation         :   2.7892 +-  0.1423 perMille/%
    high T isotope frac.          :   2.9157 +-  0.0435 perMille/%


  Created files -->

   Protocol of calculations      : Output/Fe_Murphy_P5_phox_ptl.txt
   List of all iteration steps   : Output/Fe_Murphy_P5_ite.csv
   Fitted resolution function    : Output/Fe_Murphy_P5_rfc.dat
   Data without elastic peak     : Output/Fe_Murphy_P5_pst.dat
   Norm. data w/out elastic peak : Output/Fe_Murphy_P5_psn.dat
   one-phonon contribution       : Output/Fe_Murphy_P5_1ph.dat
   two-phonon contribution       : Output/Fe_Murphy_P5_2ph.dat
   3+ phonon contribution        : Output/Fe_Murphy_P5_3ph.dat
   partial phonon DOS            : Output/Fe_Murphy_P5_dos.dat
   covariance matrix of DOS      : Output/Fe_Murphy_P5_cvm.bin
