Repository: r-a-morrison/fe_alloy_sound_velocities

# Fe Alloy Sound Velocities
by Rachel Morrison

This is a repository of my graduate research on iron-nickel sound velocities at extreme pressures.

## Abstract
The Earth's iron-dominant core is known to contain nickel from cosmochemical analysis and some amount of light elements from geophysical constraints on density and seismic wave velocities. Although there have been several studies to constrain thermoelastic properties of iron-alloys, there has been no systematic study on the effects of nickel and light elements on properties of iron using the same experimental methods and data analysis approach.

File: 051_phox_Fe_auto/WithMurphyCroppedRes/2009Oct_77GPa/Output/Fe_Murphy_P5_psth_ptl.txt

            #####   ##   ## #####  ###### ##   ## ##    ##   ##
           ##   ## ##   ## ##   ## ##     ###  ##  ##    ##  ##
          ##   ##  ##   ## ##   ## ##      ###  ## ##     ####
         ######   ####### ##   ##  #####   ## # ##  ##     ##
        ##       ##   ##  ##   ##  ##      ##  ###   ##    ###
       ##        ##   ##  ##   ##  ##      ##   ##   ##   ## ##
      ###       ##   ##    #####   ######   ##   ##   ## ##   ###

   PHOnon Excitation by Nuclear resonant Inelastic X-ray scattering
                  module psth - version 3.0beta8


  Input parameters -->
    Nuclear transition energy   :   14.412 keV
    Recoil energy of free atom  :    1.956 meV
    Temperature                 :  300.00 K

  Quantities calculated with the partial DOS -->
    Lamb-Moessbauer factor      :    0.8894 +-   0.0010
    kinetic energy              :   15.3335 +-   0.1389 meV/atom
    mean force constant         :  341.2697 +-   5.5615 N/m
    specific heat               :    2.4891 +-   0.0185 k_B/atom
    entropy                     :    2.2298 +-   0.0149 k_B/atom
    free energy                 :   34.3557 +-   0.5406 meV/atom
    resilience                  :  210.4140 +-   2.2092 N/m
    Lamb-Moessbauer temperature : 2856.8347 +-  29.9954 K
    isotope fractionation       :    2.7937 +-   0.1612 perMille/%
    high T isotope frac.        :    2.9215 +-   0.0476 perMille/%
    rms displacement            :    4.6864 +-   0.0230 pm
    impact displacement         :    4.6585 +-   0.2040 pm


  Created files -->
   Protocol of calculations      : Output/Fe_Murphy_P5_psth_ptl.txt

File: 051_phox_Fe_auto/WithMurphyCroppedRes/2009Oct_90GPa/Output/Fe_Murphy_P6_phox_ptl.txt

            #####   ##   ## #####  ###### ##   ## ##    ##   ##
           ##   ## ##   ## ##   ## ##     ###  ##  ##    ##  ##
          ##   ##  ##   ## ##   ## ##      ###  ## ##     ####
         ######   ####### ##   ##  #####   ## # ##  ##     ##
        ##       ##   ##  ##   ##  ##      ##  ###   ##    ###
       ##        ##   ##  ##   ##  ##      ##   ##   ##   ## ##
      ###       ##   ##    #####   ######   ##   ##   ## ##   ###

   PHOnon Excitation by Nuclear resonant Inelastic X-ray scattering
                  module phox - version 3.0beta8


 Input parameters -->
    Nuclear transition energy    :   14.412 keV
    Recoil energy of free atom   :    1.956 meV
    Temperature of the material  :  300.00  K
    Constant background          :    3.00  cnts/channel
    Normalization correction     :   -5.00  %/100meV
    Linear E-scale correction    :    0.00  0.1%
    Quadratic E-scale correction :    0.00  1E-6/meV

 Fit parameters -->

    |     name                       |   start  |   prior  | prior rms |
    |--------------------------------+----------+----------+-----------|
    | norm                           |-5.00E+00 |          |           |
    | background                     | 3.00E+00 |          |           |
     ------------------------------------------------------------------


 Results -->

     Deviator value:      0.99 +-   0.38

     | parameter name | ## |  value    +- error   | % err |
     |----------------+----+----------------------+-------|
     | norm           |  1 | -1.18D+01 +- 3.4D+00 |  29.1 |
     | background     |  2 |  7.83D+00 +- 7.1D-01 |   9.1 |
      ----------------------------------------------------
       Error estimates give a 68% confidence interval.

  Error correlation matrix ->

      ## |    1      2
     ----+---------------
       1 |    1   -0.962
       2 | -0.962    1  

  Smallest eigenvalues of Fisher information matrix ->

     fixed | none  1  2
    -------+------------
      none |   1  99 99
        1  |  99  99 99
        2  |  99  99 99

  Fit of the elastic peak -->
    shape function unprocessed from file
      peak              :   1.07E+04
      valid range (meV) :  -6.91 to  4.97
    fit range (meV) :  -4.95 to  4.95  centered at -0.01
              Chi^2    peak   FWHM   pos.  %bgr.  asm.
    start:   111.86 8.88E+03  1.48 -0.012  0.517  1.03
    final:     0.95 8.93E+03  1.25  0.022  0.541  1.03
    errors:    0.16 2.16E+02  0.02  0.027  0.078  0.07

    smoothing range (meV) :  -3.001 to  2.934

  Quantities derived directly from the data -->
    Lamb-Moessbauer factor :   0.8943  +-  0.0013
    kinetic energy / atom  :  15.2468  +-  0.1472 meV
    mean force constant    : 325.0468  +-  8.5575 N/m

  Decomposition into n-phonon contributions -->
    FFT-filter smoothing :  0.50 meV

  Quantities derived after refinement -->
    Lamb-Moessbauer factor :   0.8966  +-  0.0013
    kinetic energy / atom  :  15.5050  +-  0.1497 meV
    mean force constant    : 355.8931  +-  9.3696 N/m
    isotope fractionation  :   2.9928  +-  0.1737 perMille/%
    high T isotope frac.   :   3.0467  +-  0.0802 perMille/%

  Consistency tests using the refined data -->
       tested quantity         %deviation   norm.dev.   status
    detailed balance         -0.75 +- 0.83    0.90        ok              
    energy/temp. calib.       1.08 +- 1.04    1.04    acceptable          

  Consistency tests using the partial DOS -->
       tested quantity         %deviation   norm.dev.   status
    negativity of DOS         0.94 +- 0.56    1.68    acceptable          
    norm of DOS               0.19 +- 0.79    0.24        ok              
    Lamb-Moessbauer factor   -0.02 +- 0.17    0.14        ok              
    kinetic energy / atom    -0.19 +- 1.34    0.14        ok              
    mean force constant       1.63 +- 3.32    0.49        ok              
    rms average --------------------------->  0.79        ok              

  Quantities calculated from the partial DOS -->
    Lamb-Moessbauer factor        :   0.8964 +-  0.0009
    kinetic energy                :  15.4754 +-  0.1440 meV/atom
    mean force constant           : 361.6933 +-  7.2094 N/m
    Lamb-Moessbauer factor at T=0 :   0.9468 +-  0.0003
    kinetic energy         at T=0 :   9.8660 +-  0.1174 meV/atom
    vibrational specific heat     :   2.4604 +-  0.0168 k_B/atom
    vibrational entropy           :   2.1427 +-  0.0130 k_B/atom
    resilience                    : 228.7279 +-  2.2494 N/m
    Lamb-Moessbauer temperature   :   3105.5 +-   30.54 K
    isotope fractionation         :   2.9584 +-  0.1671 perMille/%
    high T isotope frac.          :   3.0963 +-  0.0617 perMille/%


  Created files -->

   Protocol of calculations      : Output/Fe_Murphy_P6_phox_ptl.txt
   List of all iteration steps   : Output/Fe_Murphy_P6_ite.csv
   Fitted resolution function    : Output/Fe_Murphy_P6_rfc.dat
   Data without elastic peak     : Output/Fe_Murphy_P6_pst.dat
   Norm. data w/out elastic peak : Output/Fe_Murphy_P6_psn.dat
   one-phonon contribution       : Output/Fe_Murphy_P6_1ph.dat
   two-phonon contribution       : Output/Fe_Murphy_P6_2ph.dat
   3+ phonon contribution        : Output/Fe_Murphy_P6_3ph.dat
   partial phonon DOS            : Output/Fe_Murphy_P6_dos.dat
   covariance matrix of DOS      : Output/Fe_Murphy_P6_cvm.bin

File: 051_phox_Fe_auto/WithMurphyCroppedRes/2009Oct_90GPa/Output/Fe_Murphy_P6_psth_ptl.txt

            #####   ##   ## #####  ###### ##   ## ##    ##   ##
           ##   ## ##   ## ##   ## ##     ###  ##  ##    ##  ##
          ##   ##  ##   ## ##   ## ##      ###  ## ##     ####
         ######   ####### ##   ##  #####   ## # ##  ##     ##
        ##       ##   ##  ##   ##  ##      ##  ###   ##    ###
       ##        ##   ##  ##   ##  ##      ##   ##   ##   ## ##
      ###       ##   ##    #####   ######   ##   ##   ## ##   ###

   PHOnon Excitation by Nuclear resonant Inelastic X-ray scattering
                  module psth - version 3.0beta8


  Input parameters -->
    Nuclear transition energy   :   14.412 keV
    Recoil energy of free atom  :    1.956 meV
    Temperature                 :  300.00 K

  Quantities calculated with the partial DOS -->
    Lamb-Moessbauer factor      :    0.8964 +-   0.0009
    kinetic energy              :   15.4707 +-   0.1561 meV/atom
    mean force constant         :  361.0922 +-   7.5381 N/m
    specific heat               :    2.4614 +-   0.0183 k_B/atom
    entropy                     :    2.1457 +-   0.0140 k_B/atom
    free energy                 :   37.3524 +-   0.6798 meV/atom
    resilience                  :  227.1078 +-   2.3280 N/m
    Lamb-Moessbauer temperature : 3083.4901 +-  31.6078 K
    isotope fractionation       :    2.9529 +-   0.1812 perMille/%
    high T isotope frac.        :    3.0912 +-   0.0645 perMille/%
    rms displacement            :    4.5288 +-   0.0216 pm
    impact displacement         :    4.4974 +-   0.1946 pm


  Created files -->
   Protocol of calculations      : Output/Fe_Murphy_P6_psth_ptl.txt

File: 051_phox_Fe_auto/WithMurphyCroppedRes/2010Aug_151GPa/Output/Fe_Murphy_P10_phox_ptl.txt

            #####   ##   ## #####  ###### ##   ## ##    ##   ##
           ##   ## ##   ## ##   ## ##     ###  ##  ##    ##  ##
          ##   ##  ##   ## ##   ## ##      ###  ## ##     ####
         ######   ####### ##   ##  #####   ## # ##  ##     ##
        ##       ##   ##  ##   ##  ##      ##  ###   ##    ###
       ##        ##   ##  ##   ##  ##      ##   ##   ##   ## ##
      ###       ##   ##    #####   ######   ##   ##   ## ##   ###

   PHOnon Excitation by Nuclear resonant Inelastic X-ray scattering
                  module phox - version 3.0beta8


 Input parameters -->
    Nuclear transition energy    :   14.412 keV
    Recoil energy of free atom   :    1.956 meV
    Temperature of the material  :  300.00  K
    Constant background          :    3.00  cnts/channel
    Normalization correction     :    5.00  %/100meV
    Linear E-scale correction    :    0.00  0.1%
    Quadratic E-scale correction :    0.00  1E-6/meV

 Fit parameters -->

    |     name                       |   start  |   prior  | prior rms |
    |--------------------------------+----------+----------+-----------|
    | norm                           | 5.00E+00 |          |           |
    | background                     | 3.00E+00 |          |           |
     ------------------------------------------------------------------


 Results -->

     Deviator value:      0.31 +-   0.21

     | parameter name | ## |  value    +- error   | % err |
     |----------------+----+----------------------+-------|
     | norm           |  1 |  1.27D+01 +- 2.2D+00 |  17.2 |
     | background     |  2 |  5.50D+00 +- 2.6D-01 |   4.6 |
      ----------------------------------------------------
       Error estimates give a 68% confidence interval.

  Error correlation matrix ->

      ## |    1      2
     ----+---------------
       1 |    1   -0.921
       2 | -0.921    1  

  Smallest eigenvalues of Fisher information matrix ->

     fixed | none  1  2
    -------+------------
      none |   4  99 99
        1  |  99  99 99
        2  |  99  99 99

  Fit of the elastic peak -->
    shape function unprocessed from file
      peak              :   8.95E+03
      valid range (meV) : -30.03 to 14.88
    fit range (meV) :  -4.96 to  4.96  centered at  0.06
              Chi^2    peak   FWHM   pos.  %bgr.  asm.
    start:    31.30 8.58E+03  0.99  0.065  0.268  1.00
    final:     1.70 8.81E+03  1.08 -0.001  0.228  1.00
    errors:    0.22 3.09E+02  0.03  0.033  0.074  0.09

    smoothing range (meV) :  -2.911 to  3.043

  Quantities derived directly from the data -->
    Lamb-Moessbauer factor :   0.9168  +-  0.0014
    kinetic energy / atom  :  15.9849  +-  0.1782 meV
    mean force constant    : 453.4827  +- 10.1515 N/m

  Decomposition into n-phonon contributions -->
    FFT-filter smoothing :  0.50 meV

  Quantities derived after refinement -->
    Lamb-Moessbauer factor :   0.9188  +-  0.0014
    kinetic energy / atom  :  16.3558  +-  0.1823 meV
    mean force constant    : 490.6326  +- 10.9831 N/m
    isotope fractionation  :   3.9801  +-  0.2116 perMille/%
    high T isotope frac.   :   4.2001  +-  0.0940 perMille/%

  Consistency tests using the refined data -->
       tested quantity         %deviation   norm.dev.   status
    detailed balance         -0.05 +- 1.47    0.04        ok              
    energy/temp. calib.       0.75 +- 1.95    0.38        ok              

  Consistency tests using the partial DOS -->
       tested quantity         %deviation   norm.dev.   status
    negativity of DOS         0.07 +- 0.71    0.10        ok              
    norm of DOS              -0.18 +- 1.00    0.18        ok              
    Lamb-Moessbauer factor   -0.06 +- 0.20    0.28        ok              
    kinetic energy / atom     0.47 +- 1.58    0.30        ok              
    mean force constant       3.71 +- 2.89    1.28    acceptable          
    rms average --------------------------->  0.61        ok              

  Quantities calculated from the partial DOS -->
    Lamb-Moessbauer factor        :   0.9183 +-  0.0012
    kinetic energy                :  16.4321 +-  0.1836 meV/atom
    mean force constant           : 508.8224 +-  8.9518 N/m
    Lamb-Moessbauer factor at T=0 :   0.9539 +-  0.0004
    kinetic energy         at T=0 :  11.5936 +-  0.1505 meV/atom
    vibrational specific heat     :   2.2896 +-  0.0208 k_B/atom
    vibrational entropy           :   1.7870 +-  0.0150 k_B/atom
    resilience                    : 302.4710 +-  5.2916 N/m
    Lamb-Moessbauer temperature   :   4106.7 +-   71.85 K
    isotope fractionation         :   4.0687 +-  0.2131 perMille/%
    high T isotope frac.          :   4.3558 +-  0.0766 perMille/%


  Created files -->

   Protocol of calculations      : Output/Fe_Murphy_P10_phox_ptl.txt
   List of all iteration steps   : Output/Fe_Murphy_P10_ite.csv
   Fitted resolution function    : Output/Fe_Murphy_P10_rfc.dat
   Data without elastic peak     : Output/Fe_Murphy_P10_pst.dat
   Norm. data w/out elastic peak : Output/Fe_Murphy_P10_psn.dat
   one-phonon contribution       : Output/Fe_Murphy_P10_1ph.dat
   two-phonon contribution       : Output/Fe_Murphy_P10_2ph.dat
   3+ phonon contribution        : Output/Fe_Murphy_P10_3ph.dat
   partial phonon DOS            : Output/Fe_Murphy_P10_dos.dat
   covariance matrix of DOS      : Output/Fe_Murphy_P10_cvm.bin

File: 051_phox_Fe_auto/WithMurphyCroppedRes/2010Aug_151GPa/Output/Fe_Murphy_P10_psth_ptl.txt

            #####   ##   ## #####  ###### ##   ## ##    ##   ##
           ##   ## ##   ## ##   ## ##     ###  ##  ##    ##  ##
          ##   ##  ##   ## ##   ## ##      ###  ## ##     ####
         ######   ####### ##   ##  #####   ## # ##  ##     ##
        ##       ##   ##  ##   ##  ##      ##  ###   ##    ###
       ##        ##   ##  ##   ##  ##      ##   ##   ##   ## ##
      ###       ##   ##    #####   ######   ##   ##   ## ##   ###

   PHOnon Excitation by Nuclear resonant Inelastic X-ray scattering
                  module psth - version 3.0beta8


  Input parameters -->
    Nuclear transition energy   :   14.412 keV
    Recoil energy of free atom  :    1.956 meV
    Temperature                 :  300.00 K

  Quantities calculated with the partial DOS -->
    Lamb-Moessbauer factor      :    0.9183 +-   0.0013
    kinetic energy              :   16.4295 +-   0.1948 meV/atom
    mean force constant         :  508.6626 +-   9.3329 N/m
    specific heat               :    2.2902 +-   0.0219 k_B/atom
    entropy                     :    1.7884 +-   0.0157 k_B/atom
    free energy                 :   52.3418 +-   0.8639 meV/atom
    resilience                  :  301.3226 +-   5.4308 N/m
    Lamb-Moessbauer temperature : 4091.1197 +-  73.7346 K
    isotope fractionation       :    4.0656 +-   0.2260 perMille/%
    high T isotope frac.        :    4.3545 +-   0.0799 perMille/%
    rms displacement            :    3.9982 +-   0.0321 pm
    impact displacement         :    3.8827 +-   0.2225 pm


  Created files -->
   Protocol of calculations      : Output/Fe_Murphy_P10_psth_ptl.txt

File: 051_phox_Fe_auto/WithMurphyCroppedRes/2011Feb_171GPa/Output/Fe_Murphy_P11_phox_ptl.txt

            #####   ##   ## #####  ###### ##   ## ##    ##   ##
           ##   ## ##   ## ##   ## ##     ###  ##  ##    ##  ##
          ##   ##  ##   ## ##   ## ##      ###  ## ##     ####
         ######   ####### ##   ##  #####   ## # ##  ##     ##
        ##       ##   ##  ##   ##  ##      ##  ###   ##    ###
       ##        ##   ##  ##   ##  ##      ##   ##   ##   ## ##
      ###       ##   ##    #####   ######   ##   ##   ## ##   ###

   PHOnon Excitation by Nuclear resonant Inelastic X-ray scattering
                  module phox - version 3.0beta8


 Input parameters -->
    Nuclear transition energy    :   14.412 keV
    Recoil energy of free atom   :    1.956 meV
    Temperature of the material  :  300.00  K
    Constant background          :    3.00  cnts/channel
    Normalization correction     :    5.00  %/100meV
    Linear E-scale correction    :    0.00  0.1%
    Quadratic E-scale correction :    0.00  1E-6/meV

 Fit parameters -->

    |     name                       |   start  |   prior  | prior rms |
    |--------------------------------+----------+----------+-----------|
    | norm                           | 5.00E+00 |          |           |
    | background                     | 3.00E+00 |          |           |
     ------------------------------------------------------------------


 Results -->

     Deviator value:      0.17 +-   0.16

     | parameter name | ## |  value    +- error   | % err |
     |----------------+----+----------------------+-------|
     | norm           |  1 |  4.24D+00 << trapped parm.   |
     | background     |  2 |  2.35D+00 +- 5.5D-02 |   2.3 |
      ----------------------------------------------------
       Error estimates give a 68% confidence interval.

  Error correlation matrix ->

      ## |    1      2
     ----+---------------
       1 |    1      0  
       2 |    0      1  

  Smallest eigenvalues of Fisher information matrix ->

     fixed | none  2
    -------+---------
      none |  10  10
        2  |  10  10

  Fit of the elastic peak -->
    shape function unprocessed from file
      peak              :   1.31E+03
      valid range (meV) :  -5.12 to  5.23
    fit range (meV) :  -4.93 to  4.93  centered at  0.12
              Chi^2    peak   FWHM   pos.  %bgr.  asm.
    start:    40.06 4.29E+03  0.99  0.122  0.204  0.93
    final:     2.29 4.55E+03  1.07 -0.011  0.211  0.93
    errors:    0.25 2.47E+02  0.04  0.046  0.119  0.10

    smoothing range (meV) :  -2.825 to  3.093

  Quantities derived directly from the data -->
    Lamb-Moessbauer factor :   0.9208  +-  0.0020
    kinetic energy / atom  :  16.2197  +-  0.2727 meV
    mean force constant    : 488.3766  +- 16.0078 N/m

  Decomposition into n-phonon contributions -->
    FFT-filter smoothing :  0.50 meV

  Quantities derived after refinement -->
    Lamb-Moessbauer factor :   0.9229  +-  0.0020
    kinetic energy / atom  :  16.6437  +-  0.2798 meV
    mean force constant    : 526.8572  +- 17.2691 N/m
    isotope fractionation  :   4.3142  +-  0.3247 perMille/%
    high T isotope frac.   :   4.5102  +-  0.1478 perMille/%

  Consistency tests using the refined data -->
       tested quantity         %deviation   norm.dev.   status
    detailed balance          0.00 +-99.99    0.00        ok              
    energy/temp. calib.       0.00 +-99.99    0.00        ok              

  Consistency tests using the partial DOS -->
       tested quantity         %deviation   norm.dev.   status
    negativity of DOS         0.35 +- 1.03    0.34        ok              
    norm of DOS              -0.05 +- 1.46    0.03        ok              
    Lamb-Moessbauer factor   -0.05 +- 0.29    0.18        ok              
    kinetic energy / atom     0.28 +- 2.32    0.12        ok              
    mean force constant       4.15 +- 4.06    1.02    acceptable          
    rms average --------------------------->  0.49        ok              

  Quantities calculated from the partial DOS -->
    Lamb-Moessbauer factor        :   0.9224 +-  0.0018
    kinetic energy                :  16.6900 +-  0.2658 meV/atom
    mean force constant           : 548.7398 +- 12.6331 N/m
    Lamb-Moessbauer factor at T=0 :   0.9556 +-  0.0005
    kinetic energy         at T=0 :  12.0525 +-  0.2175 meV/atom
    vibrational specific heat     :   2.2439 +-  0.0299 k_B/atom
    vibrational entropy           :   1.6961 +-  0.0210 k_B/atom
    resilience                    : 320.7094 +-  8.8353 N/m
    Lamb-Moessbauer temperature   :   4354.3 +-  119.96 K
    isotope fractionation         :   4.3680 +-  0.3084 perMille/%
    high T isotope frac.          :   4.6975 +-  0.1081 perMille/%


  Created files -->

   Protocol of calculations      : Output/Fe_Murphy_P11_phox_ptl.txt
   List of all iteration steps   : Output/Fe_Murphy_P11_ite.csv
   Fitted resolution function    : Output/Fe_Murphy_P11_rfc.dat
   Data without elastic peak     : Output/Fe_Murphy_P11_pst.dat
   Norm. data w/out elastic peak : Output/Fe_Murphy_P11_psn.dat
   one-phonon contribution       : Output/Fe_Murphy_P11_1ph.dat
   two-phonon contribution       : Output/Fe_Murphy_P11_2ph.dat
   3+ phonon contribution        : Output/Fe_Murphy_P11_3ph.dat
   partial phonon DOS            : Output/Fe_Murphy_P11_dos.dat
   covariance matrix of DOS      : Output/Fe_Murphy_P11_cvm.bin

File: 051_phox_Fe_auto/WithMurphyCroppedRes/2011Feb_171GPa/Output/Fe_Murphy_P11_psth_ptl.txt

            #####   ##   ## #####  ###### ##   ## ##    ##   ##
           ##   ## ##   ## ##   ## ##     ###  ##  ##    ##  ##
          ##   ##  ##   ## ##   ## ##      ###  ## ##     ####
         ######   ####### ##   ##  #####   ## # ##  ##     ##
        ##       ##   ##  ##   ##  ##      ##  ###   ##    ###
       ##        ##   ##  ##   ##  ##      ##   ##   ##   ## ##
      ###       ##   ##    #####   ######   ##   ##   ## ##   ###

   PHOnon Excitation by Nuclear resonant Inelastic X-ray scattering
                  module psth - version 3.0beta8


  Input parameters -->
    Nuclear transition energy   :   14.412 keV
    Recoil energy of free atom  :    1.956 meV
    Temperature                 :  300.00 K

  Quantities calculated with the partial DOS -->
    Lamb-Moessbauer factor      :    0.9225 +-   0.0019
    kinetic energy              :   16.6988 +-   0.2774 meV/atom
    mean force constant         :  550.2169 +-  13.0212 N/m
    specific heat               :    2.2425 +-   0.0311 k_B/atom
    entropy                     :    1.6938 +-   0.0217 k_B/atom
    free energy                 :   56.4058 +-   1.2299 meV/atom
    resilience                  :  321.4673 +-   9.1089 N/m
    Lamb-Moessbauer temperature : 4364.6288 +- 123.6737 K
    isotope fractionation       :    4.3781 +-   0.3219 perMille/%
    high T isotope frac.        :    4.7102 +-   0.1115 perMille/%
    rms displacement            :    3.8878 +-   0.0485 pm
    impact displacement         :    3.7282 +-   0.3101 pm


  Created files -->
   Protocol of calculations      : Output/Fe_Murphy_P11_psth_ptl.txt

File: 051_phox_Fe_auto/WithMurphyCroppedRes/2015Mar_Ambient/Output/Fe_Ambient_phox_ptl.txt

            #####   ##   ## #####  ###### ##   ## ##    ##   ##
           ##   ## ##   ## ##   ## ##     ###  ##  ##    ##  ##
          ##   ##  ##   ## ##   ## ##      ###  ## ##     ####
         ######   ####### ##   ##  #####   ## # ##  ##     ##
        ##       ##   ##  ##   ##  ##      ##  ###   ##    ###
       ##        ##   ##  ##   ##  ##      ##   ##   ##   ## ##
      ###       ##   ##    #####   ######   ##   ##   ## ##   ###

   PHOnon Excitation by Nuclear resonant Inelastic X-ray scattering
                  module phox - version 3.0beta8


 Input parameters -->
    Nuclear transition energy    :   14.412 keV
    Recoil energy of free atom   :    1.956 meV
    Temperature of the material  :  300.00  K
    Constant background          :    3.00  cnts/channel
    Normalization correction     :    6.00  %/100meV
    Linear E-scale correction    :    0.00  0.1%
    Quadratic E-scale correction :    0.00  1E-6/meV

 Fit parameters -->

    |     name                       |   start  |   prior  | prior rms |
    |--------------------------------+----------+----------+-----------|
    | norm                           | 6.00E+00 |          |           |
    | background                     | 3.00E+00 |          |           |
     ------------------------------------------------------------------


 Results -->

     Deviator value:      0.05 +-   0.08

     | parameter name | ## |  value    +- error   | % err |
     |----------------+----+----------------------+-------|
     | norm           |  1 |  5.67D+00 +- 2.6D-01 |   4.7 |
     | background     |  2 |  4.87D-01 +- 2.7D-02 |   5.5 |
      ----------------------------------------------------
       Error estimates give a 68% confidence interval.

  Error correlation matrix ->

      ## |    1      2
     ----+---------------
       1 |    1   -0.736
       2 | -0.736    1  

  Smallest eigenvalues of Fisher information matrix ->

     fixed | none 1 2
    -------+----------
      none |   1  9 9
        1  |   9  9 9
        2  |   9  9 9

  Fit of the elastic peak -->
    shape function processed from file
      peak              :   8.59E+03
      background        :   0.23
      valid range (meV) : -14.69 to 15.02
    fit range (meV) :  -4.99 to  4.99  centered at  0.03
              Chi^2    peak   FWHM   pos.  %bgr.  asm.
    start:   184.62 8.90E+03  1.50  0.027  1.409  1.00
    final:     0.48 8.96E+03  1.17  0.030  1.424  1.00
    errors:    0.12 1.68E+02  0.02  0.019  0.099  0.05

    smoothing range (meV) :  -2.999 to  2.993

  Quantities derived directly from the data -->
    Lamb-Moessbauer factor :   0.7881  +-  0.0026
    kinetic energy / atom  :  14.1518  +-  0.1001 meV
    mean force constant    : 172.3410  +-  4.6152 N/m

  Decomposition into n-phonon contributions -->
    FFT-filter smoothing :  0.50 meV

  Quantities derived after refinement -->
    Lamb-Moessbauer factor :   0.7885  +-  0.0026
    kinetic energy / atom  :  14.1719  +-  0.1003 meV
    mean force constant    : 175.1533  +-  4.6905 N/m
    isotope fractionation  :   1.4458  +-  0.1164 perMille/%
    high T isotope frac.   :   1.4994  +-  0.0402 perMille/%

  Consistency tests using the refined data -->
       tested quantity         %deviation   norm.dev.   status
    detailed balance         -0.01 +- 0.61    0.01        ok              
    energy/temp. calib.       0.32 +- 1.18    0.27        ok              

  Consistency tests using the partial DOS -->
       tested quantity         %deviation   norm.dev.   status
    negativity of DOS         0.14 +- 0.38    0.36        ok              
    norm of DOS               0.11 +- 0.54    0.21        ok              
    Lamb-Moessbauer factor    0.02 +- 0.37    0.06        ok              
    kinetic energy / atom     0.10 +- 0.93    0.10        ok              
    mean force constant      -0.20 +- 3.21    0.06        ok              
    rms average --------------------------->  0.19        ok              

  Quantities calculated from the partial DOS -->
    Lamb-Moessbauer factor        :   0.7886 +-  0.0012
    kinetic energy                :  14.1854 +-  0.0848 meV/atom
    mean force constant           : 174.8085 +-  3.1154 N/m
    Lamb-Moessbauer factor at T=0 :   0.9221 +-  0.0003
    kinetic energy         at T=0 :   6.7938 +-  0.0580 meV/atom
    vibrational specific heat     :   2.7219 +-  0.0139 k_B/atom
    vibrational entropy           :   3.1460 +-  0.0149 k_B/atom
    resilience                    :  98.5638 +-  0.6870 N/m
    Lamb-Moessbauer temperature   :   1338.2 +-    9.33 K
    isotope fractionation         :   1.4614 +-  0.0984 perMille/%
    high T isotope frac.          :   1.4965 +-  0.0267 perMille/%


  Created files -->

   Protocol of calculations      : Output/Fe_Ambient_phox_ptl.txt
   List of all iteration steps   : Output/Fe_Ambient_ite.csv
   Fitted resolution function    : Output/Fe_Ambient_rfc.dat
   Data without elastic peak     : Output/Fe_Ambient_pst.dat
   Norm. data w/out elastic peak : Output/Fe_Ambient_psn.dat
   one-phonon contribution       : Output/Fe_Ambient_1ph.dat
   two-phonon contribution       : Output/Fe_Ambient_2ph.dat
   3+ phonon contribution        : Output/Fe_Ambient_3ph.dat
   partial phonon DOS            : Output/Fe_Ambient_dos.dat
   covariance matrix of DOS      : Output/Fe_Ambient_cvm.bin
