Repository: r-a-morrison/fe_alloy_sound_velocities

# Fe Alloy Sound Velocities
by Rachel Morrison

This is a repository of my graduate research on iron-nickel sound velocities at extreme pressures. This research contributes to our understanding of the thermodynamics of the inner core of the Earth. 

Morrison, R. A., et al., High pressure thermoelasticity and sound velocities of Fe-Ni-Si alloys (2019), *Physics of the Earth and Planetary Interiors*, Volume 294, [https://doi.org/10.1016/j.pepi.2019.05.011](https://doi.org/10.1016/j.pepi.2019.05.011).

Extensive supplementary information is also available at the above link.

Note: A word of caution. Binary files (.pdf, .ai, etc.) are included for completeness. Normally these should be left out of version control so git doesn't mess these up in merge conflicts. Use at your own risk.

## Abstract
The Earth's iron-dominant core is known to contain nickel from cosmochemical analysis and some amount of light elements from geophysical constraints on density and seismic wave velocities. Although there have been several studies to constrain thermoelastic properties of iron-alloys, there has been no systematic study on the effects of nickel and light elements on properties of iron using the same experimental methods and data analysis approach.

We conducted nuclear resonant inelastic X-ray scattering and X-ray diffraction experiments on body-centered cubic and hexagonal close-packed (hcp) Fe0.91Ni0.09 and Fe0.8Ni0.1Si0.1 up to 104 GPa and 86 GPa, respectively, and compare to similar measurements conducted on hcp-Fe up to 171 GPa. Specifically, we determine the Debye sound velocity from the low-energy transfer region of the (partial) phonon density of states (DOS) using the equation of state determined for each material and a new approach which utilizes information criteria and probability distributions. Nickel decreases the shear velocity of iron, while 10 at% Si has little to no effect on the shear velocity of Fe0.91Ni0.09. We observe that the shape of the phonon DOS of these alloys remains similar with increasing pressure.

In the measured compression range, we therefore apply a generalized scaling law to describe the volume dependence of the phonon DOS and find that the vibrational Grüneisen parameters of hcp-Fe0.91Ni0.09 are nearly indistinguishable from those hcp-Fe and those for Fe0.8Ni0.1Si0.1 trend lower. From the vibrational free energy, we constrain the harmonic vibrational component of thermal pressure, which shows a significant positive deviation from theoretical calculations of hcp-Fe at pressures and temperatures of Earth's core. Collectively, our results demonstrate that the effects of nickel should be considered when modeling iron-rich planetary cores.

File: 050_phox_Fe_man/WithMurphyCroppedRes/2009Oct_30GPa/Fe_30GPa.prc/Fe_vit.txt

  Fit range  3.5 to 15.1 meV -->
   Type of fit function        :   1
   Number of parameters        :   3
   Number of fit parameters    :   1
   Number of valid data points :  48

      Chi^2  quality   v_Debye     p1        p2
       0.32  0.0D+00  4.31D+03  1.00D-07  1.00D-07
       0.30 -1.3D-02  4.33D+03  1.00D-07  1.00D-07
       0.30 -9.7D-06  4.33D+03  1.00D-07  1.00D-07
    +- 0.08           1.28D+01  0.00D+00  0.00D+00

  Fit range  3.5 to 15.6 meV -->
   Type of fit function        :   1
   Number of parameters        :   3
   Number of fit parameters    :   1
   Number of valid data points :  50

      Chi^2  quality   v_Debye     p1        p2
       0.45  0.0D+00  4.33D+03  1.00D-07  1.00D-07
       0.44 -3.7D-03  4.32D+03  1.00D-07  1.00D-07
       0.44 -8.0D-07  4.32D+03  1.00D-07  1.00D-07
    +- 0.09           1.51D+01  0.00D+00  0.00D+00

  Fit range  3.5 to  7.2 meV -->
   Type of fit function        :   1
   Number of parameters        :   3
   Number of fit parameters    :   1
   Number of valid data points :  16

      Chi^2  quality   v_Debye     p1        p2
       0.16  0.0D+00  4.32D+03  1.00D-07  1.00D-07
       0.16 -4.8D-04  4.31D+03  1.00D-07  1.00D-07
    +- 0.10           1.72D+01  0.00D+00  0.00D+00

  Fit range  3.7 to  7.7 meV -->
   Type of fit function        :   1
   Number of parameters        :   3
   Number of fit parameters    :   1
   Number of valid data points :  17

      Chi^2  quality   v_Debye     p1        p2
       0.27  0.0D+00  4.31D+03  1.00D-07  1.00D-07
       0.25 -1.1D-02  4.33D+03  1.00D-07  1.00D-07
       0.25 -7.3D-06  4.34D+03  1.00D-07  1.00D-07
    +- 0.13           2.08D+01  0.00D+00  0.00D+00

  Fit range  4.0 to  8.2 meV -->
   Type of fit function        :   1
   Number of parameters        :   3
   Number of fit parameters    :   1
   Number of valid data points :  18

      Chi^2  quality   v_Debye     p1        p2
       0.25  0.0D+00  4.34D+03  1.00D-07  1.00D-07
       0.24 -1.5D-03  4.34D+03  1.00D-07  1.00D-07
       0.24 -1.4D-07  4.34D+03  1.00D-07  1.00D-07
    +- 0.12           1.99D+01  0.00D+00  0.00D+00

  Fit range  4.2 to  8.7 meV -->
   Type of fit function        :   1
   Number of parameters        :   3
   Number of fit parameters    :   1
   Number of valid data points :  19

      Chi^2  quality   v_Debye     p1        p2
       0.24  0.0D+00  4.34D+03  1.00D-07  1.00D-07
       0.24 -1.5D-03  4.35D+03  1.00D-07  1.00D-07
       0.24 -1.3D-07  4.35D+03  1.00D-07  1.00D-07
    +- 0.12           1.92D+01  0.00D+00  0.00D+00

  Fit range  4.5 to  9.2 meV -->
   Type of fit function        :   1
   Number of parameters        :   3
   Number of fit parameters    :   1
   Number of valid data points :  20

      Chi^2  quality   v_Debye     p1        p2
       0.23  0.0D+00  4.35D+03  1.00D-07  1.00D-07
       0.23 -1.8D-04  4.35D+03  1.00D-07  1.00D-07
    +- 0.11           1.82D+01  0.00D+00  0.00D+00

  Fit range  4.7 to  9.7 meV -->
   Type of fit function        :   1
   Number of parameters        :   3
   Number of fit parameters    :   1
   Number of valid data points :  21

      Chi^2  quality   v_Debye     p1        p2
       0.21  0.0D+00  4.35D+03  1.00D-07  1.00D-07
       0.21 -5.8D-04  4.35D+03  1.00D-07  1.00D-07
    +- 0.10           1.66D+01  0.00D+00  0.00D+00

  Fit range  5.0 to 10.2 meV -->
   Type of fit function        :   1
   Number of parameters        :   3
   Number of fit parameters    :   1
   Number of valid data points :  22

      Chi^2  quality   v_Debye     p1        p2
       0.26  0.0D+00  4.35D+03  1.00D-07  1.00D-07
       0.26 -2.2D-03  4.36D+03  1.00D-07  1.00D-07
       0.26 -3.0D-07  4.36D+03  1.00D-07  1.00D-07
    +- 0.11           1.79D+01  0.00D+00  0.00D+00

  Fit range  5.2 to 10.7 meV -->
   Type of fit function        :   1
   Number of parameters        :   3
   Number of fit parameters    :   1
   Number of valid data points :  23

      Chi^2  quality   v_Debye     p1        p2
       0.30  0.0D+00  4.36D+03  1.00D-07  1.00D-07
       0.30 -2.2D-03  4.37D+03  1.00D-07  1.00D-07
       0.30 -2.9D-07  4.37D+03  1.00D-07  1.00D-07
    +- 0.12           1.91D+01  0.00D+00  0.00D+00

  Fit range  5.4 to 11.1 meV -->
   Type of fit function        :   1
   Number of parameters        :   3
   Number of fit parameters    :   1
   Number of valid data points :  24

      Chi^2  quality   v_Debye     p1        p2
       0.27  0.0D+00  4.37D+03  1.00D-07  1.00D-07
       0.27 -5.9D-04  4.37D+03  1.00D-07  1.00D-07
    +- 0.11           1.78D+01  0.00D+00  0.00D+00

  Fit range  5.7 to 11.6 meV -->
   Type of fit function        :   1
   Number of parameters        :   3
   Number of fit parameters    :   1
   Number of valid data points :  25

      Chi^2  quality   v_Debye     p1        p2
       0.23  0.0D+00  4.37D+03  1.00D-07  1.00D-07
       0.23 -1.7D-03  4.38D+03  1.00D-07  1.00D-07
       0.23 -1.8D-07  4.38D+03  1.00D-07  1.00D-07
    +- 0.10           1.59D+01  0.00D+00  0.00D+00

  Fit range  5.9 to 12.1 meV -->
   Type of fit function        :   1
   Number of parameters        :   3
   Number of fit parameters    :   1
   Number of valid data points :  26

      Chi^2  quality   v_Debye     p1        p2
       0.18  0.0D+00  4.38D+03  1.00D-07  1.00D-07
       0.18 -1.3D-03  4.39D+03  1.00D-07  1.00D-07
       0.18 -9.6D-08  4.39D+03  1.00D-07  1.00D-07
    +- 0.08           1.38D+01  0.00D+00  0.00D+00

  Fit range  6.2 to 12.6 meV -->
   Type of fit function        :   1
   Number of parameters        :   3
   Number of fit parameters    :   1
   Number of valid data points :  27

      Chi^2  quality   v_Debye     p1        p2
       0.16  0.0D+00  4.39D+03  1.00D-07  1.00D-07
       0.16 -9.1D-06  4.39D+03  1.00D-07  1.00D-07
    +- 0.08           1.27D+01  0.00D+00  0.00D+00

  Fit range  6.4 to 13.1 meV -->
   Type of fit function        :   1
   Number of parameters        :   3
   Number of fit parameters    :   1
   Number of valid data points :  28

      Chi^2  quality   v_Debye     p1        p2
       0.21  0.0D+00  4.39D+03  1.00D-07  1.00D-07
       0.21 -2.7D-03  4.38D+03  1.00D-07  1.00D-07
       0.21 -4.2D-07  4.38D+03  1.00D-07  1.00D-07
    +- 0.09           1.44D+01  0.00D+00  0.00D+00

  Fit range  6.7 to 13.6 meV -->
   Type of fit function        :   1
   Number of parameters        :   3
   Number of fit parameters    :   1
   Number of valid data points :  29

      Chi^2  quality   v_Debye     p1        p2
       0.26  0.0D+00  4.38D+03  1.00D-07  1.00D-07
       0.26 -2.5D-03  4.37D+03  1.00D-07  1.00D-07
       0.26 -3.8D-07  4.37D+03  1.00D-07  1.00D-07
    +- 0.10           1.55D+01  0.00D+00  0.00D+00

  Fit range  6.9 to 14.1 meV -->
   Type of fit function        :   1
   Number of parameters        :   3
   Number of fit parameters    :   1
   Number of valid data points :  30

      Chi^2  quality   v_Debye     p1        p2
       0.29  0.0D+00  4.37D+03  1.00D-07  1.00D-07
       0.29 -1.6D-03  4.36D+03  1.00D-07  1.00D-07
       0.29 -1.5D-07  4.36D+03  1.00D-07  1.00D-07
    +- 0.10           1.60D+01  0.00D+00  0.00D+00

  Fit range  7.2 to 14.6 meV -->
   Type of fit function        :   1
   Number of parameters        :   3
   Number of fit parameters    :   1
   Number of valid data points :  31

      Chi^2  quality   v_Debye     p1        p2
       0.29  0.0D+00  4.36D+03  1.00D-07  1.00D-07
       0.29 -3.4D-04  4.36D+03  1.00D-07  1.00D-07
    +- 0.10           1.56D+01  0.00D+00  0.00D+00

  Fit range  7.4 to 15.1 meV -->
   Type of fit function        :   1
   Number of parameters        :   3
   Number of fit parameters    :   1
   Number of valid data points :  32

      Chi^2  quality   v_Debye     p1        p2
       0.37  0.0D+00  4.36D+03  1.00D-07  1.00D-07
       0.36 -3.8D-03  4.34D+03  1.00D-07  1.00D-07
       0.36 -8.8D-07  4.34D+03  1.00D-07  1.00D-07
    +- 0.11           1.70D+01  0.00D+00  0.00D+00

  Fit range  7.7 to 15.6 meV -->
   Type of fit function        :   1
   Number of parameters        :   3
   Number of fit parameters    :   1
   Number of valid data points :  33

      Chi^2  quality   v_Debye     p1        p2
       0.60  0.0D+00  4.34D+03  1.00D-07  1.00D-07
       0.57 -9.1D-03  4.32D+03  1.00D-07  1.00D-07
       0.57 -4.9D-06  4.31D+03  1.00D-07  1.00D-07
    +- 0.13           2.06D+01  0.00D+00  0.00D+00
