Repository: r-a-morrison/fe_alloy_sound_velocities

# Fe Alloy Sound Velocities
by Rachel Morrison

This is a repository of my graduate research on iron-nickel sound velocities at extreme pressures. This research contributes to our understanding of the thermodynamics of the inner core of the Earth. 

Morrison, R. A., et al., High pressure thermoelasticity and sound velocities of Fe-Ni-Si alloys (2019), *Physics of the Earth and Planetary Interiors*, Volume 294, [https://doi.org/10.1016/j.pepi.2019.05.011](https://doi.org/10.1016/j.pepi.2019.05.011).

Extensive supplementary information is also available at the above link.

Note: A word of caution. Binary files (.pdf, .ai, etc.) are included for completeness. Normally these should be left out of version control so git doesn't mess these up in merge conflicts. Use at your own risk.

## Abstract
The Earth's iron-dominant core is known to contain nickel from cosmochemical analysis and some amount of light elements from geophysical constraints on density and seismic wave velocities. Although there have been several studies to constrain thermoelastic properties of iron-alloys, there has been no systematic study on the effects of nickel and light elements on properties of iron using the same experimental methods and data analysis approach.

We conducted nuclear resonant inelastic X-ray scattering and X-ray diffraction experiments on body-centered cubic and hexagonal close-packed (hcp) Fe0.91Ni0.09 and Fe0.8Ni0.1Si0.1 up to 104 GPa and 86 GPa, respectively, and compare to similar measurements conducted on hcp-Fe up to 171 GPa. Specifically, we determine the Debye sound velocity from the low-energy transfer region of the (partial) phonon density of states (DOS) using the equation of state determined for each material and a new approach which utilizes information criteria and probability distributions. Nickel decreases the shear velocity of iron, while 10 at% Si has little to no effect on the shear velocity of Fe0.91Ni0.09. We observe that the shape of the phonon DOS of these alloys remains similar with increasing pressure.

In the measured compression range, we therefore apply a generalized scaling law to describe the volume dependence of the phonon DOS and find that the vibrational Grüneisen parameters of hcp-Fe0.91Ni0.09 are nearly indistinguishable from those hcp-Fe and those for Fe0.8Ni0.1Si0.1 trend lower. From the vibrational free energy, we constrain the harmonic vibrational component of thermal pressure, which shows a significant positive deviation from theoretical calculations of hcp-Fe at pressures and temperatures of Earth's core. Collectively, our results demonstrate that the effects of nickel should be considered when modeling iron-rich planetary cores.

File: 050_phox_Fe_man/2009Oct_106GPa/Output/Fe_Murphy_P7_phox_ptl.txt

            #####   ##   ## #####  ###### ##   ## ##    ##   ##
           ##   ## ##   ## ##   ## ##     ###  ##  ##    ##  ##
          ##   ##  ##   ## ##   ## ##      ###  ## ##     ####
         ######   ####### ##   ##  #####   ## # ##  ##     ##
        ##       ##   ##  ##   ##  ##      ##  ###   ##    ###
       ##        ##   ##  ##   ##  ##      ##   ##   ##   ## ##
      ###       ##   ##    #####   ######   ##   ##   ## ##   ###

   PHOnon Excitation by Nuclear resonant Inelastic X-ray scattering
                  module phox - version 3.0beta8


 Input parameters -->
    Nuclear transition energy    :   14.412 keV
    Recoil energy of free atom   :    1.956 meV
    Temperature of the material  :  300.00  K
    Constant background          :    3.00  cnts/channel
    Normalization correction     :   -9.00  %/100meV
    Linear E-scale correction    :    0.00  0.1%
    Quadratic E-scale correction :    0.00  1E-6/meV

 Fit parameters -->

    |     name                       |   start  |   prior  | prior rms |
    |--------------------------------+----------+----------+-----------|
    | background                     | 3.00E+00 |          |           |
     ------------------------------------------------------------------


 Results -->

     Deviator value:      1.31 +-   0.41

     | parameter name | ## |  value    +- error   | % err |
     |----------------+----+----------------------+-------|
     | background     |  1 |  4.41D+00 +- 2.4D-01 |   5.5 |
      ----------------------------------------------------
       Error estimates give a 68% confidence interval.


  Fit of the elastic peak -->
    shape function processed from file
      peak              :   1.21E+04
      background        :   0.84
      valid range (meV) :  -7.47 to  4.73
    fit range (meV) :  -4.98 to  4.98  centered at -0.01
              Chi^2    peak   FWHM   pos.  %bgr.  asm.
    start:   139.24 9.56E+03  1.49 -0.013  0.495  0.98
    final:     1.44 9.60E+03  1.25  0.002  0.485  0.98
    errors:    0.20 2.73E+02  0.02  0.032  0.086  0.07

    smoothing range (meV) :  -3.003 to  2.974

  Quantities derived directly from the data -->
    Lamb-Moessbauer factor :   0.9013  +-  0.0011
    kinetic energy / atom  :  15.4539  +-  0.1137 meV
    mean force constant    : 366.6883  +-  5.6103 N/m

  Decomposition into n-phonon contributions -->
    FFT-filter smoothing :  0.50 meV

  Quantities derived after refinement -->
    Lamb-Moessbauer factor :   0.9040  +-  0.0011
    kinetic energy / atom  :  15.8241  +-  0.1165 meV
    mean force constant    : 404.8052  +-  6.1935 N/m
    isotope fractionation  :   3.3631  +-  0.1352 perMille/%
    high T isotope frac.   :   3.4654  +-  0.0530 perMille/%

  Consistency tests using the refined data -->
       tested quantity         %deviation   norm.dev.   status
    detailed balance         -0.97 +- 0.85    1.15    acceptable          
    energy/temp. calib.       1.76 +- 1.04    1.69    acceptable          

  Consistency tests using the partial DOS -->
       tested quantity         %deviation   norm.dev.   status
    negativity of DOS         0.19 +- 0.51    0.37        ok              
    norm of DOS               0.51 +- 0.73    0.70        ok              
    Lamb-Moessbauer factor   -0.02 +- 0.16    0.12        ok              
    kinetic energy / atom    -0.04 +- 1.07    0.04        ok              
    mean force constant       2.38 +- 1.95    1.22    acceptable          
    rms average --------------------------->  0.65        ok              

  Quantities calculated from the partial DOS -->
    Lamb-Moessbauer factor        :   0.9038 +-  0.0009
    kinetic energy                :  15.8181 +-  0.1231 meV/atom
    mean force constant           : 414.4230 +-  4.8658 N/m
    Lamb-Moessbauer factor at T=0 :   0.9493 +-  0.0003
    kinetic energy         at T=0 :  10.4884 +-  0.0943 meV/atom
    vibrational specific heat     :   2.3991 +-  0.0163 k_B/atom
    vibrational entropy           :   2.0134 +-  0.0126 k_B/atom
    resilience                    : 248.3354 +-  2.7501 N/m
    Lamb-Moessbauer temperature   :   3371.7 +-   37.34 K
    isotope fractionation         :   3.3561 +-  0.1429 perMille/%
    high T isotope frac.          :   3.5477 +-  0.0417 perMille/%


  Created files -->

   Protocol of calculations      : Output/Fe_Murphy_P7_phox_ptl.txt
   List of all iteration steps   : Output/Fe_Murphy_P7_ite.csv
   Fitted resolution function    : Output/Fe_Murphy_P7_rfc.dat
   Data without elastic peak     : Output/Fe_Murphy_P7_pst.dat
   Norm. data w/out elastic peak : Output/Fe_Murphy_P7_psn.dat
   one-phonon contribution       : Output/Fe_Murphy_P7_1ph.dat
   two-phonon contribution       : Output/Fe_Murphy_P7_2ph.dat
   3+ phonon contribution        : Output/Fe_Murphy_P7_3ph.dat
   partial phonon DOS            : Output/Fe_Murphy_P7_dos.dat
   covariance matrix of DOS      : Output/Fe_Murphy_P7_cvm.bin

File: 050_phox_Fe_man/2009Oct_106GPa/Output/Fe_Murphy_P7_psth_ptl.txt

            #####   ##   ## #####  ###### ##   ## ##    ##   ##
           ##   ## ##   ## ##   ## ##     ###  ##  ##    ##  ##
          ##   ##  ##   ## ##   ## ##      ###  ## ##     ####
         ######   ####### ##   ##  #####   ## # ##  ##     ##
        ##       ##   ##  ##   ##  ##      ##  ###   ##    ###
       ##        ##   ##  ##   ##  ##      ##   ##   ##   ## ##
      ###       ##   ##    #####   ######   ##   ##   ## ##   ###

   PHOnon Excitation by Nuclear resonant Inelastic X-ray scattering
                  module psth - version 3.0beta8


  Input parameters -->
    Nuclear transition energy   :   14.412 keV
    Recoil energy of free atom  :    1.956 meV
    Temperature                 :  300.00 K

  Quantities calculated with the partial DOS -->
    Lamb-Moessbauer factor      :    0.9038 +-   0.0010
    kinetic energy              :   15.8172 +-   0.1340 meV/atom
    mean force constant         :  414.3938 +-   5.2058 N/m
    specific heat               :    2.3993 +-   0.0175 k_B/atom
    entropy                     :    2.0140 +-   0.0134 k_B/atom
    free energy                 :   42.8375 +-   0.5276 meV/atom
    resilience                  :  247.9618 +-   2.8625 N/m
    Lamb-Moessbauer temperature : 3366.6294 +-  38.8641 K
    isotope fractionation       :    3.3551 +-   0.1555 perMille/%
    high T isotope frac.        :    3.5475 +-   0.0446 perMille/%
    rms displacement            :    4.3548 +-   0.0230 pm
    impact displacement         :    4.2725 +-   0.1859 pm


  Created files -->
   Protocol of calculations      : Output/Fe_Murphy_P7_psth_ptl.txt

File: 050_phox_Fe_man/2009Oct_121GPa/Output/Fe_Murphy_P8_phox_ptl.txt

            #####   ##   ## #####  ###### ##   ## ##    ##   ##
           ##   ## ##   ## ##   ## ##     ###  ##  ##    ##  ##
          ##   ##  ##   ## ##   ## ##      ###  ## ##     ####
         ######   ####### ##   ##  #####   ## # ##  ##     ##
        ##       ##   ##  ##   ##  ##      ##  ###   ##    ###
       ##        ##   ##  ##   ##  ##      ##   ##   ##   ## ##
      ###       ##   ##    #####   ######   ##   ##   ## ##   ###

   PHOnon Excitation by Nuclear resonant Inelastic X-ray scattering
                  module phox - version 3.0beta8


 Input parameters -->
    Nuclear transition energy    :   14.412 keV
    Recoil energy of free atom   :    1.956 meV
    Temperature of the material  :  300.00  K
    Constant background          :    3.00  cnts/channel
    Normalization correction     :  -12.00  %/100meV
    Linear E-scale correction    :    0.00  0.1%
    Quadratic E-scale correction :    0.00  1E-6/meV

 Fit parameters -->

    |     name                       |   start  |   prior  | prior rms |
    |--------------------------------+----------+----------+-----------|
    | background                     | 3.00E+00 |          |           |
     ------------------------------------------------------------------


 Results -->

     Deviator value:      0.14 +-   0.13

     | parameter name | ## |  value    +- error   | % err |
     |----------------+----+----------------------+-------|
     | background     |  1 |  5.95D+00 +- 6.7D-02 |   1.1 |
      ----------------------------------------------------
       Error estimates give a 68% confidence interval.


  Fit of the elastic peak -->
    shape function processed from file
      peak              :   2.68E+04
      background        :  11.13
      valid range (meV) :  -3.59 to  3.16
    fit range (meV) :  -4.99 to  4.99  centered at  0.16
              Chi^2    peak   FWHM   pos.  %bgr.  asm.
    start:   103.20 7.91E+03  1.00  0.155  0.372  1.01
    final:     1.09 8.09E+03  1.24  0.041  0.408  1.01
    errors:    0.17 2.23E+02  0.02  0.030  0.076  0.07

    smoothing range (meV) :  -2.883 to  3.111

  Quantities derived directly from the data -->
    Lamb-Moessbauer factor :   0.9074  +-  0.0012
    kinetic energy / atom  :  15.6839  +-  0.1411 meV
    mean force constant    : 403.5288  +-  7.3028 N/m

  Decomposition into n-phonon contributions -->
    FFT-filter smoothing :  0.50 meV

  Quantities derived after refinement -->
    Lamb-Moessbauer factor :   0.9100  +-  0.0012
    kinetic energy / atom  :  16.0577  +-  0.1444 meV
    mean force constant    : 444.7583  +-  8.0490 N/m
    isotope fractionation  :   3.6341  +-  0.1676 perMille/%
    high T isotope frac.   :   3.8074  +-  0.0689 perMille/%

  Consistency tests using the refined data -->
       tested quantity         %deviation   norm.dev.   status
    detailed balance         -0.19 +- 1.07    0.18        ok              
    energy/temp. calib.       0.64 +- 1.25    0.51        ok              

  Consistency tests using the partial DOS -->
       tested quantity         %deviation   norm.dev.   status
    negativity of DOS         0.17 +- 0.62    0.27        ok              
    norm of DOS               0.22 +- 0.88    0.26        ok              
    Lamb-Moessbauer factor   -0.04 +- 0.18    0.20        ok              
    kinetic energy / atom    -0.00 +- 1.31    0.00        ok              
    mean force constant       1.41 +- 2.33    0.61        ok              
    rms average --------------------------->  0.33        ok              

  Quantities calculated from the partial DOS -->
    Lamb-Moessbauer factor        :   0.9097 +-  0.0010
    kinetic energy                :  16.0569 +-  0.1526 meV/atom
    mean force constant           : 451.0308 +-  6.5046 N/m
    Lamb-Moessbauer factor at T=0 :   0.9512 +-  0.0004
    kinetic energy         at T=0 :  10.9267 +-  0.1201 meV/atom
    vibrational specific heat     :   2.3561 +-  0.0190 k_B/atom
    vibrational entropy           :   1.9200 +-  0.0142 k_B/atom
    resilience                    : 269.5558 +-  3.5929 N/m
    Lamb-Moessbauer temperature   :   3659.8 +-   48.78 K
    isotope fractionation         :   3.6333 +-  0.1771 perMille/%
    high T isotope frac.          :   3.8611 +-  0.0557 perMille/%


  Created files -->

   Protocol of calculations      : Output/Fe_Murphy_P8_phox_ptl.txt
   List of all iteration steps   : Output/Fe_Murphy_P8_ite.csv
   Fitted resolution function    : Output/Fe_Murphy_P8_rfc.dat
   Data without elastic peak     : Output/Fe_Murphy_P8_pst.dat
   Norm. data w/out elastic peak : Output/Fe_Murphy_P8_psn.dat
   one-phonon contribution       : Output/Fe_Murphy_P8_1ph.dat
   two-phonon contribution       : Output/Fe_Murphy_P8_2ph.dat
   3+ phonon contribution        : Output/Fe_Murphy_P8_3ph.dat
   partial phonon DOS            : Output/Fe_Murphy_P8_dos.dat
   covariance matrix of DOS      : Output/Fe_Murphy_P8_cvm.bin

File: 050_phox_Fe_man/2009Oct_121GPa/Output/Fe_Murphy_P8_psth_ptl.txt

            #####   ##   ## #####  ###### ##   ## ##    ##   ##
           ##   ## ##   ## ##   ## ##     ###  ##  ##    ##  ##
          ##   ##  ##   ## ##   ## ##      ###  ## ##     ####
         ######   ####### ##   ##  #####   ## # ##  ##     ##
        ##       ##   ##  ##   ##  ##      ##  ###   ##    ###
       ##        ##   ##  ##   ##  ##      ##   ##   ##   ## ##
      ###       ##   ##    #####   ######   ##   ##   ## ##   ###

   PHOnon Excitation by Nuclear resonant Inelastic X-ray scattering
                  module psth - version 3.0beta8


  Input parameters -->
    Nuclear transition energy   :   14.412 keV
    Recoil energy of free atom  :    1.956 meV
    Temperature                 :  300.00 K

  Quantities calculated with the partial DOS -->
    Lamb-Moessbauer factor      :    0.9097 +-   0.0011
    kinetic energy              :   16.0509 +-   0.1636 meV/atom
    mean force constant         :  450.1999 +-   6.8553 N/m
    specific heat               :    2.3573 +-   0.0202 k_B/atom
    entropy                     :    1.9232 +-   0.0150 k_B/atom
    free energy                 :   46.5878 +-   0.6765 meV/atom
    resilience                  :  267.3091 +-   3.6752 N/m
    Lamb-Moessbauer temperature : 3629.3116 +-  49.8984 K
    isotope fractionation       :    3.6262 +-   0.1898 perMille/%
    high T isotope frac.        :    3.8540 +-   0.0587 perMille/%
    rms displacement            :    4.2128 +-   0.0264 pm
    impact displacement         :    4.1138 +-   0.2103 pm


  Created files -->
   Protocol of calculations      : Output/Fe_Murphy_P8_psth_ptl.txt

File: 050_phox_Fe_man/2009Oct_133GPa/Output/Fe_Murphy_P9_phox_ptl.txt

            #####   ##   ## #####  ###### ##   ## ##    ##   ##
           ##   ## ##   ## ##   ## ##     ###  ##  ##    ##  ##
          ##   ##  ##   ## ##   ## ##      ###  ## ##     ####
         ######   ####### ##   ##  #####   ## # ##  ##     ##
        ##       ##   ##  ##   ##  ##      ##  ###   ##    ###
       ##        ##   ##  ##   ##  ##      ##   ##   ##   ## ##
      ###       ##   ##    #####   ######   ##   ##   ## ##   ###

   PHOnon Excitation by Nuclear resonant Inelastic X-ray scattering
                  module phox - version 3.0beta8


 Input parameters -->
    Nuclear transition energy    :   14.412 keV
    Recoil energy of free atom   :    1.956 meV
    Temperature of the material  :  300.00  K
    Constant background          :    3.00  cnts/channel
    Normalization correction     :   -7.00  %/100meV
    Linear E-scale correction    :    0.00  0.1%
    Quadratic E-scale correction :    0.00  1E-6/meV

 Fit parameters -->

    |     name                       |   start  |   prior  | prior rms |
    |--------------------------------+----------+----------+-----------|
    | background                     | 3.00E+00 |          |           |
     ------------------------------------------------------------------


 Results -->

     Deviator value:      0.62 +-   0.28

     | parameter name | ## |  value    +- error   | % err |
     |----------------+----+----------------------+-------|
     | background     |  1 |  2.11D+00 +- 9.9D-02 |   4.7 |
      ----------------------------------------------------
       Error estimates give a 68% confidence interval.


  Fit of the elastic peak -->
    shape function processed from file
      peak              :   1.52E+04
      background        :   4.73
      valid range (meV) :  -4.10 to  2.88
    fit range (meV) :  -4.98 to  4.98  centered at  0.11
              Chi^2    peak   FWHM   pos.  %bgr.  asm.
    start:   152.28 5.15E+03  1.49  0.106  0.349  0.96
    final:     0.77 5.21E+03  1.28 -0.011  0.337  0.96
    errors:    0.15 1.46E+02  0.02  0.032  0.071  0.07

    smoothing range (meV) :  -2.872 to  3.106

  Quantities derived directly from the data -->
    Lamb-Moessbauer factor :   0.9108  +-  0.0015
    kinetic energy / atom  :  15.8719  +-  0.1689 meV
    mean force constant    : 421.3635  +-  8.5890 N/m

  Decomposition into n-phonon contributions -->
    FFT-filter smoothing :  0.50 meV

  Quantities derived after refinement -->
    Lamb-Moessbauer factor :   0.9135  +-  0.0015
    kinetic energy / atom  :  16.2674  +-  0.1731 meV
    mean force constant    : 465.0545  +-  9.4796 N/m
    isotope fractionation  :   3.8775  +-  0.2009 perMille/%
    high T isotope frac.   :   3.9811  +-  0.0812 perMille/%

  Consistency tests using the refined data -->
       tested quantity         %deviation   norm.dev.   status
    detailed balance         -0.75 +- 1.32    0.57        ok              
    energy/temp. calib.       1.81 +- 1.45    1.25    acceptable          

  Consistency tests using the partial DOS -->
       tested quantity         %deviation   norm.dev.   status
    negativity of DOS         0.07 +- 0.75    0.09        ok              
    norm of DOS               0.70 +- 1.07    0.65        ok              
    Lamb-Moessbauer factor    0.00 +- 0.22    0.01        ok              
    kinetic energy / atom    -0.33 +- 1.55    0.21        ok              
    mean force constant       2.18 +- 2.61    0.84        ok              
    rms average --------------------------->  0.49        ok              

  Quantities calculated from the partial DOS -->
    Lamb-Moessbauer factor        :   0.9136 +-  0.0013
    kinetic energy                :  16.2143 +-  0.1841 meV/atom
    mean force constant           : 475.2123 +-  7.6044 N/m
    Lamb-Moessbauer factor at T=0 :   0.9523 +-  0.0004
    kinetic energy         at T=0 :  11.2101 +-  0.1440 meV/atom
    vibrational specific heat     :   2.3279 +-  0.0231 k_B/atom
    vibrational entropy           :   1.8627 +-  0.0172 k_B/atom
    resilience                    : 281.7865 +-  5.0615 N/m
    Lamb-Moessbauer temperature   :   3825.9 +-   68.72 K
    isotope fractionation         :   3.8159 +-  0.2136 perMille/%
    high T isotope frac.          :   4.0681 +-  0.0651 perMille/%


  Created files -->

   Protocol of calculations      : Output/Fe_Murphy_P9_phox_ptl.txt
   List of all iteration steps   : Output/Fe_Murphy_P9_ite.csv
   Fitted resolution function    : Output/Fe_Murphy_P9_rfc.dat
   Data without elastic peak     : Output/Fe_Murphy_P9_pst.dat
   Norm. data w/out elastic peak : Output/Fe_Murphy_P9_psn.dat
   one-phonon contribution       : Output/Fe_Murphy_P9_1ph.dat
   two-phonon contribution       : Output/Fe_Murphy_P9_2ph.dat
   3+ phonon contribution        : Output/Fe_Murphy_P9_3ph.dat
   partial phonon DOS            : Output/Fe_Murphy_P9_dos.dat
   covariance matrix of DOS      : Output/Fe_Murphy_P9_cvm.bin

File: 050_phox_Fe_man/2009Oct_133GPa/Output/Fe_Murphy_P9_psth_ptl.txt

            #####   ##   ## #####  ###### ##   ## ##    ##   ##
           ##   ## ##   ## ##   ## ##     ###  ##  ##    ##  ##
          ##   ##  ##   ## ##   ## ##      ###  ## ##     ####
         ######   ####### ##   ##  #####   ## # ##  ##     ##
        ##       ##   ##  ##   ##  ##      ##  ###   ##    ###
       ##        ##   ##  ##   ##  ##      ##   ##   ##   ## ##
      ###       ##   ##    #####   ######   ##   ##   ## ##   ###

   PHOnon Excitation by Nuclear resonant Inelastic X-ray scattering
                  module psth - version 3.0beta8


  Input parameters -->
    Nuclear transition energy   :   14.412 keV
    Recoil energy of free atom  :    1.956 meV
    Temperature                 :  300.00 K

  Quantities calculated with the partial DOS -->
    Lamb-Moessbauer factor      :    0.9136 +-   0.0014
    kinetic energy              :   16.2145 +-   0.1959 meV/atom
    mean force constant         :  475.3310 +-   7.9845 N/m
    specific heat               :    2.3279 +-   0.0244 k_B/atom
    entropy                     :    1.8627 +-   0.0180 k_B/atom
    free energy                 :   49.1326 +-   0.8028 meV/atom
    resilience                  :  281.7826 +-   5.2513 N/m
    Lamb-Moessbauer temperature : 3825.8214 +-  71.2977 K
    isotope fractionation       :    3.8161 +-   0.2273 perMille/%
    high T isotope frac.        :    4.0691 +-   0.0684 perMille/%
    rms displacement            :    4.1166 +-   0.0345 pm
    impact displacement         :    4.0114 +-   0.2524 pm


  Created files -->
   Protocol of calculations      : Output/Fe_Murphy_P9_psth_ptl.txt

File: 050_phox_Fe_man/2009Oct_30GPa/Output/Fe_Murphy_P1_phox_ptl.txt

            #####   ##   ## #####  ###### ##   ## ##    ##   ##
           ##   ## ##   ## ##   ## ##     ###  ##  ##    ##  ##
          ##   ##  ##   ## ##   ## ##      ###  ## ##     ####
         ######   ####### ##   ##  #####   ## # ##  ##     ##
        ##       ##   ##  ##   ##  ##      ##  ###   ##    ###
       ##        ##   ##  ##   ##  ##      ##   ##   ##   ## ##
      ###       ##   ##    #####   ######   ##   ##   ## ##   ###

   PHOnon Excitation by Nuclear resonant Inelastic X-ray scattering
                  module phox - version 3.0beta8


 Input parameters -->
    Nuclear transition energy    :   14.412 keV
    Recoil energy of free atom   :    1.956 meV
    Temperature of the material  :  300.00  K
    Constant background          :    3.00  cnts/channel
    Normalization correction     :    0.00  %/100meV
    Linear E-scale correction    :    0.00  0.1%
    Quadratic E-scale correction :    0.00  1E-6/meV

 Fit parameters -->

    |     name                       |   start  |   prior  | prior rms |
    |--------------------------------+----------+----------+-----------|
    | background                     | 3.00E+00 |          |           |
     ------------------------------------------------------------------


 Results -->

     Deviator value:      0.30 +-   0.19

     | parameter name | ## |  value    +- error   | % err |
     |----------------+----+----------------------+-------|
     | background     |  1 |  3.81D+00 +- 1.0D-01 |   2.7 |
      ----------------------------------------------------
       Error estimates give a 68% confidence interval.


  Fit of the elastic peak -->
    shape function processed from file
      peak              :   2.50E+04
      background        :   9.61
      valid range (meV) :  -4.55 to  2.94
    fit range (meV) :  -4.99 to  4.99  centered at -0.05
              Chi^2    peak   FWHM   pos.  %bgr.  asm.
    start:    70.87 7.28E+03  1.50 -0.047  0.891  0.98
    final:     0.88 7.31E+03  1.29  0.021  0.894  0.98
    errors:    0.16 1.88E+02  0.02  0.030  0.101  0.07

    smoothing range (meV) :  -3.062 to  2.925

  Quantities derived directly from the data -->
    Lamb-Moessbauer factor :   0.8571  +-  0.0018
    kinetic energy / atom  :  14.5496  +-  0.1093 meV
    mean force constant    : 235.0750  +-  4.9601 N/m

  Decomposition into n-phonon contributions -->
    FFT-filter smoothing :  0.50 meV

  Quantities derived after refinement -->
    Lamb-Moessbauer factor :   0.8595  +-  0.0018
    kinetic energy / atom  :  14.7549  +-  0.1108 meV
    mean force constant    : 255.4688  +-  5.3905 N/m
    isotope fractionation  :   2.1223  +-  0.1286 perMille/%
    high T isotope frac.   :   2.1870  +-  0.0461 perMille/%

  Consistency tests using the refined data -->
       tested quantity         %deviation   norm.dev.   status
    detailed balance         -0.25 +- 0.73    0.34        ok              
    energy/temp. calib.       1.00 +- 1.05    0.95        ok              

  Consistency tests using the partial DOS -->
       tested quantity         %deviation   norm.dev.   status
    negativity of DOS         0.15 +- 0.47    0.32        ok              
    norm of DOS               0.24 +- 0.67    0.35        ok              
    Lamb-Moessbauer factor   -0.04 +- 0.24    0.17        ok              
    kinetic energy / atom     0.05 +- 1.05    0.04        ok              
    mean force constant       0.78 +- 2.59    0.30        ok              
    rms average --------------------------->  0.26        ok              

  Quantities calculated from the partial DOS -->
    Lamb-Moessbauer factor        :   0.8591 +-  0.0011
    kinetic energy                :  14.7616 +-  0.1077 meV/atom
    mean force constant           : 257.4708 +-  3.8273 N/m
    Lamb-Moessbauer factor at T=0 :   0.9369 +-  0.0003
    kinetic energy         at T=0 :   8.3001 +-  0.0771 meV/atom
    vibrational specific heat     :   2.6023 +-  0.0163 k_B/atom
    vibrational entropy           :   2.5863 +-  0.0148 k_B/atom
    resilience                    : 159.3065 +-  1.4197 N/m
    Lamb-Moessbauer temperature   :   2162.9 +-   19.28 K
    isotope fractionation         :   2.1301 +-  0.1250 perMille/%
    high T isotope frac.          :   2.2041 +-  0.0328 perMille/%


  Created files -->

   Protocol of calculations      : Output/Fe_Murphy_P1_phox_ptl.txt
   List of all iteration steps   : Output/Fe_Murphy_P1_ite.csv
   Fitted resolution function    : Output/Fe_Murphy_P1_rfc.dat
   Data without elastic peak     : Output/Fe_Murphy_P1_pst.dat
   Norm. data w/out elastic peak : Output/Fe_Murphy_P1_psn.dat
   one-phonon contribution       : Output/Fe_Murphy_P1_1ph.dat
   two-phonon contribution       : Output/Fe_Murphy_P1_2ph.dat
   3+ phonon contribution        : Output/Fe_Murphy_P1_3ph.dat
   partial phonon DOS            : Output/Fe_Murphy_P1_dos.dat
   covariance matrix of DOS      : Output/Fe_Murphy_P1_cvm.bin

File: 050_phox_Fe_man/2009Oct_53GPa/Output/Fe_Murphy_P3_phox_ptl.txt

            #####   ##   ## #####  ###### ##   ## ##    ##   ##
           ##   ## ##   ## ##   ## ##     ###  ##  ##    ##  ##
          ##   ##  ##   ## ##   ## ##      ###  ## ##     ####
         ######   ####### ##   ##  #####   ## # ##  ##     ##
        ##       ##   ##  ##   ##  ##      ##  ###   ##    ###
       ##        ##   ##  ##   ##  ##      ##   ##   ##   ## ##
      ###       ##   ##    #####   ######   ##   ##   ## ##   ###

   PHOnon Excitation by Nuclear resonant Inelastic X-ray scattering
                  module phox - version 3.0beta8


 Input parameters -->
    Nuclear transition energy    :   14.412 keV
    Recoil energy of free atom   :    1.956 meV
    Temperature of the material  :  300.00  K
    Constant background          :    2.30  cnts/channel
    Normalization correction     :  -18.00  %/100meV
    Linear E-scale correction    :    0.00  0.1%
    Quadratic E-scale correction :    0.00  1E-6/meV

 Fit parameters -->

    |     name                       |   start  |   prior  | prior rms |
    |--------------------------------+----------+----------+-----------|
    | background                     | 2.30E+00 |          |           |
     ------------------------------------------------------------------


 Results -->

     Deviator value:      0.96 +-   0.35

     | parameter name | ## |  value    +- error   | % err |
     |----------------+----+----------------------+-------|
     | background     |  1 |  2.21D+00 +- 1.1D-01 |   5.1 |
      ----------------------------------------------------
       Error estimates give a 68% confidence interval.


  Fit of the elastic peak -->
    shape function processed from file
      peak              :   1.41E+04
      background        :   2.00
      valid range (meV) :  -5.59 to  3.38
    fit range (meV) :  -4.98 to  4.98  centered at  0.11
              Chi^2    peak   FWHM   pos.  %bgr.  asm.
    start:    55.35 2.92E+03  1.49  0.109  0.667  1.02
    final:     0.83 2.92E+03  1.29  0.054  0.652  1.02
    errors:    0.15 1.13E+02  0.04  0.045  0.135  0.11

    smoothing range (meV) :  -2.932 to  3.043

  Quantities derived directly from the data -->
    Lamb-Moessbauer factor :   0.8760  +-  0.0027
    kinetic energy / atom  :  14.9556  +-  0.2164 meV
    mean force constant    : 288.5986  +- 10.9213 N/m

  Decomposition into n-phonon contributions -->
    FFT-filter smoothing :  0.50 meV

  Quantities derived after refinement -->
    Lamb-Moessbauer factor :   0.8776  +-  0.0027
    kinetic energy / atom  :  15.1799  +-  0.2197 meV
    mean force constant    : 307.7435  +- 11.6458 N/m
    isotope fractionation  :   2.6155  +-  0.2549 perMille/%
    high T isotope frac.   :   2.6345  +-  0.0997 perMille/%

  Consistency tests using the refined data -->
       tested quantity         %deviation   norm.dev.   status
    detailed balance         -1.25 +- 1.33    0.94        ok              
    energy/temp. calib.       3.34 +- 1.99    1.68    acceptable          

  Consistency tests using the partial DOS -->
       tested quantity         %deviation   norm.dev.   status
    negativity of DOS         0.24 +- 0.91    0.27        ok              
    norm of DOS               0.50 +- 1.29    0.38        ok              
    Lamb-Moessbauer factor    0.02 +- 0.36    0.07        ok              
    kinetic energy / atom    -0.48 +- 2.04    0.24        ok              
    mean force constant      -0.03 +- 4.80    0.01        ok              
    rms average --------------------------->  0.24        ok              

  Quantities calculated from the partial DOS -->
    Lamb-Moessbauer factor        :   0.8778 +-  0.0018
    kinetic energy                :  15.1067 +-  0.2177 meV/atom
    mean force constant           : 307.6509 +-  9.0961 N/m
    Lamb-Moessbauer factor at T=0 :   0.9420 +-  0.0006
    kinetic energy         at T=0 :   9.0770 +-  0.1660 meV/atom
    vibrational specific heat     :   2.5331 +-  0.0297 k_B/atom
    vibrational entropy           :   2.3584 +-  0.0251 k_B/atom
    resilience                    : 189.9734 +-  3.1799 N/m
    Lamb-Moessbauer temperature   :   2579.3 +-   43.17 K
    isotope fractionation         :   2.5305 +-  0.2527 perMille/%
    high T isotope frac.          :   2.6337 +-  0.0779 perMille/%


  Created files -->

   Protocol of calculations      : Output/Fe_Murphy_P3_phox_ptl.txt
   List of all iteration steps   : Output/Fe_Murphy_P3_ite.csv
   Fitted resolution function    : Output/Fe_Murphy_P3_rfc.dat
   Data without elastic peak     : Output/Fe_Murphy_P3_pst.dat
   Norm. data w/out elastic peak : Output/Fe_Murphy_P3_psn.dat
   one-phonon contribution       : Output/Fe_Murphy_P3_1ph.dat
   two-phonon contribution       : Output/Fe_Murphy_P3_2ph.dat
   3+ phonon contribution        : Output/Fe_Murphy_P3_3ph.dat
   partial phonon DOS            : Output/Fe_Murphy_P3_dos.dat
   covariance matrix of DOS      : Output/Fe_Murphy_P3_cvm.bin

File: 050_phox_Fe_man/2009Oct_53GPa/Output/Fe_Murphy_P3_psth_ptl.txt

            #####   ##   ## #####  ###### ##   ## ##    ##   ##
           ##   ## ##   ## ##   ## ##     ###  ##  ##    ##  ##
          ##   ##  ##   ## ##   ## ##      ###  ## ##     ####
         ######   ####### ##   ##  #####   ## # ##  ##     ##
        ##       ##   ##  ##   ##  ##      ##  ###   ##    ###
       ##        ##   ##  ##   ##  ##      ##   ##   ##   ## ##
      ###       ##   ##    #####   ######   ##   ##   ## ##   ###

   PHOnon Excitation by Nuclear resonant Inelastic X-ray scattering
                  module psth - version 3.0beta8


  Input parameters -->
    Nuclear transition energy   :   14.412 keV
    Recoil energy of free atom  :    1.956 meV
    Temperature                 :  300.00 K

  Quantities calculated with the partial DOS -->
    Lamb-Moessbauer factor      :    0.8777 +-   0.0019
    kinetic energy              :   15.0975 +-   0.2508 meV/atom
    mean force constant         :  306.4132 +-  10.0160 N/m
    specific heat               :    2.5350 +-   0.0335 k_B/atom
    entropy                     :    2.3653 +-   0.0276 k_B/atom
    free energy                 :   29.4372 +-   0.9727 meV/atom
    resilience                  :  186.8639 +-   3.2641 N/m
    Lamb-Moessbauer temperature : 2537.0904 +-  44.3176 K
    isotope fractionation       :    2.5199 +-   0.2910 perMille/%
    high T isotope frac.        :    2.6231 +-   0.0857 perMille/%
    rms displacement            :    4.9448 +-   0.0407 pm
    impact displacement         :    4.9227 +-   0.3778 pm


  Created files -->
   Protocol of calculations      : Output/Fe_Murphy_P3_psth_ptl.txt

File: 050_phox_Fe_man/2009Oct_69GPa/Output/Fe_Murphy_P4_phox_ptl.txt

            #####   ##   ## #####  ###### ##   ## ##    ##   ##
           ##   ## ##   ## ##   ## ##     ###  ##  ##    ##  ##
          ##   ##  ##   ## ##   ## ##      ###  ## ##     ####
         ######   ####### ##   ##  #####   ## # ##  ##     ##
        ##       ##   ##  ##   ##  ##      ##  ###   ##    ###
       ##        ##   ##  ##   ##  ##      ##   ##   ##   ## ##
      ###       ##   ##    #####   ######   ##   ##   ## ##   ###

   PHOnon Excitation by Nuclear resonant Inelastic X-ray scattering
                  module phox - version 3.0beta8


 Input parameters -->
    Nuclear transition energy    :   14.412 keV
    Recoil energy of free atom   :    1.956 meV
    Temperature of the material  :  300.00  K
    Constant background          :    3.00  cnts/channel
    Normalization correction     :   -4.00  %/100meV
    Linear E-scale correction    :    0.00  0.1%
    Quadratic E-scale correction :    0.00  1E-6/meV

 Fit parameters -->

    |     name                       |   start  |   prior  | prior rms |
    |--------------------------------+----------+----------+-----------|
    | background                     | 3.00E+00 |          |           |
     ------------------------------------------------------------------


 Results -->

     Deviator value:      0.28 +-   0.19

     | parameter name | ## |  value    +- error   | % err |
     |----------------+----+----------------------+-------|
     | background     |  1 |  2.95D+00 +- 8.1D-02 |   2.7 |
      ----------------------------------------------------
       Error estimates give a 68% confidence interval.


  Fit of the elastic peak -->
    shape function processed from file
      peak              :   1.58E+04
      background        :   2.18
      valid range (meV) :  -3.80 to  3.43
    fit range (meV) :  -4.99 to  4.99  centered at -0.04
              Chi^2    peak   FWHM   pos.  %bgr.  asm.
    start:    66.87 4.65E+03  1.50 -0.042  0.507  0.96
    final:     0.58 4.63E+03  1.25 -0.014  0.569  0.96
    errors:    0.13 1.24E+02  0.02  0.029  0.085  0.07

    smoothing range (meV) :  -3.020 to  2.965

  Quantities derived directly from the data -->
    Lamb-Moessbauer factor :   0.8865  +-  0.0019
    kinetic energy / atom  :  15.0751  +-  0.1697 meV
    mean force constant    : 316.3083  +-  8.6037 N/m

  Decomposition into n-phonon contributions -->
    FFT-filter smoothing :  0.50 meV

  Quantities derived after refinement -->
    Lamb-Moessbauer factor :   0.8883  +-  0.0019
    kinetic energy / atom  :  15.3409  +-  0.1727 meV
    mean force constant    : 340.4999  +-  9.2617 N/m
    isotope fractionation  :   2.8023  +-  0.2004 perMille/%
    high T isotope frac.   :   2.9149  +-  0.0793 perMille/%

  Consistency tests using the refined data -->
       tested quantity         %deviation   norm.dev.   status
    detailed balance         -0.69 +- 1.14    0.60        ok              
    energy/temp. calib.       1.30 +- 1.53    0.85        ok              

  Consistency tests using the partial DOS -->
       tested quantity         %deviation   norm.dev.   status
    negativity of DOS         0.08 +- 0.73    0.12        ok              
    norm of DOS               0.24 +- 1.03    0.23        ok              
    Lamb-Moessbauer factor   -0.02 +- 0.27    0.08        ok              
    kinetic energy / atom    -0.01 +- 1.60    0.01        ok              
    mean force constant       0.61 +- 3.47    0.18        ok              
    rms average --------------------------->  0.14        ok              

  Quantities calculated from the partial DOS -->
    Lamb-Moessbauer factor        :   0.8881 +-  0.0015
    kinetic energy                :  15.3396 +-  0.1745 meV/atom
    mean force constant           : 342.5752 +-  7.3133 N/m
    Lamb-Moessbauer factor at T=0 :   0.9447 +-  0.0005
    kinetic energy         at T=0 :   9.5521 +-  0.1337 meV/atom
    vibrational specific heat     :   2.4890 +-  0.0235 k_B/atom
    vibrational entropy           :   2.2358 +-  0.0193 k_B/atom
    resilience                    : 206.7024 +-  3.0883 N/m
    Lamb-Moessbauer temperature   :   2806.4 +-   41.93 K
    isotope fractionation         :   2.8008 +-  0.2025 perMille/%
    high T isotope frac.          :   2.9326 +-  0.0626 perMille/%


  Created files -->

   Protocol of calculations      : Output/Fe_Murphy_P4_phox_ptl.txt
   List of all iteration steps   : Output/Fe_Murphy_P4_ite.csv
   Fitted resolution function    : Output/Fe_Murphy_P4_rfc.dat
   Data without elastic peak     : Output/Fe_Murphy_P4_pst.dat
   Norm. data w/out elastic peak : Output/Fe_Murphy_P4_psn.dat
   one-phonon contribution       : Output/Fe_Murphy_P4_1ph.dat
   two-phonon contribution       : Output/Fe_Murphy_P4_2ph.dat
   3+ phonon contribution        : Output/Fe_Murphy_P4_3ph.dat
   partial phonon DOS            : Output/Fe_Murphy_P4_dos.dat
   covariance matrix of DOS      : Output/Fe_Murphy_P4_cvm.bin

File: 050_phox_Fe_man/2009Oct_69GPa/Output/Fe_Murphy_P4_psth_ptl.txt

            #####   ##   ## #####  ###### ##   ## ##    ##   ##
           ##   ## ##   ## ##   ## ##     ###  ##  ##    ##  ##
          ##   ##  ##   ## ##   ## ##      ###  ## ##     ####
         ######   ####### ##   ##  #####   ## # ##  ##     ##
        ##       ##   ##  ##   ##  ##      ##  ###   ##    ###
       ##        ##   ##  ##   ##  ##      ##   ##   ##   ## ##
      ###       ##   ##    #####   ######   ##   ##   ## ##   ###

   PHOnon Excitation by Nuclear resonant Inelastic X-ray scattering
                  module psth - version 3.0beta8


  Input parameters -->
    Nuclear transition energy   :   14.412 keV
    Recoil energy of free atom  :    1.956 meV
    Temperature                 :  300.00 K

  Quantities calculated with the partial DOS -->
    Lamb-Moessbauer factor      :    0.8881 +-   0.0015
    kinetic energy              :   15.3421 +-   0.1973 meV/atom
    mean force constant         :  343.0366 +-   7.9749 N/m
    specific heat               :    2.4885 +-   0.0260 k_B/atom
    entropy                     :    2.2343 +-   0.0209 k_B/atom
    free energy                 :   34.2920 +-   0.7742 meV/atom
    resilience                  :  207.4736 +-   3.2778 N/m
    Lamb-Moessbauer temperature : 2816.9123 +-  44.5034 K
    isotope fractionation       :    2.8038 +-   0.2289 perMille/%
    high T isotope frac.        :    2.9366 +-   0.0683 perMille/%
    rms displacement            :    4.7160 +-   0.0346 pm
    impact displacement         :    4.6717 +-   0.2874 pm


  Created files -->
   Protocol of calculations      : Output/Fe_Murphy_P4_psth_ptl.txt

File: 050_phox_Fe_man/2009Oct_77GPa/Output/Fe_Murphy_P5_phox_ptl.txt

            #####   ##   ## #####  ###### ##   ## ##    ##   ##
           ##   ## ##   ## ##   ## ##     ###  ##  ##    ##  ##
          ##   ##  ##   ## ##   ## ##      ###  ## ##     ####
         ######   ####### ##   ##  #####   ## # ##  ##     ##
        ##       ##   ##  ##   ##  ##      ##  ###   ##    ###
       ##        ##   ##  ##   ##  ##      ##   ##   ##   ## ##
      ###       ##   ##    #####   ######   ##   ##   ## ##   ###

   PHOnon Excitation by Nuclear resonant Inelastic X-ray scattering
                  module phox - version 3.0beta8


 Input parameters -->
    Nuclear transition energy    :   14.412 keV
    Recoil energy of free atom   :    1.956 meV
    Temperature of the material  :  300.00  K
    Constant background          :    3.00  cnts/channel
    Normalization correction     :   -8.00  %/100meV
    Linear E-scale correction    :    0.00  0.1%
    Quadratic E-scale correction :    0.00  1E-6/meV

 Fit parameters -->

    |     name                       |   start  |   prior  | prior rms |
    |--------------------------------+----------+----------+-----------|
    | background                     | 3.00E+00 |          |           |
     ------------------------------------------------------------------


 Results -->

     Deviator value:      0.51 +-   0.25

     | parameter name | ## |  value    +- error   | % err |
     |----------------+----+----------------------+-------|
     | background     |  1 |  3.22D+00 +- 1.4D-01 |   4.3 |
      ----------------------------------------------------
       Error estimates give a 68% confidence interval.


  Fit of the elastic peak -->
    shape function processed from file
      peak              :   7.02E+03
      background        :   0.80
      valid range (meV) :  -3.80 to  3.92
    fit range (meV) :  -4.98 to  4.98  centered at -0.09
              Chi^2    peak   FWHM   pos.  %bgr.  asm.
    start:   111.21 7.80E+03  1.50 -0.092  0.589  0.99
    final:     1.09 7.81E+03  1.26 -0.009  0.634  0.99
    errors:    0.17 2.17E+02  0.03  0.031  0.091  0.07

    smoothing range (meV) :  -3.074 to  2.906

  Quantities derived directly from the data -->
    Lamb-Moessbauer factor :   0.8894  +-  0.0012
    kinetic energy / atom  :  15.1492  +-  0.1112 meV
    mean force constant    : 320.4260  +-  5.3720 N/m

  Decomposition into n-phonon contributions -->
    FFT-filter smoothing :  0.50 meV

  Quantities derived after refinement -->
    Lamb-Moessbauer factor :   0.8917  +-  0.0012
    kinetic energy / atom  :  15.4435  +-  0.1133 meV
    mean force constant    : 349.8844  +-  5.8659 N/m
    isotope fractionation  :   2.9214  +-  0.1315 perMille/%
    high T isotope frac.   :   2.9952  +-  0.0502 perMille/%

  Consistency tests using the refined data -->
       tested quantity         %deviation   norm.dev.   status
    detailed balance         -0.44 +- 0.79    0.56        ok              
    energy/temp. calib.       1.01 +- 0.90    1.13    acceptable          

  Consistency tests using the partial DOS -->
       tested quantity         %deviation   norm.dev.   status
    negativity of DOS         0.18 +- 0.50    0.36        ok              
    norm of DOS               0.36 +- 0.70    0.51        ok              
    Lamb-Moessbauer factor   -0.02 +- 0.17    0.10        ok              
    kinetic energy / atom    -0.13 +- 1.05    0.12        ok              
    mean force constant       1.48 +- 2.11    0.70        ok              
    rms average --------------------------->  0.43        ok              

  Quantities calculated from the partial DOS -->
    Lamb-Moessbauer factor        :   0.8916 +-  0.0009
    kinetic energy                :  15.4235 +-  0.1168 meV/atom
    mean force constant           : 355.0797 +-  4.4799 N/m
    Lamb-Moessbauer factor at T=0 :   0.9456 +-  0.0003
    kinetic energy         at T=0 :   9.7196 +-  0.0874 meV/atom
    vibrational specific heat     :   2.4730 +-  0.0163 k_B/atom
    vibrational entropy           :   2.1946 +-  0.0134 k_B/atom
    resilience                    : 215.1885 +-  2.1231 N/m
    Lamb-Moessbauer temperature   :   2921.7 +-   28.83 K
    isotope fractionation         :   2.8982 +-  0.1355 perMille/%
    high T isotope frac.          :   3.0397 +-  0.0384 perMille/%


  Created files -->

   Protocol of calculations      : Output/Fe_Murphy_P5_phox_ptl.txt
   List of all iteration steps   : Output/Fe_Murphy_P5_ite.csv
   Fitted resolution function    : Output/Fe_Murphy_P5_rfc.dat
   Data without elastic peak     : Output/Fe_Murphy_P5_pst.dat
   Norm. data w/out elastic peak : Output/Fe_Murphy_P5_psn.dat
   one-phonon contribution       : Output/Fe_Murphy_P5_1ph.dat
   two-phonon contribution       : Output/Fe_Murphy_P5_2ph.dat
   3+ phonon contribution        : Output/Fe_Murphy_P5_3ph.dat
   partial phonon DOS            : Output/Fe_Murphy_P5_dos.dat
   covariance matrix of DOS      : Output/Fe_Murphy_P5_cvm.bin
