Repository: r-a-morrison/fe_alloy_sound_velocities

# Fe Alloy Sound Velocities
by Rachel Morrison

This is a repository of my graduate research on iron-nickel sound velocities at extreme pressures.

## Abstract
The Earth's iron-dominant core is known to contain nickel from cosmochemical analysis and some amount of light elements from geophysical constraints on density and seismic wave velocities. Although there have been several studies to constrain thermoelastic properties of iron-alloys, there has been no systematic study on the effects of nickel and light elements on properties of iron using the same experimental methods and data analysis approach.

File: 050_phox_Fe_man/2009Oct_77GPa/Output/Fe_Murphy_P5_psth_ptl.txt

            #####   ##   ## #####  ###### ##   ## ##    ##   ##
           ##   ## ##   ## ##   ## ##     ###  ##  ##    ##  ##
          ##   ##  ##   ## ##   ## ##      ###  ## ##     ####
         ######   ####### ##   ##  #####   ## # ##  ##     ##
        ##       ##   ##  ##   ##  ##      ##  ###   ##    ###
       ##        ##   ##  ##   ##  ##      ##   ##   ##   ## ##
      ###       ##   ##    #####   ######   ##   ##   ## ##   ###

   PHOnon Excitation by Nuclear resonant Inelastic X-ray scattering
                  module psth - version 3.0beta8


  Input parameters -->
    Nuclear transition energy   :   14.412 keV
    Recoil energy of free atom  :    1.956 meV
    Temperature                 :  300.00 K

  Quantities calculated with the partial DOS -->
    Lamb-Moessbauer factor      :    0.8916 +-   0.0010
    kinetic energy              :   15.4240 +-   0.1315 meV/atom
    mean force constant         :  355.2442 +-   4.9181 N/m
    specific heat               :    2.4729 +-   0.0179 k_B/atom
    entropy                     :    2.1944 +-   0.0144 k_B/atom
    free energy                 :   35.8144 +-   0.4962 meV/atom
    resilience                  :  215.2801 +-   2.2370 N/m
    Lamb-Moessbauer temperature : 2922.9033 +-  30.3725 K
    isotope fractionation       :    2.8988 +-   0.1526 perMille/%
    high T isotope frac.        :    3.0411 +-   0.0421 perMille/%
    rms displacement            :    4.6383 +-   0.0225 pm
    impact displacement         :    4.5965 +-   0.1977 pm


  Created files -->
   Protocol of calculations      : Output/Fe_Murphy_P5_psth_ptl.txt

File: 050_phox_Fe_man/2009Oct_90GPa/Output/Fe_Murphy_P6_phox_ptl.txt

            #####   ##   ## #####  ###### ##   ## ##    ##   ##
           ##   ## ##   ## ##   ## ##     ###  ##  ##    ##  ##
          ##   ##  ##   ## ##   ## ##      ###  ## ##     ####
         ######   ####### ##   ##  #####   ## # ##  ##     ##
        ##       ##   ##  ##   ##  ##      ##  ###   ##    ###
       ##        ##   ##  ##   ##  ##      ##   ##   ##   ## ##
      ###       ##   ##    #####   ######   ##   ##   ## ##   ###

   PHOnon Excitation by Nuclear resonant Inelastic X-ray scattering
                  module phox - version 3.0beta8


 Input parameters -->
    Nuclear transition energy    :   14.412 keV
    Recoil energy of free atom   :    1.956 meV
    Temperature of the material  :  300.00  K
    Constant background          :    3.00  cnts/channel
    Normalization correction     :   -8.00  %/100meV
    Linear E-scale correction    :    0.00  0.1%
    Quadratic E-scale correction :    0.00  1E-6/meV

 Fit parameters -->

    |     name                       |   start  |   prior  | prior rms |
    |--------------------------------+----------+----------+-----------|
    | background                     | 3.00E+00 |          |           |
     ------------------------------------------------------------------


 Results -->

     Deviator value:      1.04 +-   0.36

     | parameter name | ## |  value    +- error   | % err |
     |----------------+----+----------------------+-------|
     | background     |  1 |  7.31D+00 +- 2.2D-01 |   3.0 |
      ----------------------------------------------------
       Error estimates give a 68% confidence interval.


  Fit of the elastic peak -->
    shape function processed from file
      peak              :   1.21E+04
      background        :   1.19
      valid range (meV) :  -5.21 to  3.01
    fit range (meV) :  -4.98 to  4.98  centered at -0.01
              Chi^2    peak   FWHM   pos.  %bgr.  asm.
    start:   110.91 8.89E+03  1.49 -0.009  0.520  1.03
    final:     0.87 8.91E+03  1.26  0.014  0.568  1.03
    errors:    0.16 2.06E+02  0.02  0.026  0.075  0.06

    smoothing range (meV) :  -3.011 to  2.966

  Quantities derived directly from the data -->
    Lamb-Moessbauer factor :   0.8959  +-  0.0011
    kinetic energy / atom  :  15.2696  +-  0.1087 meV
    mean force constant    : 331.7405  +-  5.2164 N/m

  Decomposition into n-phonon contributions -->
    FFT-filter smoothing :  0.50 meV

  Quantities derived after refinement -->
    Lamb-Moessbauer factor :   0.8992  +-  0.0011
    kinetic energy / atom  :  15.6187  +-  0.1112 meV
    mean force constant    : 371.5770  +-  5.8428 N/m
    isotope fractionation  :   3.1247  +-  0.1290 perMille/%
    high T isotope frac.   :   3.1809  +-  0.0500 perMille/%

  Consistency tests using the refined data -->
       tested quantity         %deviation   norm.dev.   status
    detailed balance         -0.73 +- 0.83    0.87        ok              
    energy/temp. calib.       1.39 +- 1.02    1.36    acceptable          

  Consistency tests using the partial DOS -->
       tested quantity         %deviation   norm.dev.   status
    negativity of DOS         0.31 +- 0.49    0.64        ok              
    norm of DOS               0.22 +- 0.70    0.32        ok              
    Lamb-Moessbauer factor   -0.05 +- 0.16    0.31        ok              
    kinetic energy / atom    -0.04 +- 1.03    0.04        ok              
    mean force constant       3.12 +- 1.96    1.59    acceptable          
    rms average --------------------------->  0.79        ok              

  Quantities calculated from the partial DOS -->
    Lamb-Moessbauer factor        :   0.8988 +-  0.0009
    kinetic energy                :  15.6119 +-  0.1164 meV/atom
    mean force constant           : 383.1731 +-  4.3516 N/m
    Lamb-Moessbauer factor at T=0 :   0.9477 +-  0.0003
    kinetic energy         at T=0 :  10.1007 +-  0.0875 meV/atom
    vibrational specific heat     :   2.4371 +-  0.0158 k_B/atom
    vibrational entropy           :   2.0984 +-  0.0126 k_B/atom
    resilience                    : 234.7549 +-  2.3059 N/m
    Lamb-Moessbauer temperature   :   3187.3 +-   31.31 K
    isotope fractionation         :   3.1168 +-  0.1351 perMille/%
    high T isotope frac.          :   3.2802 +-  0.0373 perMille/%


  Created files -->

   Protocol of calculations      : Output/Fe_Murphy_P6_phox_ptl.txt
   List of all iteration steps   : Output/Fe_Murphy_P6_ite.csv
   Fitted resolution function    : Output/Fe_Murphy_P6_rfc.dat
   Data without elastic peak     : Output/Fe_Murphy_P6_pst.dat
   Norm. data w/out elastic peak : Output/Fe_Murphy_P6_psn.dat
   one-phonon contribution       : Output/Fe_Murphy_P6_1ph.dat
   two-phonon contribution       : Output/Fe_Murphy_P6_2ph.dat
   3+ phonon contribution        : Output/Fe_Murphy_P6_3ph.dat
   partial phonon DOS            : Output/Fe_Murphy_P6_dos.dat
   covariance matrix of DOS      : Output/Fe_Murphy_P6_cvm.bin

File: 050_phox_Fe_man/2009Oct_90GPa/Output/Fe_Murphy_P6_psth_ptl.txt

            #####   ##   ## #####  ###### ##   ## ##    ##   ##
           ##   ## ##   ## ##   ## ##     ###  ##  ##    ##  ##
          ##   ##  ##   ## ##   ## ##      ###  ## ##     ####
         ######   ####### ##   ##  #####   ## # ##  ##     ##
        ##       ##   ##  ##   ##  ##      ##  ###   ##    ###
       ##        ##   ##  ##   ##  ##      ##   ##   ##   ## ##
      ###       ##   ##    #####   ######   ##   ##   ## ##   ###

   PHOnon Excitation by Nuclear resonant Inelastic X-ray scattering
                  module psth - version 3.0beta8


  Input parameters -->
    Nuclear transition energy   :   14.412 keV
    Recoil energy of free atom  :    1.956 meV
    Temperature                 :  300.00 K

  Quantities calculated with the partial DOS -->
    Lamb-Moessbauer factor      :    0.8988 +-   0.0009
    kinetic energy              :   15.6082 +-   0.1264 meV/atom
    mean force constant         :  382.7251 +-   4.6324 N/m
    specific heat               :    2.4379 +-   0.0170 k_B/atom
    entropy                     :    2.1006 +-   0.0134 k_B/atom
    free energy                 :   39.3439 +-   0.4799 meV/atom
    resilience                  :  233.4722 +-   2.3896 N/m
    Lamb-Moessbauer temperature : 3169.9017 +-  32.4439 K
    isotope fractionation       :    3.1126 +-   0.1467 perMille/%
    high T isotope frac.        :    3.2764 +-   0.0397 perMille/%
    rms displacement            :    4.4731 +-   0.0212 pm
    impact displacement         :    4.4216 +-   0.1845 pm


  Created files -->
   Protocol of calculations      : Output/Fe_Murphy_P6_psth_ptl.txt

File: 050_phox_Fe_man/2010Aug_151GPa/Output/Fe_Murphy_P10_phox_ptl.txt

            #####   ##   ## #####  ###### ##   ## ##    ##   ##
           ##   ## ##   ## ##   ## ##     ###  ##  ##    ##  ##
          ##   ##  ##   ## ##   ## ##      ###  ## ##     ####
         ######   ####### ##   ##  #####   ## # ##  ##     ##
        ##       ##   ##  ##   ##  ##      ##  ###   ##    ###
       ##        ##   ##  ##   ##  ##      ##   ##   ##   ## ##
      ###       ##   ##    #####   ######   ##   ##   ## ##   ###

   PHOnon Excitation by Nuclear resonant Inelastic X-ray scattering
                  module phox - version 3.0beta8


 Input parameters -->
    Nuclear transition energy    :   14.412 keV
    Recoil energy of free atom   :    1.956 meV
    Temperature of the material  :  300.00  K
    Constant background          :    3.00  cnts/channel
    Normalization correction     :    7.00  %/100meV
    Linear E-scale correction    :    0.00  0.1%
    Quadratic E-scale correction :    0.00  1E-6/meV

 Fit parameters -->

    |     name                       |   start  |   prior  | prior rms |
    |--------------------------------+----------+----------+-----------|
    | background                     | 3.00E+00 |          |           |
     ------------------------------------------------------------------


 Results -->

     Deviator value:      0.13 +-   0.13

     | parameter name | ## |  value    +- error   | % err |
     |----------------+----+----------------------+-------|
     | background     |  1 |  4.73D+00 +- 5.2D-02 |   1.1 |
      ----------------------------------------------------
       Error estimates give a 68% confidence interval.


  Fit of the elastic peak -->
    shape function processed from file
      peak              :   6.89E+03
      background        :   3.22
      valid range (meV) :  -3.57 to  2.92
    fit range (meV) :  -5.00 to  5.00  centered at -0.09
              Chi^2    peak   FWHM   pos.  %bgr.  asm.
    start:   366.76 6.81E+03  1.50 -0.090  0.199  0.99
    final:     1.47 6.75E+03  1.10 -0.029  0.230  0.99
    errors:    0.20 2.50E+02  0.03  0.033  0.078  0.09

    smoothing range (meV) :  -3.058 to  2.936

  Quantities derived directly from the data -->
    Lamb-Moessbauer factor :   0.9159  +-  0.0017
    kinetic energy / atom  :  15.9519  +-  0.2084 meV
    mean force constant    : 458.5989  +- 11.6855 N/m

  Decomposition into n-phonon contributions -->
    FFT-filter smoothing :  0.50 meV

  Quantities derived after refinement -->
    Lamb-Moessbauer factor :   0.9181  +-  0.0017
    kinetic energy / atom  :  16.3231  +-  0.2132 meV
    mean force constant    : 498.0117  +- 12.6898 N/m
    isotope fractionation  :   3.9421  +-  0.2474 perMille/%
    high T isotope frac.   :   4.2633  +-  0.1086 perMille/%

  Consistency tests using the refined data -->
       tested quantity         %deviation   norm.dev.   status
    detailed balance         -0.85 +- 1.53    0.55        ok              
    energy/temp. calib.       0.31 +- 1.89    0.16        ok              

  Consistency tests using the partial DOS -->
       tested quantity         %deviation   norm.dev.   status
    negativity of DOS         0.14 +- 0.84    0.17        ok              
    norm of DOS              -0.24 +- 1.19    0.20        ok              
    Lamb-Moessbauer factor   -0.07 +- 0.24    0.27        ok              
    kinetic energy / atom     0.47 +- 1.86    0.25        ok              
    mean force constant       1.17 +- 3.28    0.36        ok              
    rms average --------------------------->  0.26        ok              

  Quantities calculated from the partial DOS -->
    Lamb-Moessbauer factor        :   0.9175 +-  0.0015
    kinetic energy                :  16.3991 +-  0.2158 meV/atom
    mean force constant           : 503.8454 +- 10.2498 N/m
    Lamb-Moessbauer factor at T=0 :   0.9536 +-  0.0005
    kinetic energy         at T=0 :  11.5363 +-  0.1758 meV/atom
    vibrational specific heat     :   2.2955 +-  0.0247 k_B/atom
    vibrational entropy           :   1.7979 +-  0.0178 k_B/atom
    resilience                    : 296.2861 +-  6.1425 N/m
    Lamb-Moessbauer temperature   :   4022.7 +-   83.40 K
    isotope fractionation         :   4.0303 +-  0.2504 perMille/%
    high T isotope frac.          :   4.3132 +-  0.0877 perMille/%


  Created files -->

   Protocol of calculations      : Output/Fe_Murphy_P10_phox_ptl.txt
   List of all iteration steps   : Output/Fe_Murphy_P10_ite.csv
   Fitted resolution function    : Output/Fe_Murphy_P10_rfc.dat
   Data without elastic peak     : Output/Fe_Murphy_P10_pst.dat
   Norm. data w/out elastic peak : Output/Fe_Murphy_P10_psn.dat
   one-phonon contribution       : Output/Fe_Murphy_P10_1ph.dat
   two-phonon contribution       : Output/Fe_Murphy_P10_2ph.dat
   3+ phonon contribution        : Output/Fe_Murphy_P10_3ph.dat
   partial phonon DOS            : Output/Fe_Murphy_P10_dos.dat
   covariance matrix of DOS      : Output/Fe_Murphy_P10_cvm.bin

File: 050_phox_Fe_man/2010Aug_151GPa/Output/Fe_Murphy_P10_psth_ptl.txt

            #####   ##   ## #####  ###### ##   ## ##    ##   ##
           ##   ## ##   ## ##   ## ##     ###  ##  ##    ##  ##
          ##   ##  ##   ## ##   ## ##      ###  ## ##     ####
         ######   ####### ##   ##  #####   ## # ##  ##     ##
        ##       ##   ##  ##   ##  ##      ##  ###   ##    ###
       ##        ##   ##  ##   ##  ##      ##   ##   ##   ## ##
      ###       ##   ##    #####   ######   ##   ##   ## ##   ###

   PHOnon Excitation by Nuclear resonant Inelastic X-ray scattering
                  module psth - version 3.0beta8


  Input parameters -->
    Nuclear transition energy   :   14.412 keV
    Recoil energy of free atom  :    1.956 meV
    Temperature                 :  300.00 K

  Quantities calculated with the partial DOS -->
    Lamb-Moessbauer factor      :    0.9175 +-   0.0015
    kinetic energy              :   16.4040 +-   0.2284 meV/atom
    mean force constant         :  504.6793 +-  10.6785 N/m
    specific heat               :    2.2946 +-   0.0261 k_B/atom
    entropy                     :    1.7958 +-   0.0186 k_B/atom
    free energy                 :   51.9986 +-   1.0039 meV/atom
    resilience                  :  297.9859 +-   6.4254 N/m
    Lamb-Moessbauer temperature : 4045.8172 +-  87.2392 K
    isotope fractionation       :    4.0361 +-   0.2651 perMille/%
    high T isotope frac.        :    4.3204 +-   0.0914 perMille/%
    rms displacement            :    4.0175 +-   0.0386 pm
    impact displacement         :    3.8965 +-   0.2640 pm


  Created files -->
   Protocol of calculations      : Output/Fe_Murphy_P10_psth_ptl.txt

File: 050_phox_Fe_man/2011Feb_171GPa/Output/Fe_Murphy_P11_phox_ptl.txt

            #####   ##   ## #####  ###### ##   ## ##    ##   ##
           ##   ## ##   ## ##   ## ##     ###  ##  ##    ##  ##
          ##   ##  ##   ## ##   ## ##      ###  ## ##     ####
         ######   ####### ##   ##  #####   ## # ##  ##     ##
        ##       ##   ##  ##   ##  ##      ##  ###   ##    ###
       ##        ##   ##  ##   ##  ##      ##   ##   ##   ## ##
      ###       ##   ##    #####   ######   ##   ##   ## ##   ###

   PHOnon Excitation by Nuclear resonant Inelastic X-ray scattering
                  module phox - version 3.0beta8


 Input parameters -->
    Nuclear transition energy    :   14.412 keV
    Recoil energy of free atom   :    1.956 meV
    Temperature of the material  :  300.00  K
    Constant background          :    3.00  cnts/channel
    Normalization correction     :    3.00  %/100meV
    Linear E-scale correction    :    0.00  0.1%
    Quadratic E-scale correction :    0.00  1E-6/meV

 Fit parameters -->

    |     name                       |   start  |   prior  | prior rms |
    |--------------------------------+----------+----------+-----------|
    | background                     | 3.00E+00 |          |           |
     ------------------------------------------------------------------


 Results -->

     Deviator value:      0.13 +-   0.13

     | parameter name | ## |  value    +- error   | % err |
     |----------------+----+----------------------+-------|
     | background     |  1 |  2.39D+00 +- 4.8D-02 |   2.0 |
      ----------------------------------------------------
       Error estimates give a 68% confidence interval.


  Fit of the elastic peak -->
    shape function processed from file
      peak              :   1.31E+03
      background        :  -0.04
      valid range (meV) :  -5.12 to  4.49
    fit range (meV) :  -4.93 to  4.93  centered at  0.12
              Chi^2    peak   FWHM   pos.  %bgr.  asm.
    start:    43.61 4.29E+03  0.99  0.122  0.203  0.93
    final:     2.29 4.55E+03  1.07 -0.021  0.204  0.93
    errors:    0.25 2.46E+02  0.04  0.047  0.119  0.10

    smoothing range (meV) :  -2.816 to  3.102

  Quantities derived directly from the data -->
    Lamb-Moessbauer factor :   0.9207  +-  0.0020
    kinetic energy / atom  :  16.2085  +-  0.2752 meV
    mean force constant    : 487.5514  +- 16.1543 N/m

  Decomposition into n-phonon contributions -->
    FFT-filter smoothing :  0.50 meV

  Quantities derived after refinement -->
    Lamb-Moessbauer factor :   0.9228  +-  0.0020
    kinetic energy / atom  :  16.6307  +-  0.2824 meV
    mean force constant    : 526.0636  +- 17.4303 N/m
    isotope fractionation  :   4.2991  +-  0.3277 perMille/%
    high T isotope frac.   :   4.5034  +-  0.1492 perMille/%

  Consistency tests using the refined data -->
       tested quantity         %deviation   norm.dev.   status
    detailed balance          0.00 +-99.99    0.00        ok              
    energy/temp. calib.       0.00 +-99.99    0.00        ok              

  Consistency tests using the partial DOS -->
       tested quantity         %deviation   norm.dev.   status
    negativity of DOS         0.39 +- 1.04    0.37        ok              
    norm of DOS              -0.02 +- 1.47    0.02        ok              
    Lamb-Moessbauer factor   -0.05 +- 0.29    0.17        ok              
    kinetic energy / atom     0.27 +- 2.34    0.12        ok              
    mean force constant       3.89 +- 4.11    0.95        ok              
    rms average --------------------------->  0.46        ok              

  Quantities calculated from the partial DOS -->
    Lamb-Moessbauer factor        :   0.9223 +-  0.0018
    kinetic energy                :  16.6761 +-  0.2681 meV/atom
    mean force constant           : 546.5219 +- 12.7492 N/m
    Lamb-Moessbauer factor at T=0 :   0.9555 +-  0.0005
    kinetic energy         at T=0 :  12.0295 +-  0.2195 meV/atom
    vibrational specific heat     :   2.2462 +-  0.0302 k_B/atom
    vibrational entropy           :   1.7000 +-  0.0212 k_B/atom
    resilience                    : 319.8193 +-  8.9286 N/m
    Lamb-Moessbauer temperature   :   4342.3 +-  121.23 K
    isotope fractionation         :   4.3518 +-  0.3112 perMille/%
    high T isotope frac.          :   4.6785 +-  0.1091 perMille/%


  Created files -->

   Protocol of calculations      : Output/Fe_Murphy_P11_phox_ptl.txt
   List of all iteration steps   : Output/Fe_Murphy_P11_ite.csv
   Fitted resolution function    : Output/Fe_Murphy_P11_rfc.dat
   Data without elastic peak     : Output/Fe_Murphy_P11_pst.dat
   Norm. data w/out elastic peak : Output/Fe_Murphy_P11_psn.dat
   one-phonon contribution       : Output/Fe_Murphy_P11_1ph.dat
   two-phonon contribution       : Output/Fe_Murphy_P11_2ph.dat
   3+ phonon contribution        : Output/Fe_Murphy_P11_3ph.dat
   partial phonon DOS            : Output/Fe_Murphy_P11_dos.dat
   covariance matrix of DOS      : Output/Fe_Murphy_P11_cvm.bin

File: 050_phox_Fe_man/2011Feb_171GPa/Output/Fe_Murphy_P11_psth_ptl.txt

            #####   ##   ## #####  ###### ##   ## ##    ##   ##
           ##   ## ##   ## ##   ## ##     ###  ##  ##    ##  ##
          ##   ##  ##   ## ##   ## ##      ###  ## ##     ####
         ######   ####### ##   ##  #####   ## # ##  ##     ##
        ##       ##   ##  ##   ##  ##      ##  ###   ##    ###
       ##        ##   ##  ##   ##  ##      ##   ##   ##   ## ##
      ###       ##   ##    #####   ######   ##   ##   ## ##   ###

   PHOnon Excitation by Nuclear resonant Inelastic X-ray scattering
                  module psth - version 3.0beta8


  Input parameters -->
    Nuclear transition energy   :   14.412 keV
    Recoil energy of free atom  :    1.956 meV
    Temperature                 :  300.00 K

  Quantities calculated with the partial DOS -->
    Lamb-Moessbauer factor      :    0.9223 +-   0.0019
    kinetic energy              :   16.6780 +-   0.2814 meV/atom
    mean force constant         :  546.9085 +-  13.2112 N/m
    specific heat               :    2.2459 +-   0.0316 k_B/atom
    entropy                     :    1.6993 +-   0.0220 k_B/atom
    free energy                 :   56.1374 +-   1.2478 meV/atom
    resilience                  :  320.5288 +-   9.2519 N/m
    Lamb-Moessbauer temperature : 4351.8863 +- 125.6149 K
    isotope fractionation       :    4.3540 +-   0.3265 perMille/%
    high T isotope frac.        :    4.6819 +-   0.1131 perMille/%
    rms displacement            :    3.8927 +-   0.0495 pm
    impact displacement         :    3.7368 +-   0.3145 pm


  Created files -->
   Protocol of calculations      : Output/Fe_Murphy_P11_psth_ptl.txt

File: 050_phox_Fe_man/2015Mar_Ambient/Output/Fe_Ambient_phox_ptl.txt

            #####   ##   ## #####  ###### ##   ## ##    ##   ##
           ##   ## ##   ## ##   ## ##     ###  ##  ##    ##  ##
          ##   ##  ##   ## ##   ## ##      ###  ## ##     ####
         ######   ####### ##   ##  #####   ## # ##  ##     ##
        ##       ##   ##  ##   ##  ##      ##  ###   ##    ###
       ##        ##   ##  ##   ##  ##      ##   ##   ##   ## ##
      ###       ##   ##    #####   ######   ##   ##   ## ##   ###

   PHOnon Excitation by Nuclear resonant Inelastic X-ray scattering
                  module phox - version 3.0beta8


 Input parameters -->
    Nuclear transition energy    :   14.412 keV
    Recoil energy of free atom   :    1.956 meV
    Temperature of the material  :  300.00  K
    Constant background          :    3.00  cnts/channel
    Normalization correction     :    6.00  %/100meV
    Linear E-scale correction    :    0.00  0.1%
    Quadratic E-scale correction :    0.00  1E-6/meV

 Fit parameters -->

    |     name                       |   start  |   prior  | prior rms |
    |--------------------------------+----------+----------+-----------|
    | background                     | 3.00E+00 |          |           |
     ------------------------------------------------------------------


 Results -->

     Deviator value:      0.05 +-   0.08

     | parameter name | ## |  value    +- error   | % err |
     |----------------+----+----------------------+-------|
     | background     |  1 |  4.62D-01 +- 1.9D-02 |   4.1 |
      ----------------------------------------------------
       Error estimates give a 68% confidence interval.


  Fit of the elastic peak -->
    shape function processed from file
      peak              :   8.59E+03
      background        :   0.23
      valid range (meV) : -14.69 to 15.02
    fit range (meV) :  -4.99 to  4.99  centered at  0.03
              Chi^2    peak   FWHM   pos.  %bgr.  asm.
    start:   184.62 8.90E+03  1.50  0.027  1.410  1.00
    final:     0.48 8.96E+03  1.17  0.030  1.424  1.00
    errors:    0.12 1.68E+02  0.02  0.019  0.099  0.05

    smoothing range (meV) :  -2.999 to  2.993

  Quantities derived directly from the data -->
    Lamb-Moessbauer factor :   0.7885  +-  0.0026
    kinetic energy / atom  :  14.1539  +-  0.0999 meV
    mean force constant    : 172.7292  +-  4.6050 N/m

  Decomposition into n-phonon contributions -->
    FFT-filter smoothing :  0.50 meV

  Quantities derived after refinement -->
    Lamb-Moessbauer factor :   0.7888  +-  0.0026
    kinetic energy / atom  :  14.1760  +-  0.1001 meV
    mean force constant    : 175.6567  +-  4.6830 N/m
    isotope fractionation  :   1.4505  +-  0.1161 perMille/%
    high T isotope frac.   :   1.5037  +-  0.0401 perMille/%

  Consistency tests using the refined data -->
       tested quantity         %deviation   norm.dev.   status
    detailed balance          0.06 +- 0.61    0.10        ok              
    energy/temp. calib.       0.42 +- 1.18    0.36        ok              

  Consistency tests using the partial DOS -->
       tested quantity         %deviation   norm.dev.   status
    negativity of DOS         0.11 +- 0.38    0.29        ok              
    norm of DOS               0.09 +- 0.54    0.16        ok              
    Lamb-Moessbauer factor    0.02 +- 0.37    0.04        ok              
    kinetic energy / atom     0.12 +- 0.92    0.13        ok              
    mean force constant       0.24 +- 3.20    0.07        ok              
    rms average --------------------------->  0.16        ok              

  Quantities calculated from the partial DOS -->
    Lamb-Moessbauer factor        :   0.7889 +-  0.0012
    kinetic energy                :  14.1935 +-  0.0847 meV/atom
    mean force constant           : 176.0698 +-  3.1105 N/m
    Lamb-Moessbauer factor at T=0 :   0.9221 +-  0.0003
    kinetic energy         at T=0 :   6.8092 +-  0.0579 meV/atom
    vibrational specific heat     :   2.7204 +-  0.0139 k_B/atom
    vibrational entropy           :   3.1424 +-  0.0149 k_B/atom
    resilience                    :  98.7194 +-  0.6880 N/m
    Lamb-Moessbauer temperature   :   1340.3 +-    9.34 K
    isotope fractionation         :   1.4709 +-  0.0983 perMille/%
    high T isotope frac.          :   1.5073 +-  0.0266 perMille/%


  Created files -->

   Protocol of calculations      : Output/Fe_Ambient_phox_ptl.txt
   List of all iteration steps   : Output/Fe_Ambient_ite.csv
   Fitted resolution function    : Output/Fe_Ambient_rfc.dat
   Data without elastic peak     : Output/Fe_Ambient_pst.dat
   Norm. data w/out elastic peak : Output/Fe_Ambient_psn.dat
   one-phonon contribution       : Output/Fe_Ambient_1ph.dat
   two-phonon contribution       : Output/Fe_Ambient_2ph.dat
   3+ phonon contribution        : Output/Fe_Ambient_3ph.dat
   partial phonon DOS            : Output/Fe_Ambient_dos.dat
   covariance matrix of DOS      : Output/Fe_Ambient_cvm.bin

File: 050_phox_Fe_man/2015Mar_Ambient/Output/Fe_Ambient_psth_ptl.txt

            #####   ##   ## #####  ###### ##   ## ##    ##   ##
           ##   ## ##   ## ##   ## ##     ###  ##  ##    ##  ##
          ##   ##  ##   ## ##   ## ##      ###  ## ##     ####
         ######   ####### ##   ##  #####   ## # ##  ##     ##
        ##       ##   ##  ##   ##  ##      ##  ###   ##    ###
       ##        ##   ##  ##   ##  ##      ##   ##   ##   ## ##
      ###       ##   ##    #####   ######   ##   ##   ## ##   ###

   PHOnon Excitation by Nuclear resonant Inelastic X-ray scattering
                  module psth - version 3.0beta8


  Input parameters -->
    Nuclear transition energy   :   14.412 keV
    Recoil energy of free atom  :    1.956 meV
    Temperature                 :  300.00 K

  Quantities calculated with the partial DOS -->
    Lamb-Moessbauer factor      :    0.7889 +-   0.0014
    kinetic energy              :   14.1931 +-   0.1190 meV/atom
    mean force constant         :  176.2822 +-   4.0671 N/m
    specific heat               :    2.7207 +-   0.0184 k_B/atom
    entropy                     :    3.1441 +-   0.0183 k_B/atom
    free energy                 :    3.8767 +-   0.3937 meV/atom
    resilience                  :   98.3114 +-   0.7621 N/m
    Lamb-Moessbauer temperature : 1334.7948 +-  10.3468 K
    isotope fractionation       :    1.4704 +-   0.1381 perMille/%
    high T isotope frac.        :    1.5091 +-   0.0348 perMille/%
    rms displacement            :    6.6670 +-   0.0251 pm
    impact displacement         :    6.6646 +-   0.2511 pm


  Created files -->
   Protocol of calculations      : Output/Fe_Ambient_psth_ptl.txt

File: 050_phox_Fe_man/NotUsing/2009Oct_36GPa/Output/Fe_Murphy_P2_phox_ptl.txt

            #####   ##   ## #####  ###### ##   ## ##    ##   ##
           ##   ## ##   ## ##   ## ##     ###  ##  ##    ##  ##
          ##   ##  ##   ## ##   ## ##      ###  ## ##     ####
         ######   ####### ##   ##  #####   ## # ##  ##     ##
        ##       ##   ##  ##   ##  ##      ##  ###   ##    ###
       ##        ##   ##  ##   ##  ##      ##   ##   ##   ## ##
      ###       ##   ##    #####   ######   ##   ##   ## ##   ###

   PHOnon Excitation by Nuclear resonant Inelastic X-ray scattering
                  module phox - version 3.0beta8


 Input parameters -->
    Nuclear transition energy    :   14.412 keV
    Recoil energy of free atom   :    1.956 meV
    Temperature of the material  :  300.00  K
    Constant background          :    3.00  cnts/channel
    Normalization correction     :    0.00  %/100meV
    Linear E-scale correction    :    0.00  0.1%
    Quadratic E-scale correction :    0.00  1E-6/meV

 Fit parameters -->

    |     name                       |   start  |   prior  | prior rms |
    |--------------------------------+----------+----------+-----------|
    | background                     | 3.00E+00 |          |           |
     ------------------------------------------------------------------

 -- no convergence after  30 iteration steps..


 Results -->

     Deviator value:      1.85 +-   0.48

     | parameter name | ## |  value    +- error   | % err |
     |----------------+----+----------------------+-------|
     | background     |  1 |  9.56D-01 +- 1.3D-01 |  13.4 |
      ----------------------------------------------------
       Error estimates give a 68% confidence interval.


  Fit of the elastic peak -->
    shape function processed from file
      peak              :   1.17E+03
      background        :   9.01
      valid range (meV) :  -1.62 to  1.61
    fit range (meV) :  -4.97 to  4.97  centered at  0.14
              Chi^2    peak   FWHM   pos.  %bgr.  asm.
    start:    20.57 1.68E+03  0.99  0.136  0.854  0.97
    final:     2.21 1.70E+03  1.23  0.090  0.836  0.97
    errors:    0.25 1.51E+02  0.08  0.097  0.291  0.24

    smoothing range (meV) :  -2.191 to  2.283

  Quantities derived directly from the data -->
    Lamb-Moessbauer factor :   0.8575  +-  0.0039
    kinetic energy / atom  :  14.7634  +-  0.2624 meV
    mean force constant    : 234.7584  +- 12.6818 N/m

  Decomposition into n-phonon contributions -->
    FFT-filter smoothing :  0.50 meV

  Quantities derived after refinement -->
    Lamb-Moessbauer factor :   0.8581  +-  0.0039
    kinetic energy / atom  :  14.9321  +-  0.2654 meV
    mean force constant    : 241.7933  +- 13.0619 N/m
    isotope fractionation  :   2.3279  +-  0.3080 perMille/%
    high T isotope frac.   :   2.0699  +-  0.1118 perMille/%

  Consistency tests using the refined data -->
       tested quantity         %deviation   norm.dev.   status
    detailed balance          0.50 +- 1.53    0.33        ok              
    energy/temp. calib.       6.13 +- 2.47    2.48    concerning          

  Consistency tests using the partial DOS -->
       tested quantity         %deviation   norm.dev.   status
    negativity of DOS         1.02 +- 1.05    0.97        ok              
    norm of DOS               1.13 +- 1.51    0.75        ok              
    Lamb-Moessbauer factor    0.15 +- 0.53    0.28        ok              
    kinetic energy / atom    -1.33 +- 2.42    0.55        ok              
    mean force constant       4.17 +- 6.76    0.62        ok              
    rms average --------------------------->  0.67        ok              

  Quantities calculated from the partial DOS -->
    Lamb-Moessbauer factor        :   0.8594 +-  0.0023
    kinetic energy                :  14.7337 +-  0.2452 meV/atom
    mean force constant           : 251.8830 +-  9.8302 N/m
    Lamb-Moessbauer factor at T=0 :   0.9374 +-  0.0007
    kinetic energy         at T=0 :   8.3020 +-  0.1818 meV/atom
    vibrational specific heat     :   2.6041 +-  0.0356 k_B/atom
    vibrational entropy           :   2.5649 +-  0.0321 k_B/atom
    resilience                    : 161.9147 +-  3.0394 N/m
    Lamb-Moessbauer temperature   :   2198.4 +-   41.27 K
    isotope fractionation         :   2.0977 +-  0.2846 perMille/%
    high T isotope frac.          :   2.1563 +-  0.0842 perMille/%


  Created files -->

   Protocol of calculations      : Output/Fe_Murphy_P2_phox_ptl.txt
   List of all iteration steps   : Output/Fe_Murphy_P2_ite.csv
   Fitted resolution function    : Output/Fe_Murphy_P2_rfc.dat
   Data without elastic peak     : Output/Fe_Murphy_P2_pst.dat
   Norm. data w/out elastic peak : Output/Fe_Murphy_P2_psn.dat
   one-phonon contribution       : Output/Fe_Murphy_P2_1ph.dat
   two-phonon contribution       : Output/Fe_Murphy_P2_2ph.dat
   3+ phonon contribution        : Output/Fe_Murphy_P2_3ph.dat
   partial phonon DOS            : Output/Fe_Murphy_P2_dos.dat
   covariance matrix of DOS      : Output/Fe_Murphy_P2_cvm.bin

File: 050_phox_Fe_man/WithMurphyCroppedRes/2009Oct_106GPa/Output/Fe_Murphy_P7_phox_ptl.txt

            #####   ##   ## #####  ###### ##   ## ##    ##   ##
           ##   ## ##   ## ##   ## ##     ###  ##  ##    ##  ##
          ##   ##  ##   ## ##   ## ##      ###  ## ##     ####
         ######   ####### ##   ##  #####   ## # ##  ##     ##
        ##       ##   ##  ##   ##  ##      ##  ###   ##    ###
       ##        ##   ##  ##   ##  ##      ##   ##   ##   ## ##
      ###       ##   ##    #####   ######   ##   ##   ## ##   ###

   PHOnon Excitation by Nuclear resonant Inelastic X-ray scattering
                  module phox - version 3.0beta8


 Input parameters -->
    Nuclear transition energy    :   14.412 keV
    Recoil energy of free atom   :    1.956 meV
    Temperature of the material  :  300.00  K
    Constant background          :    3.00  cnts/channel
    Normalization correction     :   -6.00  %/100meV
    Linear E-scale correction    :    0.00  0.1%
    Quadratic E-scale correction :    0.00  1E-6/meV

 Fit parameters -->

    |     name                       |   start  |   prior  | prior rms |
    |--------------------------------+----------+----------+-----------|
    | background                     | 3.00E+00 |          |           |
     ------------------------------------------------------------------


 Results -->

     Deviator value:      1.22 +-   0.39

     | parameter name | ## |  value    +- error   | % err |
     |----------------+----+----------------------+-------|
     | background     |  1 |  3.78D+00 +- 2.2D-01 |   5.7 |
      ----------------------------------------------------
       Error estimates give a 68% confidence interval.


  Fit of the elastic peak -->
    shape function unprocessed from file
      peak              :   1.30E+04
      valid range (meV) :  -7.67 to  6.92
    fit range (meV) :  -4.95 to  4.95  centered at -0.01
              Chi^2    peak   FWHM   pos.  %bgr.  asm.
    start:   140.93 1.03E+04  1.48 -0.013  0.488  0.98
    final:     1.43 1.03E+04  1.25 -0.002  0.482  0.98
    errors:    0.20 2.82E+02  0.02  0.031  0.083  0.07

    smoothing range (meV) :  -2.978 to  2.957

  Quantities derived directly from the data -->
    Lamb-Moessbauer factor :   0.9024  +-  0.0011
    kinetic energy / atom  :  15.6663  +-  0.1532 meV
    mean force constant    : 388.7308  +- 10.1327 N/m

  Decomposition into n-phonon contributions -->
    FFT-filter smoothing :  0.50 meV

  Quantities derived after refinement -->
    Lamb-Moessbauer factor :   0.9036  +-  0.0011
    kinetic energy / atom  :  15.9071  +-  0.1556 meV
    mean force constant    : 410.7169  +- 10.7058 N/m
    isotope fractionation  :   3.4594  +-  0.1806 perMille/%
    high T isotope frac.   :   3.5160  +-  0.0916 perMille/%

  Consistency tests using the refined data -->
       tested quantity         %deviation   norm.dev.   status
    detailed balance         -0.72 +- 0.79    0.91        ok              
    energy/temp. calib.       1.83 +- 0.96    1.91    acceptable          

  Consistency tests using the partial DOS -->
       tested quantity         %deviation   norm.dev.   status
    negativity of DOS         0.03 +- 0.56    0.05        ok              
    norm of DOS               0.55 +- 0.80    0.68        ok              
    Lamb-Moessbauer factor    0.03 +- 0.16    0.19        ok              
    kinetic energy / atom    -0.41 +- 1.39    0.29        ok              
    mean force constant       1.89 +- 3.51    0.54        ok              
    rms average --------------------------->  0.42        ok              

  Quantities calculated from the partial DOS -->
    Lamb-Moessbauer factor        :   0.9039 +-  0.0009
    kinetic energy                :  15.8423 +-  0.1575 meV/atom
    mean force constant           : 418.4723 +-  9.6344 N/m
    Lamb-Moessbauer factor at T=0 :   0.9494 +-  0.0003
    kinetic energy         at T=0 :  10.5209 +-  0.1358 meV/atom
    vibrational specific heat     :   2.3956 +-  0.0157 k_B/atom
    vibrational entropy           :   2.0111 +-  0.0118 k_B/atom
    resilience                    : 248.3880 +-  2.5763 N/m
    Lamb-Moessbauer temperature   :   3372.4 +-   34.98 K
    isotope fractionation         :   3.3842 +-  0.1827 perMille/%
    high T isotope frac.          :   3.5824 +-  0.0825 perMille/%


  Created files -->

   Protocol of calculations      : Output/Fe_Murphy_P7_phox_ptl.txt
   List of all iteration steps   : Output/Fe_Murphy_P7_ite.csv
   Fitted resolution function    : Output/Fe_Murphy_P7_rfc.dat
   Data without elastic peak     : Output/Fe_Murphy_P7_pst.dat
   Norm. data w/out elastic peak : Output/Fe_Murphy_P7_psn.dat
   one-phonon contribution       : Output/Fe_Murphy_P7_1ph.dat
   two-phonon contribution       : Output/Fe_Murphy_P7_2ph.dat
   3+ phonon contribution        : Output/Fe_Murphy_P7_3ph.dat
   partial phonon DOS            : Output/Fe_Murphy_P7_dos.dat
   covariance matrix of DOS      : Output/Fe_Murphy_P7_cvm.bin
