Repository: r-a-morrison/fe_alloy_sound_velocities

# Fe Alloy Sound Velocities
by Rachel Morrison

This is a repository of my graduate research on iron-nickel sound velocities at extreme pressures.

## Abstract
The Earth's iron-dominant core is known to contain nickel from cosmochemical analysis and some amount of light elements from geophysical constraints on density and seismic wave velocities. Although there have been several studies to constrain thermoelastic properties of iron-alloys, there has been no systematic study on the effects of nickel and light elements on properties of iron using the same experimental methods and data analysis approach.

File: 050_phox_Fe_man/WithMurphyCroppedRes/2009Oct_106GPa/Output/Fe_Murphy_P7_psth_ptl.txt

            #####   ##   ## #####  ###### ##   ## ##    ##   ##
           ##   ## ##   ## ##   ## ##     ###  ##  ##    ##  ##
          ##   ##  ##   ## ##   ## ##      ###  ## ##     ####
         ######   ####### ##   ##  #####   ## # ##  ##     ##
        ##       ##   ##  ##   ##  ##      ##  ###   ##    ###
       ##        ##   ##  ##   ##  ##      ##   ##   ##   ## ##
      ###       ##   ##    #####   ######   ##   ##   ## ##   ###

   PHOnon Excitation by Nuclear resonant Inelastic X-ray scattering
                  module psth - version 3.0beta8


  Input parameters -->
    Nuclear transition energy   :   14.412 keV
    Recoil energy of free atom  :    1.956 meV
    Temperature                 :  300.00 K

  Quantities calculated with the partial DOS -->
    Lamb-Moessbauer factor      :    0.9039 +-   0.0009
    kinetic energy              :   15.8420 +-   0.1698 meV/atom
    mean force constant         :  418.5417 +-  10.0123 N/m
    specific heat               :    2.3957 +-   0.0171 k_B/atom
    entropy                     :    2.0113 +-   0.0126 k_B/atom
    free energy                 :   43.0557 +-   0.8100 meV/atom
    resilience                  :  248.2298 +-   2.6875 N/m
    Lamb-Moessbauer temperature : 3370.2686 +-  36.4884 K
    isotope fractionation       :    3.3839 +-   0.1970 perMille/%
    high T isotope frac.        :    3.5830 +-   0.0857 perMille/%
    rms displacement            :    4.3527 +-   0.0217 pm
    impact displacement         :    4.2698 +-   0.1778 pm


  Created files -->
   Protocol of calculations      : Output/Fe_Murphy_P7_psth_ptl.txt

File: 050_phox_Fe_man/WithMurphyCroppedRes/2009Oct_121GPa/Output/Fe_Murphy_P8_phox_ptl.txt

            #####   ##   ## #####  ###### ##   ## ##    ##   ##
           ##   ## ##   ## ##   ## ##     ###  ##  ##    ##  ##
          ##   ##  ##   ## ##   ## ##      ###  ## ##     ####
         ######   ####### ##   ##  #####   ## # ##  ##     ##
        ##       ##   ##  ##   ##  ##      ##  ###   ##    ###
       ##        ##   ##  ##   ##  ##      ##   ##   ##   ## ##
      ###       ##   ##    #####   ######   ##   ##   ## ##   ###

   PHOnon Excitation by Nuclear resonant Inelastic X-ray scattering
                  module phox - version 3.0beta8


 Input parameters -->
    Nuclear transition energy    :   14.412 keV
    Recoil energy of free atom   :    1.956 meV
    Temperature of the material  :  300.00  K
    Constant background          :    3.00  cnts/channel
    Normalization correction     :  -10.00  %/100meV
    Linear E-scale correction    :    0.00  0.1%
    Quadratic E-scale correction :    0.00  1E-6/meV

 Fit parameters -->

    |     name                       |   start  |   prior  | prior rms |
    |--------------------------------+----------+----------+-----------|
    | background                     | 3.00E+00 |          |           |
     ------------------------------------------------------------------


 Results -->

     Deviator value:      0.11 +-   0.12

     | parameter name | ## |  value    +- error   | % err |
     |----------------+----+----------------------+-------|
     | background     |  1 |  5.30D+00 +- 5.9D-02 |   1.1 |
      ----------------------------------------------------
       Error estimates give a 68% confidence interval.


  Fit of the elastic peak -->
    shape function processed from file
      peak              :   2.68E+04
      background        :  25.60
      valid range (meV) :  -2.57 to  2.39
    fit range (meV) :  -4.96 to  4.96  centered at  0.15
              Chi^2    peak   FWHM   pos.  %bgr.  asm.
    start:   105.91 7.92E+03  0.99  0.152  0.378  1.01
    final:     1.63 8.08E+03  1.23  0.042  0.468  1.01
    errors:    0.21 2.72E+02  0.03  0.036  0.093  0.09

    smoothing range (meV) :  -2.866 to  3.086

  Quantities derived directly from the data -->
    Lamb-Moessbauer factor :   0.9063  +-  0.0012
    kinetic energy / atom  :  15.6709  +-  0.1459 meV
    mean force constant    : 403.9452  +-  7.9325 N/m

  Decomposition into n-phonon contributions -->
    FFT-filter smoothing :  0.50 meV

  Quantities derived after refinement -->
    Lamb-Moessbauer factor :   0.9088  +-  0.0012
    kinetic energy / atom  :  16.0309  +-  0.1492 meV
    mean force constant    : 442.8843  +-  8.6972 N/m
    isotope fractionation  :   3.6031  +-  0.1732 perMille/%
    high T isotope frac.   :   3.7913  +-  0.0745 perMille/%

  Consistency tests using the refined data -->
       tested quantity         %deviation   norm.dev.   status
    detailed balance         -0.25 +- 1.04    0.24        ok              
    energy/temp. calib.       0.58 +- 1.24    0.47        ok              

  Consistency tests using the partial DOS -->
       tested quantity         %deviation   norm.dev.   status
    negativity of DOS         0.04 +- 0.62    0.06        ok              
    norm of DOS               0.12 +- 0.88    0.14        ok              
    Lamb-Moessbauer factor   -0.04 +- 0.18    0.22        ok              
    kinetic energy / atom     0.07 +- 1.35    0.05        ok              
    mean force constant       1.33 +- 2.55    0.52        ok              
    rms average --------------------------->  0.26        ok              

  Quantities calculated from the partial DOS -->
    Lamb-Moessbauer factor        :   0.9084 +-  0.0010
    kinetic energy                :  16.0416 +-  0.1563 meV/atom
    mean force constant           : 448.7663 +-  7.1960 N/m
    Lamb-Moessbauer factor at T=0 :   0.9510 +-  0.0004
    kinetic energy         at T=0 :  10.8952 +-  0.1253 meV/atom
    vibrational specific heat     :   2.3591 +-  0.0188 k_B/atom
    vibrational entropy           :   1.9283 +-  0.0140 k_B/atom
    resilience                    : 265.2211 +-  3.4272 N/m
    Lamb-Moessbauer temperature   :   3601.0 +-   46.53 K
    isotope fractionation         :   3.6155 +-  0.1814 perMille/%
    high T isotope frac.          :   3.8417 +-  0.0616 perMille/%


  Created files -->

   Protocol of calculations      : Output/Fe_Murphy_P8_phox_ptl.txt
   List of all iteration steps   : Output/Fe_Murphy_P8_ite.csv
   Fitted resolution function    : Output/Fe_Murphy_P8_rfc.dat
   Data without elastic peak     : Output/Fe_Murphy_P8_pst.dat
   Norm. data w/out elastic peak : Output/Fe_Murphy_P8_psn.dat
   one-phonon contribution       : Output/Fe_Murphy_P8_1ph.dat
   two-phonon contribution       : Output/Fe_Murphy_P8_2ph.dat
   3+ phonon contribution        : Output/Fe_Murphy_P8_3ph.dat
   partial phonon DOS            : Output/Fe_Murphy_P8_dos.dat
   covariance matrix of DOS      : Output/Fe_Murphy_P8_cvm.bin

File: 050_phox_Fe_man/WithMurphyCroppedRes/2009Oct_121GPa/Output/Fe_Murphy_P8_psth_ptl.txt

            #####   ##   ## #####  ###### ##   ## ##    ##   ##
           ##   ## ##   ## ##   ## ##     ###  ##  ##    ##  ##
          ##   ##  ##   ## ##   ## ##      ###  ## ##     ####
         ######   ####### ##   ##  #####   ## # ##  ##     ##
        ##       ##   ##  ##   ##  ##      ##  ###   ##    ###
       ##        ##   ##  ##   ##  ##      ##   ##   ##   ## ##
      ###       ##   ##    #####   ######   ##   ##   ## ##   ###

   PHOnon Excitation by Nuclear resonant Inelastic X-ray scattering
                  module psth - version 3.0beta8


  Input parameters -->
    Nuclear transition energy   :   14.412 keV
    Recoil energy of free atom  :    1.956 meV
    Temperature                 :  300.00 K

  Quantities calculated with the partial DOS -->
    Lamb-Moessbauer factor      :    0.9084 +-   0.0011
    kinetic energy              :   16.0356 +-   0.1677 meV/atom
    mean force constant         :  447.9379 +-   7.5539 N/m
    specific heat               :    2.3602 +-   0.0200 k_B/atom
    entropy                     :    1.9314 +-   0.0148 k_B/atom
    free energy                 :   46.2831 +-   0.7148 meV/atom
    resilience                  :  262.8853 +-   3.5052 N/m
    Lamb-Moessbauer temperature : 3569.2488 +-  47.5912 K
    isotope fractionation       :    3.6085 +-   0.1946 perMille/%
    high T isotope frac.        :    3.8346 +-   0.0647 perMille/%
    rms displacement            :    4.2437 +-   0.0258 pm
    impact displacement         :    4.1310 +-   0.2080 pm


  Created files -->
   Protocol of calculations      : Output/Fe_Murphy_P8_psth_ptl.txt

File: 050_phox_Fe_man/WithMurphyCroppedRes/2009Oct_133GPa/Output/Fe_Murphy_P9_phox_ptl.txt

            #####   ##   ## #####  ###### ##   ## ##    ##   ##
           ##   ## ##   ## ##   ## ##     ###  ##  ##    ##  ##
          ##   ##  ##   ## ##   ## ##      ###  ## ##     ####
         ######   ####### ##   ##  #####   ## # ##  ##     ##
        ##       ##   ##  ##   ##  ##      ##  ###   ##    ###
       ##        ##   ##  ##   ##  ##      ##   ##   ##   ## ##
      ###       ##   ##    #####   ######   ##   ##   ## ##   ###

   PHOnon Excitation by Nuclear resonant Inelastic X-ray scattering
                  module phox - version 3.0beta8


 Input parameters -->
    Nuclear transition energy    :   14.412 keV
    Recoil energy of free atom   :    1.956 meV
    Temperature of the material  :  300.00  K
    Constant background          :    3.00  cnts/channel
    Normalization correction     :   -5.00  %/100meV
    Linear E-scale correction    :    0.00  0.1%
    Quadratic E-scale correction :    0.00  1E-6/meV

 Fit parameters -->

    |     name                       |   start  |   prior  | prior rms |
    |--------------------------------+----------+----------+-----------|
    | background                     | 3.00E+00 |          |           |
     ------------------------------------------------------------------


 Results -->

     Deviator value:      2.31 +-   0.54

     | parameter name | ## |  value    +- error   | % err |
     |----------------+----+----------------------+-------|
     | background     |  1 |  1.86D+00 +- 1.8D-01 |   9.7 |
      ----------------------------------------------------
       Error estimates give a 68% confidence interval.


  Fit of the elastic peak -->
    shape function unprocessed from file
      peak              :   1.52E+04
      valid range (meV) :  -6.05 to  4.09
    fit range (meV) :  -4.95 to  4.95  centered at  0.10
              Chi^2    peak   FWHM   pos.  %bgr.  asm.
    start:   157.57 5.16E+03  1.48  0.103  0.351  0.96
    final:     0.72 5.21E+03  1.27 -0.016  0.330  0.96
    errors:    0.14 1.41E+02  0.02  0.030  0.068  0.07

    smoothing range (meV) :  -2.849 to  3.087

  Quantities derived directly from the data -->
    Lamb-Moessbauer factor :   0.9094  +-  0.0016
    kinetic energy / atom  :  16.1518  +-  0.1843 meV
    mean force constant    : 411.6488  +-  9.8773 N/m

  Decomposition into n-phonon contributions -->
    FFT-filter smoothing :  0.50 meV

  Quantities derived after refinement -->
    Lamb-Moessbauer factor :   0.9122  +-  0.0016
    kinetic energy / atom  :  16.5337  +-  0.1886 meV
    mean force constant    : 454.6956  +- 10.9102 N/m
    isotope fractionation  :   4.1866  +-  0.2189 perMille/%
    high T isotope frac.   :   3.8925  +-  0.0934 perMille/%

  Consistency tests using the refined data -->
       tested quantity         %deviation   norm.dev.   status
    detailed balance         -0.33 +- 1.31    0.25        ok              
    energy/temp. calib.       3.20 +- 1.43    2.25    concerning          

  Consistency tests using the partial DOS -->
       tested quantity         %deviation   norm.dev.   status
    negativity of DOS         0.03 +- 0.74    0.04        ok              
    norm of DOS               2.13 +- 1.07    1.99    acceptable          
    Lamb-Moessbauer factor    0.14 +- 0.22    0.63        ok              
    kinetic energy / atom    -1.92 +- 1.59    1.21    acceptable          
    mean force constant       4.58 +- 2.94    1.55    acceptable          
    rms average --------------------------->  1.28    acceptable          

  Quantities calculated from the partial DOS -->
    Lamb-Moessbauer factor        :   0.9135 +-  0.0013
    kinetic energy                :  16.2157 +-  0.1827 meV/atom
    mean force constant           : 475.5164 +-  7.7626 N/m
    Lamb-Moessbauer factor at T=0 :   0.9523 +-  0.0004
    kinetic energy         at T=0 :  11.2084 +-  0.1437 meV/atom
    vibrational specific heat     :   2.3279 +-  0.0227 k_B/atom
    vibrational entropy           :   1.8647 +-  0.0169 k_B/atom
    resilience                    : 281.3648 +-  4.9854 N/m
    Lamb-Moessbauer temperature   :   3820.1 +-   67.69 K
    isotope fractionation         :   3.8175 +-  0.2120 perMille/%
    high T isotope frac.          :   4.0707 +-  0.0665 perMille/%


  Created files -->

   Protocol of calculations      : Output/Fe_Murphy_P9_phox_ptl.txt
   List of all iteration steps   : Output/Fe_Murphy_P9_ite.csv
   Fitted resolution function    : Output/Fe_Murphy_P9_rfc.dat
   Data without elastic peak     : Output/Fe_Murphy_P9_pst.dat
   Norm. data w/out elastic peak : Output/Fe_Murphy_P9_psn.dat
   one-phonon contribution       : Output/Fe_Murphy_P9_1ph.dat
   two-phonon contribution       : Output/Fe_Murphy_P9_2ph.dat
   3+ phonon contribution        : Output/Fe_Murphy_P9_3ph.dat
   partial phonon DOS            : Output/Fe_Murphy_P9_dos.dat
   covariance matrix of DOS      : Output/Fe_Murphy_P9_cvm.bin

File: 050_phox_Fe_man/WithMurphyCroppedRes/2009Oct_30GPa/Fe_30GPa.prc/Fe_phox_ptl.txt

            #####   ##   ## #####  ###### ##   ## ##    ##   ##
           ##   ## ##   ## ##   ## ##     ###  ##  ##    ##  ##
          ##   ##  ##   ## ##   ## ##      ###  ## ##     ####
         ######   ####### ##   ##  #####   ## # ##  ##     ##
        ##       ##   ##  ##   ##  ##      ##  ###   ##    ###
       ##        ##   ##  ##   ##  ##      ##   ##   ##   ## ##
      ###       ##   ##    #####   ######   ##   ##   ## ##   ###

   PHOnon Excitation by Nuclear resonant Inelastic X-ray scattering
                  module phox - version 3.0beta8


 Input parameters -->
    Nuclear transition energy    :   14.412 keV
    Recoil energy of free atom   :    1.956 meV
    Temperature of the material  :  300.00  K
    Constant background          :    3.00  cnts/channel
    Normalization correction     :    0.00  %/100meV
    Linear E-scale correction    :    0.00  0.1%
    Quadratic E-scale correction :    0.00  1E-6/meV

 Fit parameters -->

    |     name                       |   start  |   prior  | prior rms |
    |--------------------------------+----------+----------+-----------|
    | background                     | 3.00E+00 |          |           |
     ------------------------------------------------------------------


 Results -->

     Deviator value:      0.70 +-   0.30

     | parameter name | ## |  value    +- error   | % err |
     |----------------+----+----------------------+-------|
     | background     |  1 |  3.52D+00 +- 1.3D-01 |   3.6 |
      ----------------------------------------------------
       Error estimates give a 68% confidence interval.


  Fit of the elastic peak -->
    shape function unprocessed from file
      peak              :   2.50E+04
      valid range (meV) :  -5.51 to  5.39
    fit range (meV) :  -4.95 to  4.95  centered at -0.04
              Chi^2    peak   FWHM   pos.  %bgr.  asm.
    start:    69.37 7.28E+03  1.49 -0.045  0.891  0.98
    final:     0.88 7.31E+03  1.28  0.021  0.879  0.98
    errors:    0.16 1.88E+02  0.02  0.030  0.101  0.07

    smoothing range (meV) :  -3.038 to  2.907

  Quantities derived directly from the data -->
    Lamb-Moessbauer factor :   0.8558  +-  0.0018
    kinetic energy / atom  :  14.6252  +-  0.1285 meV
    mean force constant    : 232.1409  +-  6.7920 N/m

  Decomposition into n-phonon contributions -->
    FFT-filter smoothing :  0.50 meV

  Quantities derived after refinement -->
    Lamb-Moessbauer factor :   0.8568  +-  0.0018
    kinetic energy / atom  :  14.7167  +-  0.1293 meV
    mean force constant    : 241.1500  +-  7.0556 N/m
    isotope fractionation  :   2.0780  +-  0.1501 perMille/%
    high T isotope frac.   :   2.0644  +-  0.0604 perMille/%

  Consistency tests using the refined data -->
       tested quantity         %deviation   norm.dev.   status
    detailed balance         -0.11 +- 0.71    0.15        ok              
    energy/temp. calib.       1.36 +- 1.05    1.30    acceptable          

  Consistency tests using the partial DOS -->
       tested quantity         %deviation   norm.dev.   status
    negativity of DOS         0.66 +- 0.50    1.33    acceptable          
    norm of DOS               0.35 +- 0.70    0.50        ok              
    Lamb-Moessbauer factor    0.03 +- 0.25    0.12        ok              
    kinetic energy / atom    -0.30 +- 1.20    0.25        ok              
    mean force constant       0.94 +- 3.68    0.26        ok              
    rms average --------------------------->  0.66        ok              

  Quantities calculated from the partial DOS -->
    Lamb-Moessbauer factor        :   0.8570 +-  0.0011
    kinetic energy                :  14.6726 +-  0.1194 meV/atom
    mean force constant           : 243.4283 +-  5.3679 N/m
    Lamb-Moessbauer factor at T=0 :   0.9362 +-  0.0003
    kinetic energy         at T=0 :   8.1424 +-  0.0918 meV/atom
    vibrational specific heat     :   2.6174 +-  0.0164 k_B/atom
    vibrational entropy           :   2.6194 +-  0.0148 k_B/atom
    resilience                    : 156.4810 +-  1.3768 N/m
    Lamb-Moessbauer temperature   :   2124.6 +-   18.69 K
    isotope fractionation         :   2.0268 +-  0.1386 perMille/%
    high T isotope frac.          :   2.0839 +-  0.0460 perMille/%


  Created files -->

   Protocol of calculations      : Fe_phox_ptl.txt
   List of all iteration steps   : Fe_ite.csv
   Fitted resolution function    : Fe_rfc.dat
   Data without elastic peak     : Fe_pst.dat
   partial phonon DOS            : Fe_dos.dat
   covariance matrix of DOS      : Fe_cvm.bin

File: 050_phox_Fe_man/WithMurphyCroppedRes/2009Oct_30GPa/Fe_30GPa.prc/Fe_psth_ptl.txt

            #####   ##   ## #####  ###### ##   ## ##    ##   ##
           ##   ## ##   ## ##   ## ##     ###  ##  ##    ##  ##
          ##   ##  ##   ## ##   ## ##      ###  ## ##     ####
         ######   ####### ##   ##  #####   ## # ##  ##     ##
        ##       ##   ##  ##   ##  ##      ##  ###   ##    ###
       ##        ##   ##  ##   ##  ##      ##   ##   ##   ## ##
      ###       ##   ##    #####   ######   ##   ##   ## ##   ###

   PHOnon Excitation by Nuclear resonant Inelastic X-ray scattering
                  module psth - version 3.0beta8


  Input parameters -->
    Nuclear transition energy   :   14.412 keV
    Recoil energy of free atom  :    1.956 meV
    Temperature                 :  300.00 K
    Energy range in output      : -100.00 to  100.00 meV
    Number of energy points     : 1001

   Resolution function and elastic peak:
     Function type               : Gaussian-like
     Elastic peak strength       :  0.20
     Full width at half maximum  :  1.00 meV
     Shape coefficient           :  1.70
     Left/right asymmetry        :  1.00

  Quantities calculated with the partial DOS -->
    Lamb-Moessbauer factor      :    0.8570 +-   0.0012
    kinetic energy              :   14.6699 +-   0.1419 meV/atom
    mean force constant         :  243.1432 +-   5.8917 N/m
    specific heat               :    2.6181 +-   0.0192 k_B/atom
    entropy                     :    2.6220 +-   0.0168 k_B/atom
    free energy                 :   20.2348 +-   0.5501 meV/atom
    resilience                  :  155.5369 +-   1.4615 N/m
    Lamb-Moessbauer temperature : 2111.7578 +-  19.8436 K
    isotope fractionation       :    2.0237 +-   0.1647 perMille/%
    high T isotope frac.        :    2.0814 +-   0.0504 perMille/%
    rms displacement            :    5.3787 +-   0.0241 pm
    impact displacement         :    5.4217 +-   0.2286 pm


  Created files -->
   Protocol of calculations      : Fe_psth_ptl.txt
   Phonon excitation prob. dens. : Fe_snn.dat
   n-Phonon excit. prob. dens.   : Fe_mpc.dat
   Phonon excit. prob. w/ peak   : Fe_snp.dat
   Time-dependent displacement   : Fe_dyn.dat

File: 050_phox_Fe_man/WithMurphyCroppedRes/2009Oct_30GPa/Fe_30GPa.prc/Fe_psvl_ptl.txt

            #####   ##   ## #####  ###### ##   ## ##    ##   ##
           ##   ## ##   ## ##   ## ##     ###  ##  ##    ##  ##
          ##   ##  ##   ## ##   ## ##      ###  ## ##     ####
         ######   ####### ##   ##  #####   ## # ##  ##     ##
        ##       ##   ##  ##   ##  ##      ##  ###   ##    ###
       ##        ##   ##  ##   ##  ##      ##   ##   ##   ## ##
      ###       ##   ##    #####   ######   ##   ##   ## ##   ###

   PHOnon Excitation by Nuclear resonant Inelastic X-ray scattering
                  module psvl - version 3.0beta8


  Input parameters -->
   Mass number of resonant isotope :   57
   Density                         :    9.610 +-  0.030 g/cm^3
   Adiabatic bulk modulus          :  312.0   +-  2.6 GPa
   Bulk sound velocity             :    5.698 +-   0.025 km/s
   Fit function type               :  polynomial

  Results of fits to the partial DOS -->
      fit range  |  v_D  |  v_P  |  v_S  | shear |  chi^2
       (meV,nm)  | (m/s) | (m/s) | (m/s) | (GPa) |
    -------------+-------+-------+-------+-------+---------
      3.5 - 15.1 |  4333 |  7248 |  3879 | 144.6 |   0.30
      5.2 -  1.2 |    13 |    21 |    12 |   0.9 |
      3.5 - 15.6 |  4317 |  7237 |  3865 | 143.5 |   0.44
      5.1 -  1.1 |    15 |    22 |    14 |   1.1 |

  Meta-analysis of fit results -->
   Debye velocity  :  4.350 +- 0.018 km/s
   P-wave velocity :  7.259 +- 0.015 km/s
   S-wave velocity :  3.895 +- 0.023 km/s


  Created files -->

   Protocol of calculations      : Fe_psvl_ptl.txt
   Velocity fit iterations       : Fe_vit.txt
   Pseudo Debye sound velocity   : Fe_vel.dat
   Pseudo Debye sound vel. fits  : Fe_vet.dat
   Chi^2 values of fits          : Fe_chi.dat
   Debye sound velocities        : Fe_vld.dat
   P-wave sound velocities       : Fe_vlp.dat
   S-wave sound velocities       : Fe_vls.dat

File: 050_phox_Fe_man/WithMurphyCroppedRes/2009Oct_30GPa/Output/Fe_Murphy_P1_psth_ptl.txt

            #####   ##   ## #####  ###### ##   ## ##    ##   ##
           ##   ## ##   ## ##   ## ##     ###  ##  ##    ##  ##
          ##   ##  ##   ## ##   ## ##      ###  ## ##     ####
         ######   ####### ##   ##  #####   ## # ##  ##     ##
        ##       ##   ##  ##   ##  ##      ##  ###   ##    ###
       ##        ##   ##  ##   ##  ##      ##   ##   ##   ## ##
      ###       ##   ##    #####   ######   ##   ##   ## ##   ###

   PHOnon Excitation by Nuclear resonant Inelastic X-ray scattering
                  module psth - version 3.0beta8


  Input parameters -->
    Nuclear transition energy   :   14.412 keV
    Recoil energy of free atom  :    1.956 meV
    Temperature                 :  300.00 K

  Quantities calculated with the partial DOS -->
    Lamb-Moessbauer factor      :    0.8570 +-   0.0012
    kinetic energy              :   14.6698 +-   0.1419 meV/atom
    mean force constant         :  243.1277 +-   5.8919 N/m
    specific heat               :    2.6181 +-   0.0192 k_B/atom
    entropy                     :    2.6221 +-   0.0168 k_B/atom
    free energy                 :   20.2332 +-   0.5502 meV/atom
    resilience                  :  155.5343 +-   1.4615 N/m
    Lamb-Moessbauer temperature : 2111.7214 +-  19.8435 K
    isotope fractionation       :    2.0236 +-   0.1647 perMille/%
    high T isotope frac.        :    2.0813 +-   0.0504 perMille/%
    rms displacement            :    5.3788 +-   0.0241 pm
    impact displacement         :    5.4218 +-   0.2286 pm


  Created files -->
   Protocol of calculations      : Output/Fe_Murphy_P1_psth_ptl.txt

File: 050_phox_Fe_man/WithMurphyCroppedRes/2009Oct_36GPa/Output/Fe_Murphy_P2_psth_ptl.txt

            #####   ##   ## #####  ###### ##   ## ##    ##   ##
           ##   ## ##   ## ##   ## ##     ###  ##  ##    ##  ##
          ##   ##  ##   ## ##   ## ##      ###  ## ##     ####
         ######   ####### ##   ##  #####   ## # ##  ##     ##
        ##       ##   ##  ##   ##  ##      ##  ###   ##    ###
       ##        ##   ##  ##   ##  ##      ##   ##   ##   ## ##
      ###       ##   ##    #####   ######   ##   ##   ## ##   ###

   PHOnon Excitation by Nuclear resonant Inelastic X-ray scattering
                  module psth - version 3.0beta8


  Input parameters -->
    Nuclear transition energy   :   14.412 keV
    Recoil energy of free atom  :    1.956 meV
    Temperature                 :  300.00 K

  Quantities calculated with the partial DOS -->
    Lamb-Moessbauer factor      :    0.8613 +-   0.0025
    kinetic energy              :   14.7326 +-   0.2936 meV/atom
    mean force constant         :  251.9858 +-  11.1027 N/m
    specific heat               :    2.6048 +-   0.0413 k_B/atom
    entropy                     :    2.5756 +-   0.0359 k_B/atom
    free energy                 :   21.8122 +-   1.0812 meV/atom
    resilience                  :  161.2417 +-   3.2766 N/m
    Lamb-Moessbauer temperature : 2189.2128 +-  44.4877 K
    isotope fractionation       :    2.0964 +-   0.3407 perMille/%
    high T isotope frac.        :    2.1571 +-   0.0950 perMille/%
    rms displacement            :    5.2902 +-   0.0512 pm
    impact displacement         :    5.3294 +-   0.4891 pm


  Created files -->
   Protocol of calculations      : Output/Fe_Murphy_P2_psth_ptl.txt

File: 050_phox_Fe_man/WithMurphyCroppedRes/2009Oct_53GPa/Output/Fe_Murphy_P3_phox_ptl.txt

            #####   ##   ## #####  ###### ##   ## ##    ##   ##
           ##   ## ##   ## ##   ## ##     ###  ##  ##    ##  ##
          ##   ##  ##   ## ##   ## ##      ###  ## ##     ####
         ######   ####### ##   ##  #####   ## # ##  ##     ##
        ##       ##   ##  ##   ##  ##      ##  ###   ##    ###
       ##        ##   ##  ##   ##  ##      ##   ##   ##   ## ##
      ###       ##   ##    #####   ######   ##   ##   ## ##   ###

   PHOnon Excitation by Nuclear resonant Inelastic X-ray scattering
                  module phox - version 3.0beta8


 Input parameters -->
    Nuclear transition energy    :   14.412 keV
    Recoil energy of free atom   :    1.956 meV
    Temperature of the material  :  300.00  K
    Constant background          :    2.30  cnts/channel
    Normalization correction     :  -18.00  %/100meV
    Linear E-scale correction    :    0.00  0.1%
    Quadratic E-scale correction :    0.00  1E-6/meV

 Fit parameters -->

    |     name                       |   start  |   prior  | prior rms |
    |--------------------------------+----------+----------+-----------|
    | background                     | 2.30E+00 |          |           |
     ------------------------------------------------------------------


 Results -->

     Deviator value:      1.00 +-   0.35

     | parameter name | ## |  value    +- error   | % err |
     |----------------+----+----------------------+-------|
     | background     |  1 |  2.09D+00 +- 1.1D-01 |   5.4 |
      ----------------------------------------------------
       Error estimates give a 68% confidence interval.


  Fit of the elastic peak -->
    shape function unprocessed from file
      peak              :   1.41E+04
      valid range (meV) :  -5.30 to  5.33
    fit range (meV) :  -4.94 to  4.94  centered at  0.11
              Chi^2    peak   FWHM   pos.  %bgr.  asm.
    start:    48.97 2.92E+03  1.48  0.105  0.678  1.02
    final:     0.82 2.92E+03  1.28  0.055  0.646  1.02
    errors:    0.15 1.13E+02  0.04  0.046  0.135  0.11

    smoothing range (meV) :  -2.916 to  3.017

  Quantities derived directly from the data -->
    Lamb-Moessbauer factor :   0.8747  +-  0.0027
    kinetic energy / atom  :  14.9496  +-  0.2163 meV
    mean force constant    : 283.2592  +- 10.8908 N/m

  Decomposition into n-phonon contributions -->
    FFT-filter smoothing :  0.50 meV

  Quantities derived after refinement -->
    Lamb-Moessbauer factor :   0.8762  +-  0.0027
    kinetic energy / atom  :  15.1636  +-  0.2194 meV
    mean force constant    : 301.4904  +- 11.5918 N/m
    isotope fractionation  :   2.5966  +-  0.2546 perMille/%
    high T isotope frac.   :   2.5809  +-  0.0992 perMille/%

  Consistency tests using the refined data -->
       tested quantity         %deviation   norm.dev.   status
    detailed balance         -1.09 +- 1.31    0.83        ok              
    energy/temp. calib.       3.53 +- 2.00    1.77    acceptable          

  Consistency tests using the partial DOS -->
       tested quantity         %deviation   norm.dev.   status
    negativity of DOS         0.27 +- 0.90    0.30        ok              
    norm of DOS               0.60 +- 1.29    0.46        ok              
    Lamb-Moessbauer factor    0.04 +- 0.37    0.11        ok              
    kinetic energy / atom    -0.59 +- 2.03    0.29        ok              
    mean force constant       0.39 +- 4.85    0.08        ok              
    rms average --------------------------->  0.29        ok              

  Quantities calculated from the partial DOS -->
    Lamb-Moessbauer factor        :   0.8765 +-  0.0018
    kinetic energy                :  15.0743 +-  0.2153 meV/atom
    mean force constant           : 302.6789 +-  8.9257 N/m
    Lamb-Moessbauer factor at T=0 :   0.9417 +-  0.0006
    kinetic energy         at T=0 :   9.0131 +-  0.1636 meV/atom
    vibrational specific heat     :   2.5390 +-  0.0296 k_B/atom
    vibrational entropy           :   2.3744 +-  0.0251 k_B/atom
    resilience                    : 187.7436 +-  3.1783 N/m
    Lamb-Moessbauer temperature   :   2549.0 +-   43.15 K
    isotope fractionation         :   2.4929 +-  0.2499 perMille/%
    high T isotope frac.          :   2.5911 +-  0.0764 perMille/%


  Created files -->

   Protocol of calculations      : Output/Fe_Murphy_P3_phox_ptl.txt
   List of all iteration steps   : Output/Fe_Murphy_P3_ite.csv
   Fitted resolution function    : Output/Fe_Murphy_P3_rfc.dat
   Data without elastic peak     : Output/Fe_Murphy_P3_pst.dat
   Norm. data w/out elastic peak : Output/Fe_Murphy_P3_psn.dat
   one-phonon contribution       : Output/Fe_Murphy_P3_1ph.dat
   two-phonon contribution       : Output/Fe_Murphy_P3_2ph.dat
   3+ phonon contribution        : Output/Fe_Murphy_P3_3ph.dat
   partial phonon DOS            : Output/Fe_Murphy_P3_dos.dat
   covariance matrix of DOS      : Output/Fe_Murphy_P3_cvm.bin

File: 050_phox_Fe_man/WithMurphyCroppedRes/2009Oct_53GPa/Output/Fe_Murphy_P3_psth_ptl.txt

            #####   ##   ## #####  ###### ##   ## ##    ##   ##
           ##   ## ##   ## ##   ## ##     ###  ##  ##    ##  ##
          ##   ##  ##   ## ##   ## ##      ###  ## ##     ####
         ######   ####### ##   ##  #####   ## # ##  ##     ##
        ##       ##   ##  ##   ##  ##      ##  ###   ##    ###
       ##        ##   ##  ##   ##  ##      ##   ##   ##   ## ##
      ###       ##   ##    #####   ######   ##   ##   ## ##   ###

   PHOnon Excitation by Nuclear resonant Inelastic X-ray scattering
                  module psth - version 3.0beta8


  Input parameters -->
    Nuclear transition energy   :   14.412 keV
    Recoil energy of free atom  :    1.956 meV
    Temperature                 :  300.00 K

  Quantities calculated with the partial DOS -->
    Lamb-Moessbauer factor      :    0.8765 +-   0.0019
    kinetic energy              :   15.0652 +-   0.2491 meV/atom
    mean force constant         :  301.4585 +-   9.8666 N/m
    specific heat               :    2.5408 +-   0.0335 k_B/atom
    entropy                     :    2.3813 +-   0.0276 k_B/atom
    free energy                 :   28.8286 +-   0.9608 meV/atom
    resilience                  :  184.6936 +-   3.2649 N/m
    Lamb-Moessbauer temperature : 2507.6242 +-  44.3285 K
    isotope fractionation       :    2.4824 +-   0.2891 perMille/%
    high T isotope frac.        :    2.5807 +-   0.0845 perMille/%
    rms displacement            :    4.9712 +-   0.0414 pm
    impact displacement         :    4.9535 +-   0.3785 pm


  Created files -->
   Protocol of calculations      : Output/Fe_Murphy_P3_psth_ptl.txt

File: 050_phox_Fe_man/WithMurphyCroppedRes/2009Oct_69GPa/Output/Fe_Murphy_P4_phox_ptl.txt

            #####   ##   ## #####  ###### ##   ## ##    ##   ##
           ##   ## ##   ## ##   ## ##     ###  ##  ##    ##  ##
          ##   ##  ##   ## ##   ## ##      ###  ## ##     ####
         ######   ####### ##   ##  #####   ## # ##  ##     ##
        ##       ##   ##  ##   ##  ##      ##  ###   ##    ###
       ##        ##   ##  ##   ##  ##      ##   ##   ##   ## ##
      ###       ##   ##    #####   ######   ##   ##   ## ##   ###

   PHOnon Excitation by Nuclear resonant Inelastic X-ray scattering
                  module phox - version 3.0beta8


 Input parameters -->
    Nuclear transition energy    :   14.412 keV
    Recoil energy of free atom   :    1.956 meV
    Temperature of the material  :  300.00  K
    Constant background          :    3.00  cnts/channel
    Normalization correction     :   -5.00  %/100meV
    Linear E-scale correction    :    0.00  0.1%
    Quadratic E-scale correction :    0.00  1E-6/meV

 Fit parameters -->

    |     name                       |   start  |   prior  | prior rms |
    |--------------------------------+----------+----------+-----------|
    | background                     | 3.00E+00 |          |           |
     ------------------------------------------------------------------


 Results -->

     Deviator value:      0.35 +-   0.21

     | parameter name | ## |  value    +- error   | % err |
     |----------------+----+----------------------+-------|
     | background     |  1 |  2.82D+00 +- 8.7D-02 |   3.1 |
      ----------------------------------------------------
       Error estimates give a 68% confidence interval.


  Fit of the elastic peak -->
    shape function unprocessed from file
      peak              :   1.58E+04
      valid range (meV) :  -6.00 to  4.65
    fit range (meV) :  -4.95 to  4.95  centered at -0.04
              Chi^2    peak   FWHM   pos.  %bgr.  asm.
    start:    68.30 4.64E+03  1.49 -0.044  0.509  0.96
    final:     0.61 4.61E+03  1.24 -0.024  0.553  0.96
    errors:    0.13 1.26E+02  0.02  0.030  0.088  0.07

    smoothing range (meV) :  -2.992 to  2.952

  Quantities derived directly from the data -->
    Lamb-Moessbauer factor :   0.8855  +-  0.0020
    kinetic energy / atom  :  15.0295  +-  0.1765 meV
    mean force constant    : 313.1672  +-  9.2960 N/m

  Decomposition into n-phonon contributions -->
    FFT-filter smoothing :  0.50 meV

  Quantities derived after refinement -->
    Lamb-Moessbauer factor :   0.8872  +-  0.0020
    kinetic energy / atom  :  15.2806  +-  0.1794 meV
    mean force constant    : 335.9013  +-  9.9708 N/m
    isotope fractionation  :   2.7323  +-  0.2082 perMille/%
    high T isotope frac.   :   2.8755  +-  0.0854 perMille/%

  Consistency tests using the refined data -->
       tested quantity         %deviation   norm.dev.   status
    detailed balance         -0.87 +- 1.13    0.77        ok              
    energy/temp. calib.       1.33 +- 1.55    0.86        ok              

  Consistency tests using the partial DOS -->
       tested quantity         %deviation   norm.dev.   status
    negativity of DOS         0.18 +- 0.74    0.25        ok              
    norm of DOS               0.18 +- 1.05    0.17        ok              
    Lamb-Moessbauer factor   -0.03 +- 0.28    0.10        ok              
    kinetic energy / atom     0.11 +- 1.67    0.06        ok              
    mean force constant       0.06 +- 3.83    0.01        ok              
    rms average --------------------------->  0.14        ok              

  Quantities calculated from the partial DOS -->
    Lamb-Moessbauer factor        :   0.8869 +-  0.0015
    kinetic energy                :  15.2971 +-  0.1816 meV/atom
    mean force constant           : 336.0869 +-  8.1231 N/m
    Lamb-Moessbauer factor at T=0 :   0.9443 +-  0.0005
    kinetic energy         at T=0 :   9.4699 +-  0.1417 meV/atom
    vibrational specific heat     :   2.4968 +-  0.0237 k_B/atom
    vibrational entropy           :   2.2553 +-  0.0194 k_B/atom
    resilience                    : 203.9227 +-  3.0511 N/m
    Lamb-Moessbauer temperature   :   2768.7 +-   41.43 K
    isotope fractionation         :   2.7515 +-  0.2108 perMille/%
    high T isotope frac.          :   2.8771 +-  0.0695 perMille/%


  Created files -->

   Protocol of calculations      : Output/Fe_Murphy_P4_phox_ptl.txt
   List of all iteration steps   : Output/Fe_Murphy_P4_ite.csv
   Fitted resolution function    : Output/Fe_Murphy_P4_rfc.dat
   Data without elastic peak     : Output/Fe_Murphy_P4_pst.dat
   Norm. data w/out elastic peak : Output/Fe_Murphy_P4_psn.dat
   one-phonon contribution       : Output/Fe_Murphy_P4_1ph.dat
   two-phonon contribution       : Output/Fe_Murphy_P4_2ph.dat
   3+ phonon contribution        : Output/Fe_Murphy_P4_3ph.dat
   partial phonon DOS            : Output/Fe_Murphy_P4_dos.dat
   covariance matrix of DOS      : Output/Fe_Murphy_P4_cvm.bin

File: 050_phox_Fe_man/WithMurphyCroppedRes/2009Oct_69GPa/Output/Fe_Murphy_P4_psth_ptl.txt

            #####   ##   ## #####  ###### ##   ## ##    ##   ##
           ##   ## ##   ## ##   ## ##     ###  ##  ##    ##  ##
          ##   ##  ##   ## ##   ## ##      ###  ## ##     ####
         ######   ####### ##   ##  #####   ## # ##  ##     ##
        ##       ##   ##  ##   ##  ##      ##  ###   ##    ###
       ##        ##   ##  ##   ##  ##      ##   ##   ##   ## ##
      ###       ##   ##    #####   ######   ##   ##   ## ##   ###

   PHOnon Excitation by Nuclear resonant Inelastic X-ray scattering
                  module psth - version 3.0beta8


  Input parameters -->
    Nuclear transition energy   :   14.412 keV
    Recoil energy of free atom  :    1.956 meV
    Temperature                 :  300.00 K

  Quantities calculated with the partial DOS -->
    Lamb-Moessbauer factor      :    0.8870 +-   0.0016
    kinetic energy              :   15.3005 +-   0.2046 meV/atom
    mean force constant         :  336.6815 +-   8.7632 N/m
    specific heat               :    2.4961 +-   0.0263 k_B/atom
    entropy                     :    2.2532 +-   0.0211 k_B/atom
    free energy                 :   33.5531 +-   0.8257 meV/atom
    resilience                  :  204.9757 +-   3.2495 N/m
    Lamb-Moessbauer temperature : 2782.9982 +-  44.1195 K
    isotope fractionation       :    2.7555 +-   0.2374 perMille/%
    high T isotope frac.        :    2.8822 +-   0.0750 perMille/%
    rms displacement            :    4.7419 +-   0.0350 pm
    impact displacement         :    4.7059 +-   0.2905 pm


  Created files -->
   Protocol of calculations      : Output/Fe_Murphy_P4_psth_ptl.txt
