Repository: r-a-morrison/fe_alloy_sound_velocities

# Fe Alloy Sound Velocities
by Rachel Morrison

This is a repository of my graduate research on iron-nickel sound velocities at extreme pressures.

## Abstract
The Earth's iron-dominant core is known to contain nickel from cosmochemical analysis and some amount of light elements from geophysical constraints on density and seismic wave velocities. Although there have been several studies to constrain thermoelastic properties of iron-alloys, there has been no systematic study on the effects of nickel and light elements on properties of iron using the same experimental methods and data analysis approach.

File: 050_phox_Fe_man/WithMurphyCroppedRes/2009Oct_77GPa/Output/Fe_Murphy_P5_phox_ptl.txt

            #####   ##   ## #####  ###### ##   ## ##    ##   ##
           ##   ## ##   ## ##   ## ##     ###  ##  ##    ##  ##
          ##   ##  ##   ## ##   ## ##      ###  ## ##     ####
         ######   ####### ##   ##  #####   ## # ##  ##     ##
        ##       ##   ##  ##   ##  ##      ##  ###   ##    ###
       ##        ##   ##  ##   ##  ##      ##   ##   ##   ## ##
      ###       ##   ##    #####   ######   ##   ##   ## ##   ###

   PHOnon Excitation by Nuclear resonant Inelastic X-ray scattering
                  module phox - version 3.0beta8


 Input parameters -->
    Nuclear transition energy    :   14.412 keV
    Recoil energy of free atom   :    1.956 meV
    Temperature of the material  :  300.00  K
    Constant background          :    3.00  cnts/channel
    Normalization correction     :   -7.00  %/100meV
    Linear E-scale correction    :    0.00  0.1%
    Quadratic E-scale correction :    0.00  1E-6/meV

 Fit parameters -->

    |     name                       |   start  |   prior  | prior rms |
    |--------------------------------+----------+----------+-----------|
    | background                     | 3.00E+00 |          |           |
     ------------------------------------------------------------------


 Results -->

     Deviator value:      0.78 +-   0.31

     | parameter name | ## |  value    +- error   | % err |
     |----------------+----+----------------------+-------|
     | background     |  1 |  2.68D+00 +- 1.6D-01 |   6.1 |
      ----------------------------------------------------
       Error estimates give a 68% confidence interval.


  Fit of the elastic peak -->
    shape function unprocessed from file
      peak              :   7.01E+03
      valid range (meV) :  -4.52 to  4.39
    fit range (meV) :  -4.95 to  4.95  centered at -0.09
              Chi^2    peak   FWHM   pos.  %bgr.  asm.
    start:   109.52 7.80E+03  1.48 -0.093  0.595  0.99
    final:     1.00 7.80E+03  1.25 -0.012  0.626  0.99
    errors:    0.17 2.08E+02  0.02  0.029  0.087  0.07

    smoothing range (meV) :  -3.050 to  2.889

  Quantities derived directly from the data -->
    Lamb-Moessbauer factor :   0.8890  +-  0.0012
    kinetic energy / atom  :  15.1914  +-  0.1146 meV
    mean force constant    : 322.2796  +-  5.8109 N/m

  Decomposition into n-phonon contributions -->
    FFT-filter smoothing :  0.50 meV

  Quantities derived after refinement -->
    Lamb-Moessbauer factor :   0.8910  +-  0.0012
    kinetic energy / atom  :  15.4574  +-  0.1166 meV
    mean force constant    : 348.2372  +-  6.2789 N/m
    isotope fractionation  :   2.9375  +-  0.1353 perMille/%
    high T isotope frac.   :   2.9811  +-  0.0538 perMille/%

  Consistency tests using the refined data -->
       tested quantity         %deviation   norm.dev.   status
    detailed balance         -0.41 +- 0.77    0.53        ok              
    energy/temp. calib.       1.35 +- 0.89    1.51    acceptable          

  Consistency tests using the partial DOS -->
       tested quantity         %deviation   norm.dev.   status
    negativity of DOS         0.06 +- 0.49    0.12        ok              
    norm of DOS               0.49 +- 0.70    0.70        ok              
    Lamb-Moessbauer factor    0.01 +- 0.17    0.05        ok              
    kinetic energy / atom    -0.25 +- 1.07    0.24        ok              
    mean force constant       1.77 +- 2.29    0.77        ok              
    rms average --------------------------->  0.48        ok              

  Quantities calculated from the partial DOS -->
    Lamb-Moessbauer factor        :   0.8911 +-  0.0009
    kinetic energy                :  15.4181 +-  0.1182 meV/atom
    mean force constant           : 354.3906 +-  4.8965 N/m
    Lamb-Moessbauer factor at T=0 :   0.9454 +-  0.0003
    kinetic energy         at T=0 :   9.7024 +-  0.0900 meV/atom
    vibrational specific heat     :   2.4743 +-  0.0160 k_B/atom
    vibrational entropy           :   2.2013 +-  0.0132 k_B/atom
    resilience                    : 213.9107 +-  2.0848 N/m
    Lamb-Moessbauer temperature   :   2904.3 +-   28.31 K
    isotope fractionation         :   2.8920 +-  0.1371 perMille/%
    high T isotope frac.          :   3.0338 +-  0.0419 perMille/%


  Created files -->

   Protocol of calculations      : Output/Fe_Murphy_P5_phox_ptl.txt
   List of all iteration steps   : Output/Fe_Murphy_P5_ite.csv
   Fitted resolution function    : Output/Fe_Murphy_P5_rfc.dat
   Data without elastic peak     : Output/Fe_Murphy_P5_pst.dat
   Norm. data w/out elastic peak : Output/Fe_Murphy_P5_psn.dat
   one-phonon contribution       : Output/Fe_Murphy_P5_1ph.dat
   two-phonon contribution       : Output/Fe_Murphy_P5_2ph.dat
   3+ phonon contribution        : Output/Fe_Murphy_P5_3ph.dat
   partial phonon DOS            : Output/Fe_Murphy_P5_dos.dat
   covariance matrix of DOS      : Output/Fe_Murphy_P5_cvm.bin

File: 050_phox_Fe_man/WithMurphyCroppedRes/2009Oct_77GPa/Output/Fe_Murphy_P5_psth_ptl.txt

            #####   ##   ## #####  ###### ##   ## ##    ##   ##
           ##   ## ##   ## ##   ## ##     ###  ##  ##    ##  ##
          ##   ##  ##   ## ##   ## ##      ###  ## ##     ####
         ######   ####### ##   ##  #####   ## # ##  ##     ##
        ##       ##   ##  ##   ##  ##      ##  ###   ##    ###
       ##        ##   ##  ##   ##  ##      ##   ##   ##   ## ##
      ###       ##   ##    #####   ######   ##   ##   ## ##   ###

   PHOnon Excitation by Nuclear resonant Inelastic X-ray scattering
                  module psth - version 3.0beta8


  Input parameters -->
    Nuclear transition energy   :   14.412 keV
    Recoil energy of free atom  :    1.956 meV
    Temperature                 :  300.00 K

  Quantities calculated with the partial DOS -->
    Lamb-Moessbauer factor      :    0.8911 +-   0.0010
    kinetic energy              :   15.4190 +-   0.1336 meV/atom
    mean force constant         :  354.6102 +-   5.3489 N/m
    specific heat               :    2.4742 +-   0.0178 k_B/atom
    entropy                     :    2.2009 +-   0.0143 k_B/atom
    free energy                 :   35.6166 +-   0.5200 meV/atom
    resilience                  :  214.1190 +-   2.2002 N/m
    Lamb-Moessbauer temperature : 2907.1382 +-  29.8730 K
    isotope fractionation       :    2.8930 +-   0.1551 perMille/%
    high T isotope frac.        :    3.0357 +-   0.0458 perMille/%
    rms displacement            :    4.6496 +-   0.0223 pm
    impact displacement         :    4.6098 +-   0.1962 pm


  Created files -->
   Protocol of calculations      : Output/Fe_Murphy_P5_psth_ptl.txt

File: 050_phox_Fe_man/WithMurphyCroppedRes/2009Oct_90GPa/Output/Fe_Murphy_P6_phox_ptl.txt

            #####   ##   ## #####  ###### ##   ## ##    ##   ##
           ##   ## ##   ## ##   ## ##     ###  ##  ##    ##  ##
          ##   ##  ##   ## ##   ## ##      ###  ## ##     ####
         ######   ####### ##   ##  #####   ## # ##  ##     ##
        ##       ##   ##  ##   ##  ##      ##  ###   ##    ###
       ##        ##   ##  ##   ##  ##      ##   ##   ##   ## ##
      ###       ##   ##    #####   ######   ##   ##   ## ##   ###

   PHOnon Excitation by Nuclear resonant Inelastic X-ray scattering
                  module phox - version 3.0beta8


 Input parameters -->
    Nuclear transition energy    :   14.412 keV
    Recoil energy of free atom   :    1.956 meV
    Temperature of the material  :  300.00  K
    Constant background          :    3.00  cnts/channel
    Normalization correction     :   -5.00  %/100meV
    Linear E-scale correction    :    0.00  0.1%
    Quadratic E-scale correction :    0.00  1E-6/meV

 Fit parameters -->

    |     name                       |   start  |   prior  | prior rms |
    |--------------------------------+----------+----------+-----------|
    | background                     | 3.00E+00 |          |           |
     ------------------------------------------------------------------


 Results -->

     Deviator value:      1.56 +-   0.44

     | parameter name | ## |  value    +- error   | % err |
     |----------------+----+----------------------+-------|
     | background     |  1 |  6.41D+00 +- 2.5D-01 |   4.0 |
      ----------------------------------------------------
       Error estimates give a 68% confidence interval.


  Fit of the elastic peak -->
    shape function unprocessed from file
      peak              :   1.07E+04
      valid range (meV) :  -6.91 to  4.97
    fit range (meV) :  -4.95 to  4.95  centered at -0.01
              Chi^2    peak   FWHM   pos.  %bgr.  asm.
    start:   111.78 8.88E+03  1.48 -0.012  0.531  1.03
    final:     0.95 8.93E+03  1.25  0.022  0.557  1.03
    errors:    0.16 2.16E+02  0.02  0.027  0.078  0.07

    smoothing range (meV) :  -3.001 to  2.934

  Quantities derived directly from the data -->
    Lamb-Moessbauer factor :   0.8957  +-  0.0012
    kinetic energy / atom  :  15.4267  +-  0.1399 meV
    mean force constant    : 332.3500  +-  8.1381 N/m

  Decomposition into n-phonon contributions -->
    FFT-filter smoothing :  0.50 meV

  Quantities derived after refinement -->
    Lamb-Moessbauer factor :   0.8981  +-  0.0012
    kinetic energy / atom  :  15.7076  +-  0.1425 meV
    mean force constant    : 364.3251  +-  8.9211 N/m
    isotope fractionation  :   3.2279  +-  0.1653 perMille/%
    high T isotope frac.   :   3.1188  +-  0.0764 perMille/%

  Consistency tests using the refined data -->
       tested quantity         %deviation   norm.dev.   status
    detailed balance         -0.33 +- 0.81    0.41        ok              
    energy/temp. calib.       2.04 +- 1.01    2.03    acceptable          

  Consistency tests using the partial DOS -->
       tested quantity         %deviation   norm.dev.   status
    negativity of DOS         0.39 +- 0.53    0.73        ok              
    norm of DOS               0.81 +- 0.76    1.07    acceptable          
    Lamb-Moessbauer factor    0.04 +- 0.16    0.24        ok              
    kinetic energy / atom    -0.75 +- 1.26    0.60        ok              
    mean force constant       4.20 +- 3.08    1.36    acceptable          
    rms average --------------------------->  0.89        ok              

  Quantities calculated from the partial DOS -->
    Lamb-Moessbauer factor        :   0.8984 +-  0.0008
    kinetic energy                :  15.5902 +-  0.1363 meV/atom
    mean force constant           : 379.6385 +-  6.8195 N/m
    Lamb-Moessbauer factor at T=0 :   0.9475 +-  0.0003
    kinetic energy         at T=0 :  10.0645 +-  0.1111 meV/atom
    vibrational specific heat     :   2.4406 +-  0.0159 k_B/atom
    vibrational entropy           :   2.1053 +-  0.0123 k_B/atom
    resilience                    : 234.1326 +-  2.2291 N/m
    Lamb-Moessbauer temperature   :   3178.9 +-   30.27 K
    isotope fractionation         :   3.0916 +-  0.1582 perMille/%
    high T isotope frac.          :   3.2499 +-  0.0584 perMille/%


  Created files -->

   Protocol of calculations      : Output/Fe_Murphy_P6_phox_ptl.txt
   List of all iteration steps   : Output/Fe_Murphy_P6_ite.csv
   Fitted resolution function    : Output/Fe_Murphy_P6_rfc.dat
   Data without elastic peak     : Output/Fe_Murphy_P6_pst.dat
   Norm. data w/out elastic peak : Output/Fe_Murphy_P6_psn.dat
   one-phonon contribution       : Output/Fe_Murphy_P6_1ph.dat
   two-phonon contribution       : Output/Fe_Murphy_P6_2ph.dat
   3+ phonon contribution        : Output/Fe_Murphy_P6_3ph.dat
   partial phonon DOS            : Output/Fe_Murphy_P6_dos.dat
   covariance matrix of DOS      : Output/Fe_Murphy_P6_cvm.bin

File: 050_phox_Fe_man/WithMurphyCroppedRes/2009Oct_90GPa/Output/Fe_Murphy_P6_psth_ptl.txt

            #####   ##   ## #####  ###### ##   ## ##    ##   ##
           ##   ## ##   ## ##   ## ##     ###  ##  ##    ##  ##
          ##   ##  ##   ## ##   ## ##      ###  ## ##     ####
         ######   ####### ##   ##  #####   ## # ##  ##     ##
        ##       ##   ##  ##   ##  ##      ##  ###   ##    ###
       ##        ##   ##  ##   ##  ##      ##   ##   ##   ## ##
      ###       ##   ##    #####   ######   ##   ##   ## ##   ###

   PHOnon Excitation by Nuclear resonant Inelastic X-ray scattering
                  module psth - version 3.0beta8


  Input parameters -->
    Nuclear transition energy   :   14.412 keV
    Recoil energy of free atom  :    1.956 meV
    Temperature                 :  300.00 K

  Quantities calculated with the partial DOS -->
    Lamb-Moessbauer factor      :    0.8984 +-   0.0009
    kinetic energy              :   15.5854 +-   0.1475 meV/atom
    mean force constant         :  379.0251 +-   7.1236 N/m
    specific heat               :    2.4415 +-   0.0173 k_B/atom
    entropy                     :    2.1082 +-   0.0132 k_B/atom
    free energy                 :   39.0105 +-   0.6424 meV/atom
    resilience                  :  232.4877 +-   2.3053 N/m
    Lamb-Moessbauer temperature : 3156.5337 +-  31.3001 K
    isotope fractionation       :    3.0861 +-   0.1712 perMille/%
    high T isotope frac.        :    3.2447 +-   0.0610 perMille/%
    rms displacement            :    4.4816 +-   0.0206 pm
    impact displacement         :    4.4351 +-   0.1839 pm


  Created files -->
   Protocol of calculations      : Output/Fe_Murphy_P6_psth_ptl.txt

File: 050_phox_Fe_man/WithMurphyCroppedRes/2010Aug_151GPa/Output/Fe_Murphy_P10_phox_ptl.txt

            #####   ##   ## #####  ###### ##   ## ##    ##   ##
           ##   ## ##   ## ##   ## ##     ###  ##  ##    ##  ##
          ##   ##  ##   ## ##   ## ##      ###  ## ##     ####
         ######   ####### ##   ##  #####   ## # ##  ##     ##
        ##       ##   ##  ##   ##  ##      ##  ###   ##    ###
       ##        ##   ##  ##   ##  ##      ##   ##   ##   ## ##
      ###       ##   ##    #####   ######   ##   ##   ## ##   ###

   PHOnon Excitation by Nuclear resonant Inelastic X-ray scattering
                  module phox - version 3.0beta8


 Input parameters -->
    Nuclear transition energy    :   14.412 keV
    Recoil energy of free atom   :    1.956 meV
    Temperature of the material  :  300.00  K
    Constant background          :    3.00  cnts/channel
    Normalization correction     :    5.00  %/100meV
    Linear E-scale correction    :    0.00  0.1%
    Quadratic E-scale correction :    0.00  1E-6/meV

 Fit parameters -->

    |     name                       |   start  |   prior  | prior rms |
    |--------------------------------+----------+----------+-----------|
    | background                     | 3.00E+00 |          |           |
     ------------------------------------------------------------------


 Results -->

     Deviator value:      0.45 +-   0.24

     | parameter name | ## |  value    +- error   | % err |
     |----------------+----+----------------------+-------|
     | background     |  1 |  6.27D+00 +- 1.1D-01 |   1.8 |
      ----------------------------------------------------
       Error estimates give a 68% confidence interval.


  Fit of the elastic peak -->
    shape function unprocessed from file
      peak              :   8.95E+03
      valid range (meV) : -30.03 to 14.88
    fit range (meV) :  -4.96 to  4.96  centered at  0.06
              Chi^2    peak   FWHM   pos.  %bgr.  asm.
    start:    31.33 8.58E+03  0.99  0.065  0.260  1.00
    final:     1.70 8.81E+03  1.08 -0.001  0.220  1.00
    errors:    0.22 3.09E+02  0.03  0.033  0.074  0.09

    smoothing range (meV) :  -2.911 to  3.043

  Quantities derived directly from the data -->
    Lamb-Moessbauer factor :   0.9154  +-  0.0015
    kinetic energy / atom  :  15.8528  +-  0.1896 meV
    mean force constant    : 442.1160  +- 10.7994 N/m

  Decomposition into n-phonon contributions -->
    FFT-filter smoothing :  0.50 meV

  Quantities derived after refinement -->
    Lamb-Moessbauer factor :   0.9174  +-  0.0015
    kinetic energy / atom  :  16.2031  +-  0.1938 meV
    mean force constant    : 479.4255  +- 11.7107 N/m
    isotope fractionation  :   3.8029  +-  0.2249 perMille/%
    high T isotope frac.   :   4.1042  +-  0.1003 perMille/%

  Consistency tests using the refined data -->
       tested quantity         %deviation   norm.dev.   status
    detailed balance         -0.17 +- 1.53    0.11        ok              
    energy/temp. calib.       2.31 +- 2.09    1.10    acceptable          

  Consistency tests using the partial DOS -->
       tested quantity         %deviation   norm.dev.   status
    negativity of DOS         0.36 +- 0.76    0.48        ok              
    norm of DOS              -0.45 +- 1.07    0.43        ok              
    Lamb-Moessbauer factor   -0.08 +- 0.22    0.37        ok              
    kinetic energy / atom     0.66 +- 1.70    0.39        ok              
    mean force constant       2.07 +- 3.15    0.66        ok              
    rms average --------------------------->  0.48        ok              

  Quantities calculated from the partial DOS -->
    Lamb-Moessbauer factor        :   0.9167 +-  0.0013
    kinetic energy                :  16.3103 +-  0.1956 meV/atom
    mean force constant           : 489.3437 +-  9.5399 N/m
    Lamb-Moessbauer factor at T=0 :   0.9533 +-  0.0004
    kinetic energy         at T=0 :  11.3957 +-  0.1603 meV/atom
    vibrational specific heat     :   2.3097 +-  0.0221 k_B/atom
    vibrational entropy           :   1.8195 +-  0.0160 k_B/atom
    resilience                    : 295.7024 +-  5.3926 N/m
    Lamb-Moessbauer temperature   :   4014.8 +-   73.22 K
    isotope fractionation         :   3.9273 +-  0.2270 perMille/%
    high T isotope frac.          :   4.1891 +-  0.0817 perMille/%


  Created files -->

   Protocol of calculations      : Output/Fe_Murphy_P10_phox_ptl.txt
   List of all iteration steps   : Output/Fe_Murphy_P10_ite.csv
   Fitted resolution function    : Output/Fe_Murphy_P10_rfc.dat
   Data without elastic peak     : Output/Fe_Murphy_P10_pst.dat
   Norm. data w/out elastic peak : Output/Fe_Murphy_P10_psn.dat
   one-phonon contribution       : Output/Fe_Murphy_P10_1ph.dat
   two-phonon contribution       : Output/Fe_Murphy_P10_2ph.dat
   3+ phonon contribution        : Output/Fe_Murphy_P10_3ph.dat
   partial phonon DOS            : Output/Fe_Murphy_P10_dos.dat
   covariance matrix of DOS      : Output/Fe_Murphy_P10_cvm.bin

File: 050_phox_Fe_man/WithMurphyCroppedRes/2010Aug_151GPa/Output/Fe_Murphy_P10_psth_ptl.txt

            #####   ##   ## #####  ###### ##   ## ##    ##   ##
           ##   ## ##   ## ##   ## ##     ###  ##  ##    ##  ##
          ##   ##  ##   ## ##   ## ##      ###  ## ##     ####
         ######   ####### ##   ##  #####   ## # ##  ##     ##
        ##       ##   ##  ##   ##  ##      ##  ###   ##    ###
       ##        ##   ##  ##   ##  ##      ##   ##   ##   ## ##
      ###       ##   ##    #####   ######   ##   ##   ## ##   ###

   PHOnon Excitation by Nuclear resonant Inelastic X-ray scattering
                  module psth - version 3.0beta8


  Input parameters -->
    Nuclear transition energy   :   14.412 keV
    Recoil energy of free atom  :    1.956 meV
    Temperature                 :  300.00 K

  Quantities calculated with the partial DOS -->
    Lamb-Moessbauer factor      :    0.9167 +-   0.0013
    kinetic energy              :   16.3077 +-   0.2078 meV/atom
    mean force constant         :  489.1891 +-   9.9574 N/m
    specific heat               :    2.3103 +-   0.0234 k_B/atom
    entropy                     :    1.8210 +-   0.0167 k_B/atom
    free energy                 :   50.7685 +-   0.9217 meV/atom
    resilience                  :  294.5658 +-   5.5375 N/m
    Lamb-Moessbauer temperature : 3999.3812 +-  75.1844 K
    isotope fractionation       :    3.9242 +-   0.2411 perMille/%
    high T isotope frac.        :    4.1877 +-   0.0852 perMille/%
    rms displacement            :    4.0379 +-   0.0339 pm
    impact displacement         :    3.9345 +-   0.2374 pm


  Created files -->
   Protocol of calculations      : Output/Fe_Murphy_P10_psth_ptl.txt

File: 050_phox_Fe_man/WithMurphyCroppedRes/2011Feb_171GPa/Output/Fe_Murphy_P11_phox_ptl.txt

            #####   ##   ## #####  ###### ##   ## ##    ##   ##
           ##   ## ##   ## ##   ## ##     ###  ##  ##    ##  ##
          ##   ##  ##   ## ##   ## ##      ###  ## ##     ####
         ######   ####### ##   ##  #####   ## # ##  ##     ##
        ##       ##   ##  ##   ##  ##      ##  ###   ##    ###
       ##        ##   ##  ##   ##  ##      ##   ##   ##   ## ##
      ###       ##   ##    #####   ######   ##   ##   ## ##   ###

   PHOnon Excitation by Nuclear resonant Inelastic X-ray scattering
                  module phox - version 3.0beta8


 Input parameters -->
    Nuclear transition energy    :   14.412 keV
    Recoil energy of free atom   :    1.956 meV
    Temperature of the material  :  300.00  K
    Constant background          :    3.00  cnts/channel
    Normalization correction     :    5.00  %/100meV
    Linear E-scale correction    :    0.00  0.1%
    Quadratic E-scale correction :    0.00  1E-6/meV

 Fit parameters -->

    |     name                       |   start  |   prior  | prior rms |
    |--------------------------------+----------+----------+-----------|
    | background                     | 3.00E+00 |          |           |
     ------------------------------------------------------------------


 Results -->

     Deviator value:      0.16 +-   0.14

     | parameter name | ## |  value    +- error   | % err |
     |----------------+----+----------------------+-------|
     | background     |  1 |  2.32D+00 +- 5.3D-02 |   2.3 |
      ----------------------------------------------------
       Error estimates give a 68% confidence interval.


  Fit of the elastic peak -->
    shape function unprocessed from file
      peak              :   1.31E+03
      valid range (meV) :  -5.12 to  5.23
    fit range (meV) :  -4.93 to  4.93  centered at  0.12
              Chi^2    peak   FWHM   pos.  %bgr.  asm.
    start:    40.06 4.29E+03  0.99  0.122  0.204  0.93
    final:     2.29 4.55E+03  1.07 -0.011  0.211  0.93
    errors:    0.25 2.47E+02  0.04  0.046  0.119  0.10

    smoothing range (meV) :  -2.825 to  3.093

  Quantities derived directly from the data -->
    Lamb-Moessbauer factor :   0.9210  +-  0.0020
    kinetic energy / atom  :  16.2243  +-  0.2712 meV
    mean force constant    : 488.8881  +- 15.9212 N/m

  Decomposition into n-phonon contributions -->
    FFT-filter smoothing :  0.50 meV

  Quantities derived after refinement -->
    Lamb-Moessbauer factor :   0.9230  +-  0.0020
    kinetic energy / atom  :  16.6495  +-  0.2783 meV
    mean force constant    : 527.3314  +- 17.1732 N/m
    isotope fractionation  :   4.3209  +-  0.3230 perMille/%
    high T isotope frac.   :   4.5143  +-  0.1470 perMille/%

  Consistency tests using the refined data -->
       tested quantity         %deviation   norm.dev.   status
    detailed balance          0.00 +-99.99    0.00        ok              
    energy/temp. calib.       0.00 +-99.99    0.00        ok              

  Consistency tests using the partial DOS -->
       tested quantity         %deviation   norm.dev.   status
    negativity of DOS         0.33 +- 1.02    0.32        ok              
    norm of DOS              -0.06 +- 1.45    0.04        ok              
    Lamb-Moessbauer factor   -0.05 +- 0.29    0.18        ok              
    kinetic energy / atom     0.29 +- 2.31    0.13        ok              
    mean force constant       4.30 +- 4.04    1.07    acceptable          
    rms average --------------------------->  0.51        ok              

  Quantities calculated from the partial DOS -->
    Lamb-Moessbauer factor        :   0.9225 +-  0.0018
    kinetic energy                :  16.6982 +-  0.2644 meV/atom
    mean force constant           : 550.0315 +- 12.5671 N/m
    Lamb-Moessbauer factor at T=0 :   0.9556 +-  0.0005
    kinetic energy         at T=0 :  12.0658 +-  0.2164 meV/atom
    vibrational specific heat     :   2.2425 +-  0.0298 k_B/atom
    vibrational entropy           :   1.6939 +-  0.0209 k_B/atom
    resilience                    : 321.2914 +-  8.8207 N/m
    Lamb-Moessbauer temperature   :   4362.2 +-  119.76 K
    isotope fractionation         :   4.3774 +-  0.3068 perMille/%
    high T isotope frac.          :   4.7086 +-  0.1076 perMille/%


  Created files -->

   Protocol of calculations      : Output/Fe_Murphy_P11_phox_ptl.txt
   List of all iteration steps   : Output/Fe_Murphy_P11_ite.csv
   Fitted resolution function    : Output/Fe_Murphy_P11_rfc.dat
   Data without elastic peak     : Output/Fe_Murphy_P11_pst.dat
   Norm. data w/out elastic peak : Output/Fe_Murphy_P11_psn.dat
   one-phonon contribution       : Output/Fe_Murphy_P11_1ph.dat
   two-phonon contribution       : Output/Fe_Murphy_P11_2ph.dat
   3+ phonon contribution        : Output/Fe_Murphy_P11_3ph.dat
   partial phonon DOS            : Output/Fe_Murphy_P11_dos.dat
   covariance matrix of DOS      : Output/Fe_Murphy_P11_cvm.bin
