Repository: r-a-morrison/fe_alloy_sound_velocities

# Fe Alloy Sound Velocities
by Rachel Morrison

This is a repository of my graduate research on iron-nickel sound velocities at extreme pressures. This research contributes to our understanding of the thermodynamics of the inner core of the Earth. 

Morrison, R. A., et al., High pressure thermoelasticity and sound velocities of Fe-Ni-Si alloys (2019), *Physics of the Earth and Planetary Interiors*, Volume 294, [https://doi.org/10.1016/j.pepi.2019.05.011](https://doi.org/10.1016/j.pepi.2019.05.011).

Extensive supplementary information is also available at the above link.

Note: A word of caution. Binary files (.pdf, .ai, etc.) are included for completeness. Normally these should be left out of version control so git doesn't mess these up in merge conflicts. Use at your own risk.

## Abstract
The Earth's iron-dominant core is known to contain nickel from cosmochemical analysis and some amount of light elements from geophysical constraints on density and seismic wave velocities. Although there have been several studies to constrain thermoelastic properties of iron-alloys, there has been no systematic study on the effects of nickel and light elements on properties of iron using the same experimental methods and data analysis approach.

We conducted nuclear resonant inelastic X-ray scattering and X-ray diffraction experiments on body-centered cubic and hexagonal close-packed (hcp) Fe0.91Ni0.09 and Fe0.8Ni0.1Si0.1 up to 104 GPa and 86 GPa, respectively, and compare to similar measurements conducted on hcp-Fe up to 171 GPa. Specifically, we determine the Debye sound velocity from the low-energy transfer region of the (partial) phonon density of states (DOS) using the equation of state determined for each material and a new approach which utilizes information criteria and probability distributions. Nickel decreases the shear velocity of iron, while 10 at% Si has little to no effect on the shear velocity of Fe0.91Ni0.09. We observe that the shape of the phonon DOS of these alloys remains similar with increasing pressure.

In the measured compression range, we therefore apply a generalized scaling law to describe the volume dependence of the phonon DOS and find that the vibrational Grüneisen parameters of hcp-Fe0.91Ni0.09 are nearly indistinguishable from those hcp-Fe and those for Fe0.8Ni0.1Si0.1 trend lower. From the vibrational free energy, we constrain the harmonic vibrational component of thermal pressure, which shows a significant positive deviation from theoretical calculations of hcp-Fe at pressures and temperatures of Earth's core. Collectively, our results demonstrate that the effects of nickel should be considered when modeling iron-rich planetary cores.

File: 006_Literature/ExpWithSameUnits/Antonangeli2010_hcpFeNiSi.csv
rho,vP,dvP,P,P medium,T,vS
8907,7416,151,27,Ne,300,3975
8999,7689,259,32,none,300,4048
9297,7950,248,37,Ne,300,4285
9662,8480,244,47,Ne,300,4567
10125,8890,288,68,none,300,4939
10505,9081,369,108,none,300,

File: 006_Literature/ExpWithSameUnits/Antonangeli2018_hcpFe.csv
rho,P,vP,dvP,T,vS
10.325,63,8610,150,300,4537
10.665,79,8920,160,300,4719
10.965,96,9280,90,300,4869
11.525,124,9860,110,300,5146
11.555,126,9990,120,300,5160
11.85,146,10090,290,300,5310
12.125,167,10450,190,300,5451

File: 006_Literature/ExpWithSameUnits/Chen2014_Fe7C3.csv
P,dP,minE,maxE,vD,dvD,vP,dvP,vS,dvS,mu,dmu,rho,drho,T
#0,0,2.7,9.7,3.061,0.03,6.017,0.027,2.714,0.028,56.1,1.2,7.617,0.004,300
#7.1,0.2,3.2,13.2,3.163,0.033,6.287,0.032,2.803,0.03,61.8,1.3,7.87,0.005,300
#13.4,0.1,2.8,10.3,3.282,0.056,6.947,0.255,2.902,0.051,68.2,2.4,8.102,0.026,300
#16.2,0.5,3.8,12.5,3.414,0.033,7.149,0.273,3.02,0.031,74.5,1.5,8.172,0.03,300
#23.4,1.7,2.7,11.5,3.438,0.051,7.507,0.325,3.036,0.046,77,2.3,8.35,0.043,300
#37.7,5.3,3.2,12,3.5,0.042,8.11,0.404,3.085,0.038,82.3,2,8.645,0.065,300
#45.6,3.1,2.7,11.5,3.244,0.042,8.28,0.447,2.853,0.038,71.5,1.9,8.788,0.077,300
#55,2.5,2.7,11.5,3.301,0.022,7.979,0.103,2.906,0.02,75.6,1,8.947,0.024,300
66,2.3,2.5,11.2,3.484,0.027,8.188,0.11,3.07,0.025,86.2,1.4,9.152,0.028,300
72,2,2.7,15.2,3.491,0.016,8.257,0.115,3.076,0.015,87.6,0.8,9.262,0.033,300
86.9,3.5,4.8,13.5,3.586,0.063,8.452,0.128,3.159,0.057,95.1,3.4,9.526,0.038,300
108.6,5.8,5.4,16.2,3.726,0.074,8.711,0.143,3.284,0.066,106.6,4.3,9.887,0.044,300
114.2,4.5,5.2,14,3.697,0.065,8.743,0.147,3.257,0.059,105.8,3.8,9.974,0.049,300
153.5,7,3.8,16.3,3.86,0.019,9.108,0.171,3.401,0.018,122.4,1.3,10.582,0.064,300

File: 006_Literature/ExpWithSameUnits/Gao2008_Fe3C.csv
P,dP,rho,drho,vP,dvP,vS,dvS,KT,dKT,mu,dmu,nu,dnu,T
16.6,0.6,8.1,0.04,6.43,0.09,3.4,0.1,209,9,95,6,0.3,0.01,300
12.3,0.8,8.31,0.05,6.7,0.1,3.48,0.06,239,12,101,2,0.32,0.01,300
17,2,8.47,0.09,6.9,0.2,3.5,0.06,263,20,104,3,0.33,0.02,300
26,1,8.75,0.07,7.3,0.1,3.6,0.06,310,17,113,3,0.34,0.02,300
34,3,9,0.1,7.6,0.2,3.66,0.06,352,30,120,2,0.35,0.01,300
41,6,9.2,0.2,7.7,0.3,3.6,0.06,388,48,119,3,0.36,0.02,300
50,6,9.4,0.2,8.1,0.3,3.77,0.06,435,50,133,3,0.36,0.02,300

File: 006_Literature/ExpWithSameUnits/Liu2014_bccFe.csv
rho,drho,P,dP,T,vP,dvP
7.877,0.002,0,,300,5970,50
7.965,0.003,1.9,0.2,300,6110,50
8.065,0.003,4.2,0.3,300,6280,30
8.187,0.002,7.4,0.5,300,6450,60
8.311,0.005,10.3,0.5,300,6580,50
7.945,0.002,3.1,0.3,500,6020,50
8.092,0.003,6.6,0.5,500,6220,60
8.217,0.003,9.7,0.5,500,6400,50
7.742,0.004,0,,700,5670,40
7.937,0.002,3.8,0.3,700,5940,70
8.121,0.003,8,0.5,700,6180,60
8.259,0.004,10.9,0.5,700,6380,80

File: 006_Literature/ExpWithSameUnits/Liu2014_bccFeSi.csv
rho,drho,P,dP,T,vP,dvP
7.398,0.002,0,,300,6190,50
7.515,0.005,2.5,0.2,300,6400,60
7.819,0.006,9,0.4,300,6850,70
7.996,0.006,14.5,0.5,300,7130,90

File: 006_Literature/ExpWithSameUnits/Liu2016_hcpFeNiSi_IXS.csv
P,dP,rho,drho,vP,dvP,T
27,1,9.22,0.01,7290,80,300
37,1,9.53,0.01,7680,90,300
49,1,9.86,0.01,8150,90,300
79,2,10.54,0.01,8820,130,300
110,2,11.12,0.02,9410,110,300
136,2,11.55,0.02,9890,160,300

File: 006_Literature/ExpWithSameUnits/Liu2016_hcpFeNiSi_NRIXS.csv
P,dP,rho,drho,vD,dvD,vS,dvS,T
30,1,9.34,0.01,3890,20,3450,20,300
44,1,9.72,0.01,4080,40,3620,40,300
57,1,10.06,0.01,4210,40,3730,40,300
83,2,10.62,0.02,4480,50,3970,40,300
106,2,11.05,0.02,4610,30,4080,30,300
133,2,11.5,0.03,4750,50,4200,50,300

File: 006_Literature/ExpWithSameUnits/Mao2001_bccFe.csv
P,T,mu,K,vP,vS,Debye T,Ek,dEk,Ez,dEz,Svib,Cvib,dCvib
0,300,75.8,163,5791,3106,410.5,43,,6.176,,3.108,2.8,
3,300,81,178.5,5984,3179,,42.4,1.9,5.131,0.6,3.249,2.88,0.06

File: 006_Literature/ExpWithSameUnits/Mao2001_hcpFe.csv
P,T,mu,K,vP,vS,Debye T,Ek,dEk,Ez,dEz,Svib,Cvib,dCvib
25,300,123.5,290.7,7011,3679,461.3,45.1,1.8,7.014,0.6,2.763,2.73,0.07
36,300,147.4,339.4,7470,3919,431.6,40.9,3.3,6.662,1.2,2.706,2.78,0.11
50,300,201.4,405.9,8203,4485,579.2,47.4,3.2,9.114,1.1,2.286,2.52,0.11
70,300,212.8,492,8623,4519,582.1,45.4,2.2,9.186,0.8,2.241,2.51,0.08
112,300,243.9,675.8,9423,4659,651.1,50.2,4.2,10.448,1.5,1.982,2.37,0.15
133,300,268.9,744.3,9769,4832,664.1,48.2,3.3,10.697,1.2,1.963,2.35,0.11
153,300,303.1,839.8,10242,5065,672.2,47.6,4.2,10.872,1.5,1.925,2.33,0.15

File: 006_Literature/ExpWithSameUnits/Mao2004_FeHx.csv
P,T,vS,vD,vP,rho
4,300,3.16,3.52,6.03,6.964
7,300,3.23,3.61,6.18,7.103
10,300,3.41,3.8,6.39,7.221
12,300,3.49,3.89,6.5,7.298
22,300,4,4.44,7.33,7.660
30,300,3.87,4.31,7.23,7.910
42,300,4.28,4.76,7.72,8.356
47,300,4.18,4.67,7.91,8.481
52,300,4.26,4.74,7.86,8.614

File: 006_Literature/ExpWithSameUnits/Mao2012_hcpFe.csv
# Typo in vP=9.680 km/s where rho=9.256 and T=700K? Based on plot digitizer, should be 6.98 km/s. Also seems to be a typo in vP=7.790, where rho=9.742, T=700K. Should be closer to 7.700 based on plot digitizer. Definitely doesn't agree with plot. Uncertainty agrees.
rho,drho,P,dP,vP,dvP,P medium,T
8.88,0.01,14.4,0.8,6800,70,NaCl,300
9.143,0.003,21.7,0.9,7150,70,NaCl,300
9.653,0.005,38,1.8,7900,60,NaCl,300
10.387,0.005,67.2,2.8,8780,80,Ne,300
10.498,0.011,72.2,4.1,8910,110,Ne,300
11.141,0.008,104.6,4.5,9420,60,NaCl,300
8.611,0.003,11.1,1,6140,10,NaCl,700
9.256,0.004,26.9,1.5,6980,40,NaCl,700
9.446,0.001,32.4,1.7,7240,60,NaCl,700
9.742,0.004,42.1,2.1,7700,70,NaCl,700
10.304,0.004,67.1,2.6,8290,30,Ne,700

File: 006_Literature/ExpWithSameUnits/Mao2012_hcpFeSi.csv
rho,drho,P,dP,vP,dvP,P medium,T
8.908,0.008,39.1,1.5,8210,70,Ne,300
9.104,0.008,46.9,1.8,8490,70,Ne,300
9.401,0.004,59.9,2.1,8780,30,Ne,300
9.623,0.005,70.7,3.4,8990,60,Ne,300
9.845,0.005,82.3,3.7,9230,80,Ne,300
10.124,0.007,98.2,4.3,9420,60,Ne,300

File: 006_Literature/ExpWithSameUnits/Ohtani2013_hcpFe_vS.csv
rho,vS,T
8.006726,3.5667448,300
8.258968,3.7002342,300
8.403587,3.7775176,300
8.632287,3.8969555,300
8.877803,4.0234194,300
9.116591,4.1358314,300
9.355381,4.269321,300
9.597533,4.3957844,300
9.839686,4.5222483,300
10.075112,4.641686,300
10.327354,4.7751756,300
10.566143,4.887588,300
10.808296,5.021077,300
11.047085,5.1405153,300
11.292601,5.2669787,300
11.53139,5.386417,300
11.776906,5.5199065,300
12.133409,5.6955504,300
12.382287,5.822014,300
12.624439,5.9484777,300
12.863229,6.0749416,300
13.105381,6.1943793,300
13.350897,6.320843,300
13.589686,6.4543324,300
13.969731,6.644028,300

File: 006_Literature/ExpWithSameUnits/Shibazaki2012_FeHx.csv
P,a,da,c,dc,V,dV,rho,drho,vP,dvP,vS,dvS,T
6,2.66,0.003,8.699,0.024,53.31,0.19,7.084,0.025,6.162,0.132,3.215,0.183,300
15,2.617,0.002,8.546,0.021,50.69,0.16,7.452,0.023,7.035,0.146,4.044,0.183,300
25,2.578,0.001,8.402,0.012,48.38,0.09,7.796,0.014,7.23,0.129,4.008,0.183,300
37,2.535,0.003,8.256,0.029,45.93,0.2,8.197,0.037,8.248,0.196,5.041,0.246,300
41,2.52,0.001,8.235,0.012,45.3,0.09,8.32,0.016,8.377,0.14,5.104,0.169,300
61,2.475,0.003,8.068,0.026,42.81,0.17,8.781,0.035,8.803,0.202,5.258,0.239,300
70,2.465,0.003,8.026,0.023,42.23,0.15,8.903,0.032,8.901,0.083,5.188,0.133,300

File: 006_Literature/ExpWithSameUnits/Summary.csv
Paper,Composition,Structure,Technique,Pressure medium,Pressure gauge,In situ XRD,P Range,T range,Fe Enrichment,Reported denisty,Reported velocities,M enriched,M natural
Antonangeli2010,Fe0.89Ni0.04Si0.07,hcp,IXS,Ne or None,ruby,Yes,27-108,300,Natural,,,,
Antonangeli2018,Fe,hcp,IXS,Re/cBN,"hcp Fe (Dewaele2006, Sakai2014)",Yes,63-167,300,Natural,,,,
Antonangeli2018,Fe0.91Si0.09,hcp,IXS,Re/cBN,hcp Fe-Si (Fei2017),Yes,42-144,300,Natural,,,,
Decremps,Fe,hcp,picosecond acoustics,Ar,ruby,,1.1-152,300,Natural,,,,
Lin2003a,Fe0.92Ni0.08,hcp,NRIXS,None,ruby (Mao1978),No,7.5-106,300,95% 57Fe,57Fe enriched,57Fe enriched,57.082,56.073
Lin2003a,Fe0.85Si0.15,hcp,NRIXS,boron epoxy,ruby (Mao1978),No,0-55.3,300,95% 57Fe,57Fe enriched,57Fe enriched,52.613,51.681
Lin2005,Fe,hcp,NRIXS,NaCl,ruby (Mao1978),Yes,36-73,300-1700,95% 57Fe,57Fe enriched,57Fe enriched,56.942,55.845
Liu2014,Fe,bcc,IXS,Ne,Au,,0-11,300-700,Natural,,,,
Liu2014,Fe0.85Si0.15,bcc,IXS,Ne,Au,,0-15,300,Natural,,,,
Liu2016,Fe,hcp,NRIXS,NaCl,hcp-Fe (Liu2016),Yes,145-206,300,95% 57Fe,57Fe enriched,57Fe enriched,56.95,55.85
Liu2016,Fe0.868Ni0.086Si0.046,hcp,IXS,Ne,hcp-FeNiSi (Liu2016),Yes,27-136,300,95% 57Fe,57Fe enriched,57Fe enriched,55.77,54.81
Liu2016,Fe0.868Ni0.086Si0.046,hcp,NRIXS,Ne and cBN,hcp-FeNiSi (Liu2016),Yes,30-133,300,95% 57Fe,57Fe enriched,57Fe enriched,55.77,54.81
Mao2001,Fe,hcp,NRIXS,None,ruby (Mao1978),Yes,0-153,300,95% 57Fe,57Fe enriched,57Fe enriched,56.942,55.845
Mao2008,Fe,hcp,NRIXS and IXS,None,hcp Fe (Jephcoat 1986),Yes,52,300,"95% 57Fe for NRIXS, natural for XRD",not rep,"vP is nat, vS is combination",56.942,55.845
Mao2012,Fe,hcp,IXS,Ne or NaCl,"hcp Fe (Dewaele2006, Uchida2001)",Yes,14-67,300-700,Natural,,,,
Mao2012,Fe0.85Si0.15,hcp,IXS,Ne,hcp Fe-Si (Lin2003),Yes,39-98,300,Natural,,,,
Murphy2013,Fe,hcp,NRIXS,Ne and/or cBN,hcp Fe (Dewaele2006),Yes,30-171,300,95% 57Fe,57Fe enriched,57Fe enriched,56.942,55.845
Sakairi2018,Fe0.89Si0.11,hcp,IXS,NaCl,"hcp Fe (Tateno2015, Fischer2014)",Yes,45-84,300-1800,Natural,,,,
Gleason2013,Fe,hcp,NRIXS,He or Ne,hcp Fe (Dewaele 2006),radial XRD,51-136,300,95% 57Fe,57Fe enriched,57Fe enriched,56.942,55.845
Ohtani2013,Fe,hcp,IXS,NaCl or none,hcp Fe (Dewaele 2006),Yes,25-174,300-1000,Natural,,,,
Mao2004,FeHx,,NRIXS,H2,ruby,Yes,0-52,300,95% 57Fe,57Fe enriched(?),57Fe enriched(?),,
Gao2008,Fe3C,,NRIXS,NaCl,ruby (Mao1978),No,0-50,300,94.45% 57Fe,57Fe enriched,57Fe enriched,,
Lin2004,Fe3S,,NRIXS,boron epoxy,ruby (Mao1978),No,0-21,300,65% 57Fe,57Fe enriched,57Fe enriched,,
Shibazaki2012,FeHx,,IXS,H2,ruby (Mao1986),Yes,6-70,300,Natural,,,,
Fiquet2009,Fe3C,,IXS,Ne,ruby,Yes,0-68,300,Natural,,,,
Chen2014,Fe7C3,,NRIXS,boron nitride epoxy and NaCl,"ruby, Au","Yes, but density from Chen 2012 EOS",0-154,300,94% 57Fe,57Fe enriched(?),57Fe enriched(?),,
Badro2007,FeO,,IXS,?,ruby,Yes,up to 90,300,Natural,,,,
Badro2007,FeSi,,IXS,?,ruby,Yes,up to 90,300,Natural,,,,
Badro2007,FeS2,,IXS,?,ruby,Yes,up to 90,300,Natural,,,,
Gao2011,Fe3C,,NRIXS,boron nitride and NaCl,ruby or NaCl,No,17-47,300-1450,95%(?) 57Fe,Natural,Natural,,
Wicks2017,FeO,,NRIXS,NaCl or boron epoxy,Mw94 (Wicks2015),Yes,0-96,300,95% 57Fe,57Fe enriched,57Fe enriched,,
Wicks2017,(Mg0.16Fe0.84)O,,NRIXS,NaCl or boron epoxy,Mw94 (Wicks2015),Yes,0-121,300,95% 57Fe,57Fe enriched,57Fe enriched,,
Wicks2017,(Mg0.06Fe0.94)O,,NRIXS,NaCl or boron epoxy,Mw94 (Wicks2015),Yes,0-85,300,95% 57Fe,57Fe enriched,57Fe enriched,,
Thompson2018,FeHx,,NRIXS,boron epoxy and paraffin,ruby (Mao1986),Yes,18.4-82,300,20Ð95% 57Fe enrichment,57Fe enriched,57Fe enriched,,

File: 006_Literature/ExpWithSameUnits/Thompson2018_FeHx.csv
P,dP,x,dx,rho,drho,K,dK,mu,dmu,vP,dvP,vD,dvD,vS,dvS,T
18.4,0.2,0.63,0.04,8.14,0.01,232,1,83,1,6.49,0.05,3.59,0.07,3.2,0.07,300
29,0.3,0.98,0.04,7.94,0.01,277,1,136.5,0.8,7.61,0.02,4.63,0.03,4.15,0.03,300
41,0.4,0.97,0.05,8.28,0.01,326,1,148.2,0.9,7.96,0.03,4.73,0.04,4.23,0.04,300
64,0.6,1.05,0.05,8.83,0.01,416,1,172,1,8.55,0.03,4.94,0.05,4.42,0.05,300
82,0.8,1.04,0.06,9.21,0.01,484,1,183,1,8.9,0.03,5.01,0.06,4.46,0.05,300
