Repository: r-a-morrison/fe_alloy_sound_velocities

# Fe Alloy Sound Velocities
by Rachel Morrison

This is a repository of my graduate research on iron-nickel sound velocities at extreme pressures. This research contributes to our understanding of the thermodynamics of the inner core of the Earth. 

Morrison, R. A., et al., High pressure thermoelasticity and sound velocities of Fe-Ni-Si alloys (2019), *Physics of the Earth and Planetary Interiors*, Volume 294, [https://doi.org/10.1016/j.pepi.2019.05.011](https://doi.org/10.1016/j.pepi.2019.05.011).

Extensive supplementary information is also available at the above link.

Note: A word of caution. Binary files (.pdf, .ai, etc.) are included for completeness. Normally these should be left out of version control so git doesn't mess these up in merge conflicts. Use at your own risk.

## Abstract
The Earth's iron-dominant core is known to contain nickel from cosmochemical analysis and some amount of light elements from geophysical constraints on density and seismic wave velocities. Although there have been several studies to constrain thermoelastic properties of iron-alloys, there has been no systematic study on the effects of nickel and light elements on properties of iron using the same experimental methods and data analysis approach.

We conducted nuclear resonant inelastic X-ray scattering and X-ray diffraction experiments on body-centered cubic and hexagonal close-packed (hcp) Fe0.91Ni0.09 and Fe0.8Ni0.1Si0.1 up to 104 GPa and 86 GPa, respectively, and compare to similar measurements conducted on hcp-Fe up to 171 GPa. Specifically, we determine the Debye sound velocity from the low-energy transfer region of the (partial) phonon density of states (DOS) using the equation of state determined for each material and a new approach which utilizes information criteria and probability distributions. Nickel decreases the shear velocity of iron, while 10 at% Si has little to no effect on the shear velocity of Fe0.91Ni0.09. We observe that the shape of the phonon DOS of these alloys remains similar with increasing pressure.

In the measured compression range, we therefore apply a generalized scaling law to describe the volume dependence of the phonon DOS and find that the vibrational Grüneisen parameters of hcp-Fe0.91Ni0.09 are nearly indistinguishable from those hcp-Fe and those for Fe0.8Ni0.1Si0.1 trend lower. From the vibrational free energy, we constrain the harmonic vibrational component of thermal pressure, which shows a significant positive deviation from theoretical calculations of hcp-Fe at pressures and temperatures of Earth's core. Collectively, our results demonstrate that the effects of nickel should be considered when modeling iron-rich planetary cores.

File: 006_Literature/ExpWithSameUnits/Gleason2013_hcpFe.csv
rho,drho,vD,dvD,Ek,dEk,Ez,dEz,Cvib,dCvib,Svib,dSvib,ThetaD,dThetaD,fLM,dfLM,D,dD,Tcr,dTcr,P,dP,vP,dvP,vS,dvS,P medium,T
10.00,0.05,4750,20,45.6,0.4,9.25,0.09,2.52,0.01,2.32,0.01,587,3,0.8813,0.0008,324,5,2628,18,51.2,1.8,7996,101,4241,53,He,300
10.47,0.05,4970,20,46.0,0.3,9.57,0.07,2.49,0.01,2.23,0.01,620,3,0.8893,0.0006,343,3,2862,18,71.3,2.1,8495,115,4438,60,Ne,300
10.77,0.05,5120,20,46.7,0.3,10.05,0.09,2.44,0.01,2.107,0.009,644,2,0.8983,0.0005,377,5,3163,19,85.1,2.4,8804,121,4565,63,Ne,300
11.66,0.05,5660,40,48.3,0.4,11.10,0.01,2.34,0.02,1.88,0.01,732,6,0.9143,0.0007,459,6,3862,34,135.5,3.5,9858,151,5057,77,Ne,300

File: 006_Literature/ExpWithSameUnits/Lin2003_hcpFeNi.csv
P,dP,KS,dKS,vD,dvD,rho,drho,vP,dvP,vS,dvS,mu,dmu,Ek,dEk,EZ,dEZ,Cvib,dCvib,Svib,dSvib,T
7.5,0.4,198.9,2.8,3501,9,8.4,0.02,6060,30,3130,10,82.1,0.6,14.28,0.16,7.13,0.13,2.699,0.022,2.993,0.019,300
14.8,0.7,234.7,3.6,3735,9,8.7,0.03,6470,30,3340,10,96.8,0.7,14.16,0.23,7.04,0.2,2.713,0.022,2.953,0.018,300
25,1.3,291.7,7.9,4106,16,9.47,0.04,6980,60,3670,20,127.7,1.5,14.7,0.25,8.13,0.22,2.616,0.026,2.656,0.02,300
50,2.5,408,12,4184,17,10.2,0.07,7650,80,3720,20,141.5,1.8,14.74,0.3,8.35,0.26,2.56,0.027,2.543,0.02,300
75,3.8,517,16,4548,28,10.78,0.09,8350,90,4050,30,176.5,2.3,15.38,0.38,9.58,0.34,2.484,0.032,2.255,0.022,300
106,8,648,21,4953,33,11.37,0.14,9100,100,4410,30,220.9,3.4,16.2,0.34,11.08,0.3,2.338,0.029,1.928,0.019,300

File: 006_Literature/ExpWithSameUnits/Lin2003_hcpFeSi.csv
"# List of thermodynamic parameters of Fe$_{0.85}$Si$_{0.15}$. Errors are calculated from standard error propagation. For the last row, the partial phonon density of state was collected while the incident x-ray was perpendicular to the compression axis of the diamond anvil cell.",,,,,,,,,,,,,,,,,,,,,,
P,dP,KS,dKS,vD,dvD,rho,drho,vP,dvP,vS,dvS,mu,dmu,Ek,dEk,EZ,dEZ,Cvib,dCvib,Svib,dSvib,T
0,,163.5,4.2,3.254,0.003,7.42,0.01,5.77,0.05,2.9,0.01,62.4,0.4,14.21,0.07,6.8,0.05,2.718,0.011,3.185,0.01,300
4,0.7,183.9,6.1,3.395,0.014,7.59,0.03,6.04,0.07,3.03,0.01,69.6,0.5,14.25,0.01,6.94,0.01,2.709,0.023,3.108,0.021,300
9.4,0.1,211,11,3.591,0.007,7.81,0.01,6.38,0.11,3.2,0.02,80.1,1,14.36,0.1,7.25,0.07,2.686,0.014,2.976,0.013,300
24.1,0.5,273,26,3.82,0.019,8.49,0.02,6.9,0.22,3.4,0.02,98.3,1.2,14.44,0.19,7.48,0.15,2.668,0.025,2.889,0.021,300
36,0.7,330,35,4.203,0.015,8.84,0.02,7.49,0.26,3.75,0.02,124.1,1.4,14.84,0.14,8.44,0.11,2.588,0.019,2.564,0.015,300
45.9,1.6,376,43,4.384,0.013,9.1,0.04,7.85,0.3,3.91,0.02,138.9,1.5,14.98,0.14,8.75,0.11,2.559,0.017,2.479,0.014,300
55.3,1.3,420,51,4.594,0.015,9.32,0.03,8.21,0.33,4.09,0.02,156.2,1.6,15.36,0.13,9.51,0.1,2.488,0.016,2.288,0.013,300
70.4,3,488,63,4.607,0.02,9.64,0.06,8.54,0.38,4.1,0.02,161.8,1.9,15.29,0.15,9.4,0.12,2.5,0.019,2.301,0.015,300
55.3,1.3,420,51,4.479,0.015,9.32,0.03,8.14,0.33,3.99,0.02,148.2,1.6,15.13,0.13,9.1,0.1,2.528,0.016,2.367,0.012,300

File: 006_Literature/ExpWithSameUnits/Lin2004_Fe3S.csv
P,dP,vP,dvP,vS,dvS,mu,dmu,vD,dvD,Ek,dEk,Dav,dDav,fLM,dfLM,fLMT0,dfLMT0,Ez,dEz,Cvib,dCvib,Svib,dSvib,T,rho
0,,5.482,0.083,2.558,0.006,46,0.2,2.88,0.006,13.91,0.17,119.7,6.6,0.6153,0.0012,0.896,0.0005,5.45,0.13,2.811,0.023,3.898,0.021,300,7.031
6.1,0.4,5.976,0.085,2.987,0.01,65.2,0.4,3.351,0.009,14.3,0.15,175.9,6,0.7079,0.0012,0.9116,0.0004,6.52,0.11,2.733,0.02,3.427,0.018,300,7.300
13.1,0.6,6.358,0.089,3.237,0.011,79.4,0.4,3.627,0.009,14.49,0.13,198.9,5,0.7473,0.0011,0.9183,0.0004,7.01,0.09,2.699,0.017,3.208,0.016,300,7.579
21.3,0.7,6.562,0.095,3.212,0.009,81.2,0.3,3.607,0.007,14.55,0.12,213.1,4.9,0.7581,0.0009,0.92,0.0003,7.22,0.09,2.68,0.016,3.142,0.014,300,7.872
28,2.1,6.811,0.101,3.346,0.033,90.6,1.6,3.757,0.032,14.7,0.3,237,12,0.776,0.0019,0.9244,0.0008,7.67,0.23,2.641,0.039,2.971,0.032,300,8.093
37.7,1.9,7.142,0.104,3.519,0.022,103.9,1,3.951,0.019,14.75,0.15,258.2,5,0.7992,0.0012,0.9282,0.0004,8.01,0.11,2.611,0.021,2.821,0.019,300,8.391
45.2,2.3,7.371,0.107,3.646,0.024,114.3,1.1,4.092,0.019,14.78,0.15,291.3,6.2,0.8143,0.0011,0.9311,0.0004,8.45,0.12,2.559,0.02,2.658,0.017,300,8.601
57.1,2.9,7.797,0.113,3.883,0.032,135.5,1.8,4.357,0.027,15.22,0.2,323.2,7.8,0.8336,0.0013,0.936,0.0005,8.98,0.15,2.529,0.026,2.526,0.021,300,8.985

File: 006_Literature/ExpWithSameUnits/Lin2005_hcpFe.csv
P,dP,T,dT,vP,dvP,vS,dvS,mu,dmu,fLM,dfLM,Ek,dEk,Dav,dDav,"fTM,T=0","dfTM,T=0",Ez,dEz,Cvib,dCvib,Svib,dSvib
36.0,2.0,300,,7560,100,4040,100,160.0,6.0,0.8676,0.0015,14.8400,0.2400,291.2,8.7,0.9396,0.0006,8.78,0.18,2.548,0.033,2.425,0.026
43.3,2.2,300,,7640,100,3900,30,152.7,5.2,0.8637,0.0015,14.5400,0.1700,263.2,5.2,0.9372,0.0005,8.36,0.12,2.578,0.026,2.512,0.022
44.0,2.0,300,,7720,110,3970,90,158.4,5.7,0.8715,0.0017,14.7400,0.2100,276.6,6.0,0.9387,0.0006,8.57,0.14,2.567,0.031,2.478,0.026
50.5,2.5,300,,7910,120,4050,60,168.1,6.8,0.8756,0.0019,14.7600,0.2300,296.0,7.6,0.9406,0.0007,8.88,0.17,2.532,0.033,2.360,0.027
54.7,2.7,300,,8110,120,4200,70,182.6,8.2,0.8814,0.0020,14.7500,0.2800,308.6,9.9,0.9418,0.0007,9.06,0.21,2.506,0.038,2.284,0.030
51.1,2.6,300,,7880,110,3980,50,162.0,6.2,0.8750,0.0017,15.1300,0.2400,312.8,8.7,0.9409,0.0006,9.04,0.17,2.533,0.032,2.400,0.026
54.6,2.7,300,,8100,110,4190,40,181.6,6.3,0.8814,0.0013,15.2200,0.1800,325.6,5.9,0.9427,0.0005,9.26,0.13,2.514,0.026,2.327,0.021
60.0,1.3,300,,8240,100,4210,90,184.6,6.0,0.8829,0.0014,15.2500,0.2500,329.5,9.9,0.9433,0.0003,9.34,0.20,2.507,0.032,2.299,0.024
71.0,1.8,300,,8420,100,4130,50,182.2,4.6,0.8897,0.0011,15.1000,0.1500,328.6,4.9,0.9433,0.0004,9.32,0.11,2.497,0.021,2.271,0.017
72.8,1.8,700,100,8300,160,4020,200,171.5,8.7,0.7413,0.0029,31.1000,0.6100,299.3,14.0,0.9407,0.0008,8.94,0.26,2.908,0.054,4.754,0.071
73.3,2.3,880,100,8190,110,3820,90,155.1,5.8,0.7012,0.0045,38.6700,1.0800,299.5,21.5,0.9419,0.0011,9.00,0.40,2.941,0.080,5.383,0.118
39.0,3.0,1000,100,7310,100,3720,40,134.9,4.0,0.6191,0.0024,43.6700,0.5700,267.3,7.8,0.9370,0.0006,8.42,0.16,2.959,0.038,5.983,0.063
57.5,3.6,1000,100,7750,210,3730,30,142.7,8.9,0.6466,0.0024,42.8800,0.5500,292.8,7.7,0.9392,0.0006,8.79,0.17,2.954,0.038,5.805,0.063
46.5,2.8,1100,100,7280,200,3430,20,117.2,7.1,0.5698,0.0024,46.6300,0.7100,257.0,10.0,0.9341,0.0006,8.17,0.21,2.966,0.046,6.298,0.078
47.2,3.2,1100,100,7490,160,3710,190,136.8,7.8,0.5845,0.0050,48.8000,1.4700,277.8,18.5,0.9372,0.0013,8.53,0.43,2.966,0.098,6.298,0.170
57.9,3.2,1200,100,7660,220,3580,130,131.7,12.4,0.5839,0.0032,52.2500,0.9700,294.9,13.1,0.9393,0.0007,8.87,0.25,2.968,0.054,6.393,0.096
54.6,3.5,1300,100,7520,200,3540,30,127.0,7.8,0.5408,0.0029,54.3300,1.3300,266.8,22.9,0.9362,0.0008,8.37,0.39,2.974,0.072,6.672,0.119
54.1,3.2,1500,100,7450,210,3540,10,126.9,8.0,0.4389,0.0018,64.8800,0.7700,166.5,8.2,0.9303,0.0005,7.08,0.18,2.989,0.039,7.588,0.076
58.1,3.4,1700,100,7360,210,3360,10,116.0,7.4,0.4022,0.0019,71.3500,1.1600,196.9,15.0,0.9314,0.0005,7.46,0.26,2.989,0.048,7.773,0.093

File: 006_Literature/ExpWithSameUnits/Murphy2013_hcpFe.csv
Index,a,da,c,dc,V,dV,rho,drho,P,dP,KT,KprimeT,fLM,dfLM,KE,dKE,MFC,dMFC,cvib,dcvib,Svib,dSvib,TLM,dTLM,IF,dIF,alphavib,dalphavib,minE,maxE,vD,dvD,KS,vP,dvP,vS,dvS,mu,dmu,Fvib,dFvib
Fe_Murphy_P1,2.424,0.002,3.854,0.001,19.66,0.07,9.61,0.03,30,2,309,4.47,0.857,0.001,43.9,0.5,239,6,2.62,0.02,2.63,0.02,2140,20,11.4,0.3,1.84,0.02,3.5,15,4330,20,312,7250,80,3880,20,145,2,19.8,0.6
Fe_Murphy_P2,2.404,0.001,3.784,0.002,19.3,0.03,9.8,0.01,36,2,337,4.37,0.862,0.002,44.3,0.9,255,12,2.6,0.04,2.57,0.03,2210,40,12.1,0.6,1.69,0.02,3.5,12,4380,60,340,7420,80,3910,50,150,4,22,1
Fe_Murphy_P3,2.373,0.002,3.739,0.001,18.47,0.03,10.25,0.01,53,2,408,4.17,0.876,0.002,45.2,0.6,302,10,2.54,0.03,2.38,0.03,2520,40,14.3,0.5,1.4,0.02,3.5,18,4530,40,411,7870,80,4050,40,168,3,29,1
Fe_Murphy_P4,2.344,0.001,3.709,0.001,17.8,0.03,10.63,0.01,69,3,473,4.03,0.888,0.001,46,0.5,343,9,2.49,0.02,2.24,0.02,2810,30,16.3,0.4,1.2,0.02,3.5,16,4790,40,476,8320,80,4280,30,195,3,34.1,0.8
Fe_Murphy_P5,2.335,0.001,3.686,0.001,17.5,0.07,10.8,0.02,77,3,503,3.97,0.892,0.001,46.3,0.5,356,5,2.47,0.02,2.2,0.01,2920,20,16.9,0.3,1.13,0.02,3.5,18,4860,20,506,8480,80,4340,20,203,2,35.7,0.5
Fe_Murphy_P6,2.314,0.001,3.639,0.001,17.1,0.07,11.06,0.02,90,3,555,3.89,0.899,0.001,46.8,0.6,382,8,2.44,0.02,2.1,0.01,3180,30,18.2,0.4,1.03,0.02,3.5,18,5070,30,558,8810,90,4520,20,226,2,39.2,0.7
Fe_Murphy_P7,2.296,0.001,3.643,0.001,16.61,0.07,11.38,0.05,106,3,619,3.8,0.904,0.001,47.5,0.4,417,10,2.4,0.02,2.01,0.01,3370,30,19.8,0.5,0.92,0.02,3.5,18,5170,30,621,9110,90,4610,30,242,3,42.9,0.8
Fe_Murphy_P8,2.269,0.001,3.605,0.001,16.24,0.07,11.64,0.02,121,3,674,3.73,0.91,0.001,48.2,0.4,451,8,2.36,0.02,1.92,0.01,3660,40,21.5,0.4,0.85,0.02,3.5,15,5370,40,677,9420,100,4790,40,267,4,46.7,0.7
Fe_Murphy_P9,2.262,0.001,3.577,0.002,15.97,0.07,11.84,0.02,133,4,718,3.68,0.913,0.001,48.6,0.5,473,9,2.33,0.02,1.87,0.02,3830,50,22.5,0.4,0.79,0.02,3.5,17,5370,50,721,9560,110,4790,40,271,5,48.8,0.9
Fe_Murphy_P10,2.244,0.001,3.547,0.002,15.61,0.07,12.13,0.03,151,5,783,3.62,0.918,0.001,49.1,0.6,494,10,2.3,0.02,1.81,0.02,4130,60,23.5,0.5,0.73,0.02,9.7,18,5510,70,786,9840,120,4910,60,292,8,51.1,0.9
Fe_Murphy_P11,2.225,0.001,3.866,0.002,15.21,0.07,12.43,0.03,171,5,856,3.55,0.923,0.001,50,0.9,545,15,2.25,0.03,1.7,0.02,4330,90,25.9,0.7,0.67,0.02,3.7,22,5600,60,859,10110,120,4990,60,309,7,55.9,1.4

File: 006_Literature/ExpWithSameUnits/Wicks2017_mw84.csv
V,dV,rho,drho,P,dP,vD,dvD,vP,dvP,vS,dvS,mu,dmu,KT,dKT,KS,dKS,Emin,Emax,T
#9.79,0.04,5.7,0.1,0,,3.24,0.01,6.83,0.08,2.86,0.01,46.8,0.3,197,7,201,7,3.8,13.8,300
#9.59,0.09,5.8,0.6,4,0.3,3.09,0.02,6.83,0.09,2.72,0.02,42.8,0.7,208,6,212,6,3.7,17.2,300
#9.26,0.09,6,0.6,11.4,0.3,3,0.03,6.93,0.08,2.65,0.02,41.9,0.7,228,6,231,6,3.5,16,300
#9.1,0.2,6.1,0.1,15,3,3.02,0.03,7.01,0.1,2.67,0.03,43,1,237,5,240,5,5.7,16,300
#8.9,0.08,6.2,0.6,21,0.4,3.06,0.03,7.13,0.07,2.7,0.02,45.2,8,252,5,255,5,3.8,14.8,300
#8.7,0.1,6.4,0.09,28,2,2.97,0.03,7.19,0.08,2.62,0.03,43.7,0.8,268,4,271,4,4.7,18.2,300
8.3,0.1,6.7,0.08,41,1,3.24,0.03,7.48,0.06,2.86,0.03,55,1,298,3,301,3,3.7,17.2,300
8.2,0.2,6.8,0.2,46,4,3.3,0.04,7.55,0.1,2.91,0.04,57,1,307,3,310,3,3.7,19.7,300
7.9,0.1,7,0.1,55,3,3.21,0.04,7.6,0.08,2.83,0.03,56,1,326,2,329,2,3.7,19.7,300
7.7,0.2,7.2,0.2,65,5,3.47,0.04,7.8,0.09,3.06,0.04,67,2,345,2,348,2,4.7,20.7,300
7.4,0.1,7.5,0.2,80,5,3.67,0.06,7.99,0.09,3.24,0.05,79,3,371,3,374,3,4.2,15.2,300
7.3,0.1,7.7,0.1,88,4,3.72,0.04,8.06,0.09,3.29,0.03,83,2,384,5,387,5,3.7,18.7,300
7.1,0.1,7.8,0.2,97,5,3.79,0.04,8.12,0.1,3.35,0.04,88,2,397,6,400,6,3.7,16.2,300
7,0.1,7.9,0.2,102,5,3.86,0.05,8.18,0.1,3.41,0.04,93,2,406,7,409,7,3.7,18.7,300
6.9,0.1,8.1,0.1,110,4,3.99,0.04,8.26,0.1,3.53,0.04,101,2,416,9,419,9,3.7,16.2,300
6.8,0.1,8.3,0.2,121,7,4.11,0.06,8.34,0.13,3.64,0.05,110,3,429,11,432,11,3.7,16.2,300
