Repository: r-a-morrison/fe_alloy_sound_velocities

# Fe Alloy Sound Velocities
by Rachel Morrison

This is a repository of my graduate research on iron-nickel sound velocities at extreme pressures. This research contributes to our understanding of the thermodynamics of the inner core of the Earth. 

Morrison, R. A., et al., High pressure thermoelasticity and sound velocities of Fe-Ni-Si alloys (2019), *Physics of the Earth and Planetary Interiors*, Volume 294, [https://doi.org/10.1016/j.pepi.2019.05.011](https://doi.org/10.1016/j.pepi.2019.05.011).

Extensive supplementary information is also available at the above link.

Note: A word of caution. Binary files (.pdf, .ai, etc.) are included for completeness. Normally these should be left out of version control so git doesn't mess these up in merge conflicts. Use at your own risk.

## Abstract
The Earth's iron-dominant core is known to contain nickel from cosmochemical analysis and some amount of light elements from geophysical constraints on density and seismic wave velocities. Although there have been several studies to constrain thermoelastic properties of iron-alloys, there has been no systematic study on the effects of nickel and light elements on properties of iron using the same experimental methods and data analysis approach.

We conducted nuclear resonant inelastic X-ray scattering and X-ray diffraction experiments on body-centered cubic and hexagonal close-packed (hcp) Fe0.91Ni0.09 and Fe0.8Ni0.1Si0.1 up to 104 GPa and 86 GPa, respectively, and compare to similar measurements conducted on hcp-Fe up to 171 GPa. Specifically, we determine the Debye sound velocity from the low-energy transfer region of the (partial) phonon density of states (DOS) using the equation of state determined for each material and a new approach which utilizes information criteria and probability distributions. Nickel decreases the shear velocity of iron, while 10 at% Si has little to no effect on the shear velocity of Fe0.91Ni0.09. We observe that the shape of the phonon DOS of these alloys remains similar with increasing pressure.

In the measured compression range, we therefore apply a generalized scaling law to describe the volume dependence of the phonon DOS and find that the vibrational Grüneisen parameters of hcp-Fe0.91Ni0.09 are nearly indistinguishable from those hcp-Fe and those for Fe0.8Ni0.1Si0.1 trend lower. From the vibrational free energy, we constrain the harmonic vibrational component of thermal pressure, which shows a significant positive deviation from theoretical calculations of hcp-Fe at pressures and temperatures of Earth's core. Collectively, our results demonstrate that the effects of nickel should be considered when modeling iron-rich planetary cores.

File: 010_XRDAnalysis/FeNi/FeNi_Ambient_010/FeNi_Ambient_010.xy (part 1 of 4)
# == pyFAI calibration ==
# SplineFile: None
# PixelSize: 7.900e-05, 7.900e-05 m
# PONI: 1.411e-01, 1.028e-01 m
# Distance Sample to Detector: 0.252389948987 m
# Rotations: 0.001947 0.002954 -0.000000 rad
# 
# == Fit2d calibration ==
# Distance Sample-beamCenter: 252.392 mm
# Center: x=1295.273, y=1795.185 pix
# Tilt: 0.203 deg  TiltPlanRot: 123.397 deg
# 
# Wavelength: 8.60255e-11
# Polarization factor: 0.99
# Normalization factor: None
#
# 2th_deg	 I
3.795374979E-01  1.211389542E+02
3.868447869E-01  1.263118210E+02
3.941520759E-01  1.276812439E+02
4.014593649E-01  1.280449982E+02
4.087666539E-01  1.261202393E+02
4.160739429E-01  1.240780411E+02
4.233812319E-01  1.224525528E+02
4.306885209E-01  1.221386642E+02
4.379958099E-01  1.217824402E+02
4.453030989E-01  1.228867035E+02
4.526103879E-01  1.233424683E+02
4.599176769E-01  1.251198959E+02
4.672249660E-01  1.270994797E+02
4.745322550E-01  1.284505005E+02
4.818395440E-01  1.264468689E+02
4.891468330E-01  1.257792282E+02
4.964541220E-01  1.250690231E+02
5.037614110E-01  1.256133118E+02
5.110687000E-01  1.256873474E+02
5.183759890E-01  1.270379486E+02
5.256832780E-01  1.263614731E+02
5.329905670E-01  1.264981003E+02
5.402978560E-01  1.243081512E+02
5.476051450E-01  1.231938171E+02
5.549124340E-01  1.232328033E+02
5.622197231E-01  1.229687729E+02
5.695270121E-01  1.233747406E+02
5.768343011E-01  1.228444214E+02
5.841415901E-01  1.225869446E+02
5.914488791E-01  1.246640396E+02
5.987561681E-01  1.253795395E+02
6.060634571E-01  1.265955276E+02
6.133707461E-01  1.263864670E+02
6.206780351E-01  1.260504990E+02
6.279853241E-01  1.252170334E+02
6.352926131E-01  1.251430054E+02
6.425999021E-01  1.245167770E+02
6.499071911E-01  1.251938553E+02
6.572144801E-01  1.246429901E+02
6.645217692E-01  1.250219116E+02
6.718290582E-01  1.249779968E+02
6.791363472E-01  1.250250320E+02
6.864436362E-01  1.270978546E+02
6.937509252E-01  1.276627197E+02
7.010582142E-01  1.261363525E+02
7.083655032E-01  1.232304459E+02
7.156727922E-01  1.216338806E+02
7.229800812E-01  1.222103195E+02
7.302873702E-01  1.227086716E+02
7.375946592E-01  1.240651474E+02
7.449019482E-01  1.245174866E+02
7.522092372E-01  1.236941910E+02
7.595165263E-01  1.242425232E+02
7.668238153E-01  1.243754578E+02
7.741311043E-01  1.252986832E+02
7.814383933E-01  1.257951279E+02
7.887456823E-01  1.252601852E+02
7.960529713E-01  1.237587051E+02
8.033602603E-01  1.233687592E+02
8.106675493E-01  1.226493912E+02
8.179748383E-01  1.226317673E+02
8.252821273E-01  1.226343079E+02
8.325894163E-01  1.228679581E+02
8.398967053E-01  1.226395493E+02
8.472039943E-01  1.235264511E+02
8.545112833E-01  1.244602814E+02
8.618185724E-01  1.257963181E+02
8.691258614E-01  1.253388367E+02
8.764331504E-01  1.247796631E+02
8.837404394E-01  1.252427216E+02
8.910477284E-01  1.255426865E+02
8.983550174E-01  1.253312607E+02
9.056623064E-01  1.244647369E+02
9.129695954E-01  1.248272552E+02
9.202768844E-01  1.245591278E+02
9.275841734E-01  1.246582031E+02
9.348914624E-01  1.253466263E+02
9.421987514E-01  1.260305939E+02
9.495060404E-01  1.261676178E+02
9.568133295E-01  1.265952454E+02
9.641206185E-01  1.265350037E+02
9.714279075E-01  1.264224472E+02
9.787351965E-01  1.256890259E+02
9.860424855E-01  1.250320282E+02
9.933497745E-01  1.242829514E+02
1.000657063E+00  1.236338120E+02
1.007964353E+00  1.235489426E+02
1.015271642E+00  1.239562531E+02
1.022578931E+00  1.250540009E+02
1.029886220E+00  1.259898071E+02
1.037193509E+00  1.262992325E+02
1.044500798E+00  1.264682846E+02
1.051808087E+00  1.266418533E+02
1.059115376E+00  1.267005005E+02
1.066422665E+00  1.269054718E+02
1.073729954E+00  1.269655762E+02
1.081037243E+00  1.270106583E+02
1.088344532E+00  1.273776932E+02
1.095651821E+00  1.270884247E+02
1.102959110E+00  1.269535980E+02
1.110266399E+00  1.265352402E+02
1.117573688E+00  1.254354477E+02
1.124880977E+00  1.249788513E+02
1.132188266E+00  1.248130493E+02
1.139495555E+00  1.249978104E+02
1.146802844E+00  1.248866959E+02
1.154110133E+00  1.253665237E+02
1.161417422E+00  1.255033340E+02
1.168724711E+00  1.258079987E+02
1.176032000E+00  1.256575012E+02
1.183339289E+00  1.260413818E+02
1.190646578E+00  1.256247406E+02
1.197953867E+00  1.261690674E+02
1.205261156E+00  1.263219452E+02
1.212568445E+00  1.263362656E+02
1.219875734E+00  1.260608521E+02
1.227183023E+00  1.262800522E+02
1.234490312E+00  1.263219223E+02
1.241797601E+00  1.269398727E+02
1.249104890E+00  1.273080597E+02
1.256412179E+00  1.280793762E+02
1.263719468E+00  1.279253464E+02
1.271026757E+00  1.283365936E+02
1.278334046E+00  1.284481659E+02
1.285641335E+00  1.292842560E+02
1.292948624E+00  1.305829315E+02
1.300255913E+00  1.320203705E+02
1.307563202E+00  1.380119934E+02
1.314870491E+00  1.436888275E+02
1.322177780E+00  1.549329071E+02
1.329485069E+00  1.748981934E+02
1.336792358E+00  1.920533752E+02
1.344099647E+00  2.200001221E+02
1.351406936E+00  2.423481293E+02
1.358714225E+00  2.589003601E+02
1.366021514E+00  2.903729858E+02
1.373328803E+00  3.236627808E+02
1.380636092E+00  3.529954529E+02
1.387943381E+00  3.777751160E+02
1.395250670E+00  3.685977173E+02
1.402557959E+00  3.889000854E+02
1.409865248E+00  4.107821045E+02
1.417172537E+00  4.342487488E+02
1.424479826E+00  4.471109619E+02
1.431787115E+00  4.713847046E+02
1.439094404E+00  4.847935791E+02
1.446401693E+00  5.049717712E+02
1.453708982E+00  4.952130737E+02
1.461016271E+00  4.976569824E+02
1.468323560E+00  5.360811768E+02
1.475630849E+00  5.628311157E+02
1.482938138E+00  6.030505981E+02
1.490245427E+00  6.381055908E+02
1.497552716E+00  6.531767578E+02
1.504860005E+00  7.094594727E+02
1.512167294E+00  7.616785889E+02
1.519474583E+00  8.285075073E+02
1.526781872E+00  9.194271851E+02
1.534089161E+00  9.800498657E+02
1.541396450E+00  1.157543701E+03
1.548703739E+00  1.272202759E+03
1.556011028E+00  1.416660156E+03
1.563318317E+00  1.800838623E+03
1.570625606E+00  1.867659668E+03
1.577932895E+00  2.249885010E+03
1.585240184E+00  2.327623535E+03
1.592547473E+00  2.428435791E+03
1.599854762E+00  2.350328857E+03
1.607162051E+00  2.369274658E+03
1.614469340E+00  2.236854736E+03
1.621776629E+00  2.132776855E+03
1.629083918E+00  2.088454834E+03
1.636391207E+00  1.908749268E+03
1.643698496E+00  1.881378174E+03
1.651005785E+00  1.755252319E+03
1.658313074E+00  1.674119873E+03
1.665620363E+00  1.621980469E+03
1.672927652E+00  1.550188721E+03
1.680234941E+00  1.533004272E+03
1.687542230E+00  1.488599243E+03
1.694849519E+00  1.452891846E+03
1.702156808E+00  1.424865112E+03
1.709464097E+00  1.399359009E+03
1.716771386E+00  1.386677490E+03
1.724078675E+00  1.369990479E+03
1.731385964E+00  1.362642334E+03
1.738693253E+00  1.349372437E+03
1.746000542E+00  1.349152588E+03
1.753307831E+00  1.361985107E+03
1.760615120E+00  1.369974487E+03
1.767922409E+00  1.391340576E+03
1.775229698E+00  1.411991699E+03
1.782536987E+00  1.437783203E+03
1.789844276E+00  1.466186646E+03
1.797151565E+00  1.485928467E+03
1.804458854E+00  1.516060913E+03
1.811766143E+00  1.536161011E+03
1.819073432E+00  1.562539551E+03
1.826380721E+00  1.588532471E+03
1.833688010E+00  1.612404297E+03
1.840995299E+00  1.633787109E+03
1.848302588E+00  1.660954956E+03
1.855609877E+00  1.690416260E+03
1.862917166E+00  1.716285889E+03
1.870224455E+00  1.739529907E+03
1.877531744E+00  1.764659546E+03
1.884839033E+00  1.784823486E+03
1.892146322E+00  1.809476196E+03
1.899453611E+00  1.830101685E+03
1.906760900E+00  1.848317627E+03
1.914068189E+00  1.871914429E+03
1.921375478E+00  1.894864258E+03
1.928682767E+00  1.919493530E+03
1.935990056E+00  1.940840576E+03
1.943297345E+00  1.957228149E+03
1.950604634E+00  1.982657227E+03
1.957911923E+00  2.007895264E+03
1.965219212E+00  2.033225342E+03
1.972526501E+00  2.061627197E+03
1.979833790E+00  2.088155518E+03
1.987141080E+00  2.116934814E+03
1.994448369E+00  2.146968994E+03
2.001755658E+00  2.171065674E+03
2.009062947E+00  2.200903809E+03
2.016370236E+00  2.228765625E+03
2.023677525E+00  2.266076172E+03
2.030984814E+00  2.298162598E+03
2.038292103E+00  2.328998535E+03
2.045599392E+00  2.358495605E+03
2.052906681E+00  2.391211182E+03
2.060213970E+00  2.428535645E+03
2.067521259E+00  2.462691406E+03
2.074828548E+00  2.499580322E+03
2.082135837E+00  2.539273438E+03
2.089443126E+00  2.574427734E+03
2.096750415E+00  2.612379150E+03
2.104057704E+00  2.639904053E+03
2.111364993E+00  2.673834717E+03
2.118672282E+00  2.713328857E+03
2.125979571E+00  2.757947754E+03
2.133286860E+00  2.823131104E+03
2.140594149E+00  2.875694824E+03
2.147901438E+00  2.941716309E+03
2.155208727E+00  3.003009766E+03
2.162516016E+00  3.055647461E+03
2.169823305E+00  3.121421875E+03
2.177130594E+00  3.166434082E+03
2.184437883E+00  3.225302002E+03
2.191745172E+00  3.273444092E+03
2.199052461E+00  3.322159424E+03
2.206359750E+00  3.372536377E+03
2.213667039E+00  3.407500000E+03
2.220974328E+00  3.456243652E+03
2.228281617E+00  3.489914795E+03
2.235588906E+00  3.531611816E+03
2.242896195E+00  3.572749268E+03
2.250203484E+00  3.612762939E+03
2.257510773E+00  3.662113770E+03
2.264818062E+00  3.696660156E+03
2.272125351E+00  3.737551270E+03
2.279432640E+00  3.777268066E+03
2.286739929E+00  3.807690674E+03
2.294047218E+00  3.851978516E+03
2.301354507E+00  3.876320557E+03
2.308661796E+00  3.917794434E+03
2.315969085E+00  3.950107422E+03
2.323276374E+00  3.979923340E+03
2.330583663E+00  4.020826660E+03
2.337890952E+00  4.052830322E+03
2.345198241E+00  4.096481934E+03
2.352505530E+00  4.134562988E+03
2.359812819E+00  4.168301758E+03
2.367120108E+00  4.206918457E+03
2.374427397E+00  4.235381348E+03
2.381734686E+00  4.281507812E+03
2.389041975E+00  4.314749023E+03
2.396349264E+00  4.354458984E+03
2.403656553E+00  4.397047363E+03
2.410963842E+00  4.430852051E+03
2.418271131E+00  4.487007812E+03
2.425578420E+00  4.520362793E+03
2.432885709E+00  4.566187988E+03
2.440192998E+00  4.614549805E+03
2.447500287E+00  4.659828613E+03
2.454807576E+00  4.719224609E+03
2.462114865E+00  4.753315430E+03
2.469422154E+00  4.801949707E+03
2.476729443E+00  4.839285645E+03
2.484036732E+00  4.875886719E+03
2.491344021E+00  4.913968262E+03
2.498651310E+00  4.935419434E+03
2.505958599E+00  4.966878906E+03
2.513265888E+00  4.987153809E+03
2.520573177E+00  5.016605469E+03
2.527880466E+00  5.044840820E+03
2.535187755E+00  5.070753418E+03
2.542495044E+00  5.101245605E+03
2.549802333E+00  5.121793945E+03
2.557109622E+00  5.146188477E+03
2.564416911E+00  5.174096191E+03
2.571724200E+00  5.194928711E+03
2.579031489E+00  5.229112305E+03
2.586338778E+00  5.246705078E+03
2.593646067E+00  5.270992676E+03
2.600953356E+00  5.302301270E+03
2.608260645E+00  5.325913086E+03
2.615567934E+00  5.359334961E+03
2.622875223E+00  5.376638672E+03
2.630182512E+00  5.408495605E+03
2.637489801E+00  5.434538086E+03
2.644797090E+00  5.461119629E+03
2.652104379E+00  5.494225586E+03
2.659411668E+00  5.512202637E+03
2.666718957E+00  5.543344727E+03
2.674026246E+00  5.566919922E+03
2.681333535E+00  5.590004395E+03
2.688640824E+00  5.628839844E+03
2.695948113E+00  5.648366211E+03
2.703255402E+00  5.688475098E+03
2.710562691E+00  5.714007324E+03
2.717869980E+00  5.744897461E+03
2.725177269E+00  5.780796875E+03
2.732484558E+00  5.804063965E+03
2.739791847E+00  5.847384277E+03
2.747099136E+00  5.873284180E+03
2.754406425E+00  5.911434570E+03
2.761713714E+00  5.944456543E+03
2.769021003E+00  5.972417480E+03
2.776328292E+00  6.010730957E+03
2.783635581E+00  6.041956543E+03
2.790942870E+00  6.080676758E+03
2.798250159E+00  6.123951172E+03
2.805557448E+00  6.156784668E+03
2.812864737E+00  6.206601562E+03
2.820172026E+00  6.235465820E+03
2.827479315E+00  6.281591309E+03
2.834786604E+00  6.321157715E+03
2.842093893E+00  6.361397949E+03
2.849401182E+00  6.414886230E+03
2.856708471E+00  6.451855469E+03
2.864015760E+00  6.503571777E+03
2.871323049E+00  6.550570801E+03
2.878630338E+00  6.597707031E+03
2.885937627E+00  6.659035645E+03
2.893244916E+00  6.701208984E+03
2.900552205E+00  6.761848633E+03
2.907859494E+00  6.805691406E+03
2.915166783E+00  6.861418457E+03
2.922474072E+00  6.916489258E+03
2.929781361E+00  6.961891113E+03
2.937088650E+00  7.021951660E+03
2.944395939E+00  7.066429199E+03
2.951703228E+00  7.125578125E+03
2.959010517E+00  7.180285645E+03
2.966317806E+00  7.232442871E+03
2.973625096E+00  7.296378906E+03
2.980932385E+00  7.346176270E+03
2.988239674E+00  7.409663574E+03
2.995546963E+00  7.470450195E+03
3.002854252E+00  7.520797852E+03
3.010161541E+00  7.581618164E+03
3.017468830E+00  7.623427734E+03
3.024776119E+00  7.680343262E+03
3.032083408E+00  7.729431152E+03
3.039390697E+00  7.774358398E+03
3.046697986E+00  7.834359375E+03
3.054005275E+00  7.871598633E+03
3.061312564E+00  7.926842773E+03
3.068619853E+00  7.961559570E+03
3.075927142E+00  7.997453613E+03
3.083234431E+00  8.037749023E+03
3.090541720E+00  8.065274902E+03
3.097849009E+00  8.105733398E+03
3.105156298E+00  8.125667969E+03
3.112463587E+00  8.148975586E+03
3.119770876E+00  8.166952637E+03
3.127078165E+00  8.174147461E+03
3.134385454E+00  8.195169922E+03
3.141692743E+00  8.197297852E+03
3.149000032E+00  8.212359375E+03
3.156307321E+00  8.213837891E+03
3.163614610E+00  8.206260742E+03
3.170921899E+00  8.205205078E+03
3.178229188E+00  8.180369629E+03
3.185536477E+00  8.174787109E+03
3.192843766E+00  8.152177734E+03
3.200151055E+00  8.135203125E+03
3.207458344E+00  8.119593262E+03
3.214765633E+00  8.088181641E+03
3.222072922E+00  8.071287598E+03
3.229380211E+00  8.034944824E+03
3.236687500E+00  8.024926270E+03
3.243994789E+00  8.057546387E+03
3.251302078E+00  8.097766113E+03
3.258609367E+00  8.141439453E+03
3.265916656E+00  8.136333008E+03
3.273223945E+00  8.140501953E+03
3.280531234E+00  8.119081055E+03
3.287838523E+00  8.123670410E+03
3.295145812E+00  8.089431641E+03
3.302453101E+00  8.059688965E+03
3.309760390E+00  8.043029297E+03
3.317067679E+00  8.006794922E+03
3.324374968E+00  7.978425781E+03
3.331682257E+00  7.968774902E+03
3.338989546E+00  7.936296387E+03
3.346296835E+00  7.905779785E+03
3.353604124E+00  7.882221191E+03
3.360911413E+00  7.865961426E+03
3.368218702E+00  7.837917969E+03
3.375525991E+00  7.805257812E+03
3.382833280E+00  7.780343750E+03
3.390140569E+00  7.758654785E+03
3.397447858E+00  7.733911621E+03
3.404755147E+00  7.713347656E+03
3.412062436E+00  7.692375977E+03
3.419369725E+00  7.679844238E+03
3.426677014E+00  7.663622559E+03
3.433984303E+00  7.646973145E+03
3.441291592E+00  7.627506348E+03
3.448598881E+00  7.606765625E+03
3.455906170E+00  7.595164551E+03
3.463213459E+00  7.581339355E+03
3.470520748E+00  7.573890137E+03
3.477828037E+00  7.563225586E+03
3.485135326E+00  7.551994629E+03
3.492442615E+00  7.543318359E+03
3.499749904E+00  7.531797852E+03
3.507057193E+00  7.525700684E+03
3.514364482E+00  7.520258789E+03
3.521671771E+00  7.512211914E+03
3.528979060E+00  7.508112305E+03
3.536286349E+00  7.496983398E+03
3.543593638E+00  7.495400391E+03
3.550900927E+00  7.489592285E+03
3.558208216E+00  7.486270508E+03
3.565515505E+00  7.484067871E+03
3.572822794E+00  7.477968262E+03
3.580130083E+00  7.476493652E+03
3.587437372E+00  7.469643066E+03
3.594744661E+00  7.467587402E+03
3.602051950E+00  7.462139648E+03
3.609359239E+00  7.454851562E+03
3.616666528E+00  7.458201660E+03
3.623973817E+00  7.456655273E+03
3.631281106E+00  7.458859375E+03
3.638588395E+00  7.458388672E+03
3.645895684E+00  7.457096680E+03
3.653202973E+00  7.454092285E+03
3.660510262E+00  7.446311035E+03
3.667817551E+00  7.445122559E+03
3.675124840E+00  7.442917480E+03
3.682432129E+00  7.439663086E+03
3.689739418E+00  7.442366211E+03
3.697046707E+00  7.439233398E+03
3.704353996E+00  7.442616211E+03
3.711661285E+00  7.441297852E+03
3.718968574E+00  7.439385254E+03
3.726275863E+00  7.436221191E+03
3.733583152E+00  7.429234863E+03
3.740890441E+00  7.427749023E+03
3.748197730E+00  7.420649414E+03
3.755505019E+00  7.421633789E+03
3.762812308E+00  7.423493652E+03
3.770119597E+00  7.424718750E+03
3.777426886E+00  7.427923828E+03
3.784734175E+00  7.424653320E+03
3.792041464E+00  7.421891602E+03
3.799348753E+00  7.416849121E+03
3.806656042E+00  7.412081543E+03
3.813963331E+00  7.410914062E+03
3.821270620E+00  7.406423340E+03
3.828577909E+00  7.408854980E+03
3.835885198E+00  7.406373535E+03
3.843192487E+00  7.404397461E+03
3.850499776E+00  7.406839844E+03
3.857807065E+00  7.402685547E+03
3.865114354E+00  7.401289551E+03
3.872421643E+00  7.396456543E+03
3.879728932E+00  7.392467285E+03
3.887036221E+00  7.393776855E+03
3.894343510E+00  7.388385742E+03
3.901650799E+00  7.390012695E+03
3.908958088E+00  7.385179199E+03
3.916265377E+00  7.385323242E+03
3.923572666E+00  7.386006348E+03
3.930879955E+00  7.379904785E+03
3.938187244E+00  7.379053711E+03
3.945494533E+00  7.370754395E+03
3.952801823E+00  7.369010742E+03
3.960109112E+00  7.367499023E+03
3.967416401E+00  7.365141602E+03
3.974723690E+00  7.367462891E+03
3.982030979E+00  7.361309570E+03
3.989338268E+00  7.362781250E+03
3.996645557E+00  7.361520508E+03
4.003952846E+00  7.359795898E+03
4.011260135E+00  7.360522461E+03
4.018567424E+00  7.352658691E+03
4.025874713E+00  7.352377930E+03
4.033182002E+00  7.348282227E+03
4.040489291E+00  7.344200684E+03
4.047796580E+00  7.343646973E+03
4.055103869E+00  7.339301270E+03
4.062411158E+00  7.342296387E+03
4.069718447E+00  7.338054199E+03
4.077025736E+00  7.336348633E+03
4.084333025E+00  7.336615723E+03
4.091640314E+00  7.332515625E+03
4.098947603E+00  7.333338867E+03
4.106254892E+00  7.325541504E+03
4.113562181E+00  7.324278320E+03
4.120869470E+00  7.320497070E+03
4.128176759E+00  7.318322754E+03
4.135484048E+00  7.321882812E+03
4.142791337E+00  7.317789062E+03
4.150098626E+00  7.320175781E+03
4.157405915E+00  7.319006348E+03
4.164713204E+00  7.314752930E+03
4.172020493E+00  7.315054688E+03
4.179327782E+00  7.307897461E+03
4.186635071E+00  7.312508301E+03
4.193942360E+00  7.311883301E+03
4.201249649E+00  7.312673828E+03
4.208556938E+00  7.314300781E+03
4.215864227E+00  7.309300293E+03
4.223171516E+00  7.311414551E+03
4.230478805E+00  7.307676270E+03
4.237786094E+00  7.307306152E+03
4.245093383E+00  7.307417480E+03
4.252400672E+00  7.301676270E+03
4.259707961E+00  7.302237793E+03
4.267015250E+00  7.295119141E+03
4.274322539E+00  7.294742676E+03
4.281629828E+00  7.293619141E+03
4.288937117E+00  7.288864746E+03
4.296244406E+00  7.289648438E+03
4.303551695E+00  7.282556152E+03
4.310858984E+00  7.283667969E+03
4.318166273E+00  7.280182129E+03
4.325473562E+00  7.275895508E+03
4.332780851E+00  7.277979004E+03
4.340088140E+00  7.270375977E+03
4.347395429E+00  7.270887695E+03
4.354702718E+00  7.267903809E+03
4.362010007E+00  7.268334473E+03
4.369317296E+00  7.268123047E+03
4.376624585E+00  7.262927246E+03
4.383931874E+00  7.261818848E+03
4.391239163E+00  7.256944824E+03
4.398546452E+00  7.257876953E+03
4.405853741E+00  7.259264160E+03
4.413161030E+00  7.252314941E+03
4.420468319E+00  7.251949219E+03
4.427775608E+00  7.245813477E+03
4.435082897E+00  7.244818848E+03
4.442390186E+00  7.243051270E+03
4.449697475E+00  7.238111328E+03
4.457004764E+00  7.241341797E+03
4.464312053E+00  7.233914062E+03
4.471619342E+00  7.235698242E+03
4.478926631E+00  7.232448730E+03
4.486233920E+00  7.230869141E+03
4.493541209E+00  7.233050293E+03
4.500848498E+00  7.228105957E+03
4.508155787E+00  7.230859375E+03
4.515463076E+00  7.228513672E+03
4.522770365E+00  7.225758301E+03
4.530077654E+00  7.223837402E+03
4.537384943E+00  7.217665527E+03
4.544692232E+00  7.217231445E+03
4.551999521E+00  7.212089355E+03
4.559306810E+00  7.210080566E+03
4.566614099E+00  7.209889648E+03
4.573921388E+00  7.205615234E+03
4.581228677E+00  7.204250488E+03
4.588535966E+00  7.196162109E+03
4.595843255E+00  7.196562988E+03
4.603150544E+00  7.195282227E+03
4.610457833E+00  7.190713379E+03
4.617765122E+00  7.193887695E+03
4.625072411E+00  7.186389648E+03
4.632379700E+00  7.189140625E+03
4.639686989E+00  7.186859863E+03
4.646994278E+00  7.185168945E+03
4.654301567E+00  7.184658203E+03
4.661608856E+00  7.177277344E+03
4.668916145E+00  7.176211914E+03
4.676223434E+00  7.170041016E+03
4.683530723E+00  7.167243164E+03
4.690838012E+00  7.166391113E+03
4.698145301E+00  7.160740234E+03
4.705452590E+00  7.163852539E+03
4.712759879E+00  7.159341797E+03
4.720067168E+00  7.160895508E+03
4.727374457E+00  7.159018555E+03
4.734681746E+00  7.155395020E+03
4.741989035E+00  7.154100098E+03
4.749296324E+00  7.145799805E+03
4.756603613E+00  7.146721680E+03
4.763910902E+00  7.144278320E+03
4.771218191E+00  7.141850586E+03
4.778525480E+00  7.142421875E+03
4.785832769E+00  7.135587891E+03
4.793140058E+00  7.136987793E+03
4.800447347E+00  7.131280762E+03
4.807754636E+00  7.128320312E+03
4.815061925E+00  7.128681641E+03
4.822369214E+00  7.123947266E+03
4.829676503E+00  7.125593262E+03
4.836983792E+00  7.121655273E+03
4.844291081E+00  7.118479492E+03
4.851598370E+00  7.115662598E+03
4.858905659E+00  7.110154297E+03
4.866212948E+00  7.111756348E+03
4.873520237E+00  7.105127441E+03
4.880827526E+00  7.103981934E+03
4.888134815E+00  7.101821777E+03
4.895442104E+00  7.097455078E+03
4.902749393E+00  7.097916016E+03
4.910056682E+00  7.091440430E+03
4.917363971E+00  7.092440430E+03
4.924671260E+00  7.088974609E+03
4.931978550E+00  7.085255371E+03
4.939285839E+00  7.087127930E+03
4.946593128E+00  7.081833496E+03
4.953900417E+00  7.083411621E+03
4.961207706E+00  7.078209961E+03
4.968514995E+00  7.075104492E+03
4.975822284E+00  7.072997070E+03
4.983129573E+00  7.065464355E+03
4.990436862E+00  7.066304688E+03
4.997744151E+00  7.057000977E+03
5.005051440E+00  7.054395996E+03
5.012358729E+00  7.051202637E+03
5.019666018E+00  7.050269043E+03
5.026973307E+00  7.053730469E+03
5.034280596E+00  7.047811035E+03
5.041587885E+00  7.046725586E+03
5.048895174E+00  7.044797852E+03
5.056202463E+00  7.041687500E+03
5.063509752E+00  7.043805664E+03
5.070817041E+00  7.038636230E+03
5.078124330E+00  7.040623047E+03
5.085431619E+00  7.037140625E+03
5.092738908E+00  7.034065430E+03
5.100046197E+00  7.030981934E+03
5.107353486E+00  7.024261719E+03
5.114660775E+00  7.023736816E+03
5.121968064E+00  7.019971191E+03
5.129275353E+00  7.019364258E+03
5.136582642E+00  7.019302734E+03
5.143889931E+00  7.016360840E+03
5.151197220E+00  7.016349609E+03
5.158504509E+00  7.010322754E+03
5.165811798E+00  7.007691895E+03
5.173119087E+00  7.006026855E+03
5.180426376E+00  7.003462891E+03
5.187733665E+00  7.005389648E+03
5.195040954E+00  6.998077637E+03
5.202348243E+00  6.997184570E+03
5.209655532E+00  6.993626953E+03
5.216962821E+00  6.991880859E+03
5.224270110E+00  6.992791992E+03
5.231577399E+00  6.987630859E+03
5.238884688E+00  6.988744141E+03
5.246191977E+00  6.984242676E+03
5.253499266E+00  6.983453613E+03
5.260806555E+00  6.981107422E+03
5.268113844E+00  6.974577148E+03
5.275421133E+00  6.975105469E+03
5.282728422E+00  6.968892090E+03
5.290035711E+00  6.966899902E+03
5.297343000E+00  6.961903809E+03
5.304650289E+00  6.957202148E+03
5.311957578E+00  6.955804688E+03
5.319264867E+00  6.948654297E+03
5.326572156E+00  6.947662598E+03
5.333879445E+00  6.945736328E+03
5.341186734E+00  6.941600098E+03
5.348494023E+00  6.942829590E+03
5.355801312E+00  6.937098633E+03
5.363108601E+00  6.938764648E+03
5.370415890E+00  6.934020996E+03
5.377723179E+00  6.929970703E+03
5.385030468E+00  6.927766602E+03
5.392337757E+00  6.920032227E+03
5.399645046E+00  6.920500977E+03
5.406952335E+00  6.916505371E+03
5.414259624E+00  6.916778809E+03
5.421566913E+00  6.915824219E+03
5.428874202E+00  6.910565430E+03
5.436181491E+00  6.911875488E+03
5.443488780E+00  6.905739258E+03
5.450796069E+00  6.905486328E+03
5.458103358E+00  6.903666504E+03
5.465410647E+00  6.899677246E+03
5.472717936E+00  6.899321289E+03
5.480025225E+00  6.893541016E+03
5.487332514E+00  6.894640137E+03
5.494639803E+00  6.891718750E+03
5.501947092E+00  6.890137695E+03
5.509254381E+00  6.890259277E+03
5.516561670E+00  6.882893066E+03
5.523868959E+00  6.883556152E+03
5.531176248E+00  6.876243652E+03
5.538483537E+00  6.875725098E+03
5.545790826E+00  6.875590820E+03
5.553098115E+00  6.871745117E+03
5.560405404E+00  6.871728027E+03
5.567712693E+00  6.864513672E+03
5.575019982E+00  6.863189453E+03
5.582327271E+00  6.859193359E+03
5.589634560E+00  6.855543945E+03
5.596941849E+00  6.856279297E+03
5.604249138E+00  6.849881836E+03
5.611556427E+00  6.849151855E+03
5.618863716E+00  6.844013184E+03
5.626171005E+00  6.843236816E+03
5.633478294E+00  6.845270508E+03
5.640785583E+00  6.843449219E+03
5.648092872E+00  6.844545410E+03
5.655400161E+00  6.840919922E+03
5.662707450E+00  6.839685059E+03
5.670014739E+00  6.836892578E+03
5.677322028E+00  6.831446289E+03
5.684629317E+00  6.831958496E+03
5.691936606E+00  6.828727539E+03
5.699243895E+00  6.828475098E+03
5.706551184E+00  6.827044434E+03
5.713858473E+00  6.824438965E+03
5.721165762E+00  6.826774414E+03
5.728473051E+00  6.821071777E+03
5.735780340E+00  6.820948242E+03
5.743087629E+00  6.817453613E+03
5.750394918E+00  6.813773438E+03
5.757702207E+00  6.812866699E+03
5.765009496E+00  6.806544922E+03
5.772316785E+00  6.805787598E+03
5.779624074E+00  6.799604004E+03
5.786931363E+00  6.797771484E+03
5.794238652E+00  6.798250000E+03
5.801545941E+00  6.797836426E+03
5.808853230E+00  6.800295410E+03
5.816160519E+00  6.798138184E+03
5.823467808E+00  6.798312988E+03
5.830775097E+00  6.796079102E+03
5.838082386E+00  6.794556152E+03
5.845389675E+00  6.797856934E+03
5.852696964E+00  6.794396973E+03
5.860004253E+00  6.796177734E+03
5.867311542E+00  6.794414551E+03
5.874618831E+00  6.791900879E+03
5.881926120E+00  6.792985840E+03
5.889233409E+00  6.788800293E+03
5.896540698E+00  6.791776855E+03
5.903847987E+00  6.788230957E+03
5.911155276E+00  6.788538574E+03
5.918462566E+00  6.787572266E+03
5.925769855E+00  6.784988281E+03
5.933077144E+00  6.787714355E+03
5.940384433E+00  6.784922852E+03
5.947691722E+00  6.786792480E+03
5.954999011E+00  6.787835449E+03
5.962306300E+00  6.785791992E+03
5.969613589E+00  6.788577637E+03
5.976920878E+00  6.783701172E+03
5.984228167E+00  6.788739258E+03
5.991535456E+00  6.787116211E+03
5.998842745E+00  6.785975098E+03
6.006150034E+00  6.785544434E+03
6.013457323E+00  6.781043945E+03
6.020764612E+00  6.782373535E+03
6.028071901E+00  6.778679688E+03
6.035379190E+00  6.777989258E+03
6.042686479E+00  6.777788086E+03
6.049993768E+00  6.775997559E+03
6.057301057E+00  6.779779297E+03
6.064608346E+00  6.776816406E+03
6.071915635E+00  6.778408691E+03
6.079222924E+00  6.776925293E+03
6.086530213E+00  6.774404297E+03
6.093837502E+00  6.775154297E+03
6.101144791E+00  6.770386719E+03
6.108452080E+00  6.770551270E+03
6.115759369E+00  6.768919434E+03
6.123066658E+00  6.765598145E+03
6.130373947E+00  6.765706543E+03
6.137681236E+00  6.759218750E+03
6.144988525E+00  6.758343750E+03
6.152295814E+00  6.754291504E+03
6.159603103E+00  6.753622070E+03
6.166910392E+00  6.753247070E+03
6.174217681E+00  6.748282715E+03
6.181524970E+00  6.748791504E+03
6.188832259E+00  6.742099609E+03
6.196139548E+00  6.737562500E+03
6.203446837E+00  6.731532715E+03
6.210754126E+00  6.724788086E+03
6.218061415E+00  6.725416016E+03
6.225368704E+00  6.717491211E+03
6.232675993E+00  6.716223633E+03
6.239983282E+00  6.708514648E+03
6.247290571E+00  6.701906738E+03
6.254597860E+00  6.698020996E+03
6.261905149E+00  6.689834473E+03
6.269212438E+00  6.687394531E+03
6.276519727E+00  6.681229980E+03
6.283827016E+00  6.678331543E+03
6.291134305E+00  6.672910156E+03
6.298441594E+00  6.663817871E+03
6.305748883E+00  6.660494141E+03
6.313056172E+00  6.651442871E+03
6.320363461E+00  6.647731445E+03
6.327670750E+00  6.641552734E+03
6.334978039E+00  6.634603027E+03
6.342285328E+00  6.631140625E+03
6.349592617E+00  6.621338867E+03
6.356899906E+00  6.617540039E+03
6.364207195E+00  6.610472168E+03
6.371514484E+00  6.603749512E+03
6.378821773E+00  6.598314941E+03
6.386129062E+00  6.587632812E+03
6.393436351E+00  6.583464355E+03
6.400743640E+00  6.576265625E+03
6.408050929E+00  6.572894043E+03
6.415358218E+00  6.568865234E+03
6.422665507E+00  6.561854980E+03
6.429972796E+00  6.561114746E+03
6.437280085E+00  6.553434570E+03
6.444587374E+00  6.549976562E+03
6.451894663E+00  6.541561035E+03
6.459201952E+00  6.533518066E+03
6.466509241E+00  6.527806152E+03
6.473816530E+00  6.518154297E+03
6.481123819E+00  6.514872070E+03
6.488431108E+00  6.507463379E+03
6.495738397E+00  6.502145020E+03
6.503045686E+00  6.499008301E+03
6.510352975E+00  6.492556641E+03
6.517660264E+00  6.490575195E+03
6.524967553E+00  6.482390137E+03
6.532274842E+00  6.479184570E+03
6.539582131E+00  6.475320312E+03
6.546889420E+00  6.469041992E+03
6.554196709E+00  6.467289062E+03
6.561503998E+00  6.457963867E+03
6.568811287E+00  6.454459961E+03
6.576118576E+00  6.448055176E+03
6.583425865E+00  6.439739258E+03
6.590733154E+00  6.436280273E+03
6.598040443E+00  6.428048828E+03
6.605347732E+00  6.426853516E+03
6.612655021E+00  6.419881348E+03
6.619962310E+00  6.417008301E+03
6.627269599E+00  6.414620117E+03
6.634576888E+00  6.410344238E+03
6.641884177E+00  6.407981934E+03
6.649191466E+00  6.399587402E+03
6.656498755E+00  6.396335449E+03
6.663806044E+00  6.394010254E+03
6.671113333E+00  6.387723633E+03
6.678420622E+00  6.385073730E+03
6.685727911E+00  6.377929199E+03
6.693035200E+00  6.376822266E+03
6.700342489E+00  6.373912109E+03
6.707649778E+00  6.370010254E+03
6.714957067E+00  6.367258789E+03
6.722264356E+00  6.357554199E+03
6.729571645E+00  6.354295410E+03
6.736878934E+00  6.347841309E+03
6.744186223E+00  6.344227051E+03
6.751493512E+00  6.342215332E+03
6.758800801E+00  6.336747559E+03
6.766108090E+00  6.336412598E+03
6.773415379E+00  6.329606934E+03
6.780722668E+00  6.327784180E+03
6.788029957E+00  6.324608887E+03
6.795337246E+00  6.318456543E+03
6.802644535E+00  6.316651855E+03
6.809951824E+00  6.307531250E+03
6.817259113E+00  6.302509766E+03
6.824566402E+00  6.295254395E+03
6.831873691E+00  6.291873047E+03
6.839180980E+00  6.290480469E+03
6.846488269E+00  6.285952637E+03
6.853795558E+00  6.283859863E+03
6.861102847E+00  6.279407227E+03
6.868410136E+00  6.277191406E+03
6.875717425E+00  6.274402344E+03
6.883024714E+00  6.266293457E+03
6.890332003E+00  6.261706543E+03
6.897639293E+00  6.253737793E+03
6.904946582E+00  6.251631348E+03
6.912253871E+00  6.248016113E+03
6.919561160E+00  6.242690430E+03
6.926868449E+00  6.240514160E+03
6.934175738E+00  6.232343750E+03
6.941483027E+00  6.230693359E+03
6.948790316E+00  6.224261230E+03
6.956097605E+00  6.219341797E+03
6.963404894E+00  6.215476074E+03
6.970712183E+00  6.209859863E+03
6.978019472E+00  6.208869141E+03
6.985326761E+00  6.202387695E+03
6.992634050E+00  6.199463379E+03
6.999941339E+00  6.195172852E+03
7.007248628E+00  6.190352539E+03
7.014555917E+00  6.189431152E+03
7.021863206E+00  6.182403809E+03
7.029170495E+00  6.180956543E+03
7.036477784E+00  6.177610352E+03
7.043785073E+00  6.174399902E+03
7.051092362E+00  6.172616699E+03
7.058399651E+00  6.165256836E+03
7.065706940E+00  6.163007812E+03
7.073014229E+00  6.156677246E+03
7.080321518E+00  6.152680176E+03
7.087628807E+00  6.148514648E+03
7.094936096E+00  6.141374512E+03
7.102243385E+00  6.138993164E+03
7.109550674E+00  6.133294434E+03
7.116857963E+00  6.131336426E+03
7.124165252E+00  6.128270996E+03
7.131472541E+00  6.123552734E+03
7.138779830E+00  6.123425293E+03
7.146087119E+00  6.117635742E+03
7.153394408E+00  6.116543945E+03
7.160701697E+00  6.112247070E+03
7.168008986E+00  6.107107422E+03
7.175316275E+00  6.105599609E+03
7.182623564E+00  6.099173340E+03
7.189930853E+00  6.097429688E+03
7.197238142E+00  6.089683105E+03
7.204545431E+00  6.086067383E+03
7.211852720E+00  6.082000000E+03
7.219160009E+00  6.076396973E+03
7.226467298E+00  6.075146973E+03
7.233774587E+00  6.069144531E+03
7.241081876E+00  6.066903320E+03
7.248389165E+00  6.062605469E+03
7.255696454E+00  6.059070312E+03
7.263003743E+00  6.059221680E+03
7.270311032E+00  6.055829590E+03
7.277618321E+00  6.055945312E+03
7.284925610E+00  6.051262207E+03
7.292232899E+00  6.046352539E+03
7.299540188E+00  6.041240723E+03
7.306847477E+00  6.032522949E+03
7.314154766E+00  6.031116699E+03
7.321462055E+00  6.026375488E+03
7.328769344E+00  6.026908691E+03
7.336076633E+00  6.025010742E+03
7.343383922E+00  6.020890137E+03
7.350691211E+00  6.019631836E+03
7.357998500E+00  6.011681641E+03
7.365305789E+00  6.008486328E+03
7.372613078E+00  6.005568848E+03
7.379920367E+00  6.004176270E+03
7.387227656E+00  6.003373535E+03
7.394534945E+00  5.999400879E+03
7.401842234E+00  6.000404785E+03
7.409149523E+00  5.997957031E+03
7.416456812E+00  5.996730957E+03
7.423764101E+00  5.994437500E+03
7.431071390E+00  5.989791504E+03
7.438378679E+00  5.989790039E+03
7.445685968E+00  5.983692383E+03
7.452993257E+00  5.981018555E+03
7.460300546E+00  5.976216309E+03
7.467607835E+00  5.972683594E+03
7.474915124E+00  5.972936523E+03
7.482222413E+00  5.968282227E+03
7.489529702E+00  5.968534668E+03
7.496836991E+00  5.964456543E+03
7.504144280E+00  5.962803711E+03
7.511451569E+00  5.960550781E+03
7.518758858E+00  5.956387695E+03
7.526066147E+00  5.953980957E+03
7.533373436E+00  5.949533203E+03
7.540680725E+00  5.950945801E+03
7.547988014E+00  5.949027344E+03
7.555295303E+00  5.945681641E+03
7.562602592E+00  5.943359863E+03
7.569909881E+00  5.940846680E+03
7.577217170E+00  5.940889160E+03
7.584524459E+00  5.937356445E+03
7.591831748E+00  5.932266113E+03
7.599139037E+00  5.928352539E+03
7.606446326E+00  5.922999512E+03
7.613753615E+00  5.924075195E+03
7.621060904E+00  5.920961914E+03
7.628368193E+00  5.919773926E+03
7.635675482E+00  5.917879395E+03
7.642982771E+00  5.914313477E+03
7.650290060E+00  5.913542969E+03
7.657597349E+00  5.905499023E+03
7.664904638E+00  5.904349609E+03
7.672211927E+00  5.902335938E+03
7.679519216E+00  5.899489258E+03
7.686826505E+00  5.894527344E+03
7.694133794E+00  5.887180176E+03
7.701441083E+00  5.885546875E+03
7.708748372E+00  5.880751953E+03
7.716055661E+00  5.876099609E+03
7.723362950E+00  5.870184082E+03
7.730670239E+00  5.860936523E+03
7.737977528E+00  5.859781738E+03
7.745284817E+00  5.854705078E+03
7.752592106E+00  5.859842285E+03
7.759899395E+00  5.862243652E+03
7.767206684E+00  5.863921387E+03
7.774513973E+00  5.863964355E+03
7.781821262E+00  5.860456543E+03
7.789128551E+00  5.860985352E+03
7.796435840E+00  5.857209961E+03
7.803743129E+00  5.856904785E+03
7.811050418E+00  5.854808105E+03
7.818357707E+00  5.851444824E+03
7.825664996E+00  5.848893066E+03
7.832972285E+00  5.841500000E+03
7.840279574E+00  5.841170898E+03
7.847586863E+00  5.839473633E+03
7.854894152E+00  5.836010254E+03
7.862201441E+00  5.833332031E+03
7.869508730E+00  5.826412598E+03
7.876816019E+00  5.826319336E+03
7.884123309E+00  5.823068359E+03
7.891430598E+00  5.821385742E+03
7.898737887E+00  5.819185547E+03
7.906045176E+00  5.814266602E+03
7.913352465E+00  5.814877441E+03
7.920659754E+00  5.811478516E+03
7.927967043E+00  5.810591309E+03
7.935274332E+00  5.807441406E+03
7.942581621E+00  5.802457520E+03
7.949888910E+00  5.802030762E+03
7.957196199E+00  5.793793945E+03
7.964503488E+00  5.791037109E+03
7.971810777E+00  5.784916504E+03
7.979118066E+00  5.781711914E+03
7.986425355E+00  5.778648926E+03
7.993732644E+00  5.774738770E+03
8.001039933E+00  5.774521973E+03
8.008347222E+00  5.770320801E+03
8.015654511E+00  5.767744141E+03
8.022961800E+00  5.763514160E+03
8.030269089E+00  5.759585938E+03
8.037576378E+00  5.757732422E+03
8.044883667E+00  5.754025879E+03
8.052190956E+00  5.754191406E+03
8.059498245E+00  5.751217773E+03
8.066805534E+00  5.746127930E+03
8.074112823E+00  5.742745117E+03
8.081420112E+00  5.737089844E+03
8.088727401E+00  5.736507812E+03
8.096034690E+00  5.733624512E+03
8.103341979E+00  5.729875488E+03
8.110649268E+00  5.727768066E+03
8.117956557E+00  5.723750488E+03
8.125263846E+00  5.724077148E+03
8.132571135E+00  5.717110840E+03
8.139878424E+00  5.713812988E+03
8.147185713E+00  5.708860840E+03
8.154493002E+00  5.703905273E+03
8.161800291E+00  5.700115723E+03
8.169107580E+00  5.692629395E+03
8.176414869E+00  5.691273438E+03
8.183722158E+00  5.686888672E+03
8.191029447E+00  5.685021484E+03
8.198336736E+00  5.680113281E+03
8.205644025E+00  5.674445312E+03
8.212951314E+00  5.672254395E+03
8.220258603E+00  5.665694336E+03
8.227565892E+00  5.662867676E+03
8.234873181E+00  5.658991211E+03
8.242180470E+00  5.655506836E+03
8.249487759E+00  5.653214844E+03
8.256795048E+00  5.648130859E+03
8.264102337E+00  5.645156738E+03
8.271409626E+00  5.639598145E+03
8.278716915E+00  5.634770020E+03
8.286024204E+00  5.631016602E+03
8.293331493E+00  5.623613770E+03
8.300638782E+00  5.619283691E+03
8.307946071E+00  5.611175781E+03
8.315253360E+00  5.607165527E+03
8.322560649E+00  5.602211426E+03
8.329867938E+00  5.597037598E+03
8.337175227E+00  5.593673828E+03
8.344482516E+00  5.585903320E+03
8.351789805E+00  5.582300293E+03
8.359097094E+00  5.575978027E+03
8.366404383E+00  5.570483398E+03
8.373711672E+00  5.565846680E+03
8.381018961E+00  5.559657715E+03
8.388326250E+00  5.555955078E+03
8.395633539E+00  5.548466797E+03
8.402940828E+00  5.544222168E+03
8.410248117E+00  5.537194336E+03
8.417555406E+00  5.532517090E+03
8.424862695E+00  5.528591309E+03
8.432169984E+00  5.522068848E+03
8.439477273E+00  5.517698242E+03
8.446784562E+00  5.511728027E+03
8.454091851E+00  5.504239258E+03
8.461399140E+00  5.498687500E+03
8.468706429E+00  5.491365723E+03
8.476013718E+00  5.489165527E+03
8.483321007E+00  5.482977539E+03
8.490628296E+00  5.478445312E+03
8.497935585E+00  5.473098633E+03
8.505242874E+00  5.467199707E+03
8.512550163E+00  5.463533203E+03
8.519857452E+00  5.455508301E+03
8.527164741E+00  5.451060059E+03
8.534472030E+00  5.445191406E+03
8.541779319E+00  5.437948730E+03
8.549086608E+00  5.433701660E+03
8.556393897E+00  5.426263184E+03
8.563701186E+00  5.423243164E+03
8.571008475E+00  5.415186035E+03
8.578315764E+00  5.410049805E+03
8.585623053E+00  5.404814453E+03
8.592930342E+00  5.397981445E+03
8.600237631E+00  5.394645508E+03
8.607544920E+00  5.387779785E+03
8.614852209E+00  5.386212402E+03
8.622159498E+00  5.382467285E+03
8.629466787E+00  5.379403809E+03
8.636774076E+00  5.374619141E+03
8.644081365E+00  5.368293945E+03
8.651388654E+00  5.364981934E+03
8.658695943E+00  5.359509766E+03
8.666003232E+00  5.355397949E+03
8.673310521E+00  5.351101074E+03
8.680617810E+00  5.346265137E+03
8.687925099E+00  5.343631836E+03
8.695232388E+00  5.337492676E+03
8.702539677E+00  5.334998047E+03
8.709846966E+00  5.330672363E+03
8.717154255E+00  5.326449219E+03
8.724461544E+00  5.322586914E+03
8.731768833E+00  5.317631348E+03
8.739076122E+00  5.316198730E+03
8.746383411E+00  5.312231445E+03
8.753690700E+00  5.310765137E+03
8.760997989E+00  5.307490723E+03
8.768305278E+00  5.303543945E+03
8.775612567E+00  5.301349609E+03
8.782919856E+00  5.294008301E+03
8.790227145E+00  5.290345703E+03
8.797534434E+00  5.285992676E+03
8.804841723E+00  5.283400879E+03
8.812149012E+00  5.281962402E+03
8.819456301E+00  5.277442383E+03
8.826763590E+00  5.275949707E+03
8.834070879E+00  5.272400391E+03
8.841378168E+00  5.269785156E+03
8.848685457E+00  5.265596191E+03
8.855992746E+00  5.260626465E+03
8.863300036E+00  5.258020996E+03
8.870607325E+00  5.251994141E+03
8.877914614E+00  5.249785156E+03
8.885221903E+00  5.247181152E+03
8.892529192E+00  5.245577637E+03
8.899836481E+00  5.244000488E+03
8.907143770E+00  5.238714355E+03
8.914451059E+00  5.236637695E+03
8.921758348E+00  5.230789551E+03
8.929065637E+00  5.228098633E+03
8.936372926E+00  5.223519043E+03
8.943680215E+00  5.219753418E+03
8.950987504E+00  5.218436035E+03
8.958294793E+00  5.215620605E+03
8.965602082E+00  5.215704590E+03
8.972909371E+00  5.212953613E+03
8.980216660E+00  5.210041992E+03
8.987523949E+00  5.205785645E+03
8.994831238E+00  5.199716309E+03
9.002138527E+00  5.197659180E+03
9.009445816E+00  5.194570801E+03
9.016753105E+00  5.192631348E+03
9.024060394E+00  5.189450195E+03
9.031367683E+00  5.184781250E+03
9.038674972E+00  5.182120117E+03
9.045982261E+00  5.176649902E+03
9.053289550E+00  5.175453613E+03
9.060596839E+00  5.171349121E+03
9.067904128E+00  5.166830566E+03
9.075211417E+00  5.161841309E+03
9.082518706E+00  5.154823730E+03
9.089825995E+00  5.152537598E+03
9.097133284E+00  5.148131836E+03
9.104440573E+00  5.146082520E+03
9.111747862E+00  5.144072754E+03
9.119055151E+00  5.139386230E+03
9.126362440E+00  5.136117676E+03
