Repository: r-a-morrison/fe_alloy_sound_velocities

# Fe Alloy Sound Velocities
by Rachel Morrison

This is a repository of my graduate research on iron-nickel sound velocities at extreme pressures. This research contributes to our understanding of the thermodynamics of the inner core of the Earth. 

Morrison, R. A., et al., High pressure thermoelasticity and sound velocities of Fe-Ni-Si alloys (2019), *Physics of the Earth and Planetary Interiors*, Volume 294, [https://doi.org/10.1016/j.pepi.2019.05.011](https://doi.org/10.1016/j.pepi.2019.05.011).

Extensive supplementary information is also available at the above link.

Note: A word of caution. Binary files (.pdf, .ai, etc.) are included for completeness. Normally these should be left out of version control so git doesn't mess these up in merge conflicts. Use at your own risk.

## Abstract
The Earth's iron-dominant core is known to contain nickel from cosmochemical analysis and some amount of light elements from geophysical constraints on density and seismic wave velocities. Although there have been several studies to constrain thermoelastic properties of iron-alloys, there has been no systematic study on the effects of nickel and light elements on properties of iron using the same experimental methods and data analysis approach.

We conducted nuclear resonant inelastic X-ray scattering and X-ray diffraction experiments on body-centered cubic and hexagonal close-packed (hcp) Fe0.91Ni0.09 and Fe0.8Ni0.1Si0.1 up to 104 GPa and 86 GPa, respectively, and compare to similar measurements conducted on hcp-Fe up to 171 GPa. Specifically, we determine the Debye sound velocity from the low-energy transfer region of the (partial) phonon density of states (DOS) using the equation of state determined for each material and a new approach which utilizes information criteria and probability distributions. Nickel decreases the shear velocity of iron, while 10 at% Si has little to no effect on the shear velocity of Fe0.91Ni0.09. We observe that the shape of the phonon DOS of these alloys remains similar with increasing pressure.

In the measured compression range, we therefore apply a generalized scaling law to describe the volume dependence of the phonon DOS and find that the vibrational Grüneisen parameters of hcp-Fe0.91Ni0.09 are nearly indistinguishable from those hcp-Fe and those for Fe0.8Ni0.1Si0.1 trend lower. From the vibrational free energy, we constrain the harmonic vibrational component of thermal pressure, which shows a significant positive deviation from theoretical calculations of hcp-Fe at pressures and temperatures of Earth's core. Collectively, our results demonstrate that the effects of nickel should be considered when modeling iron-rich planetary cores.

File: 010_XRDAnalysis/FeNi/FeNi_DAC11_P14a_006/FeNi_DAC11_P14a_006_curves.csv (part 1 of 3)
2theta,Intensity,Model,Residual,Background,hcp FeNi
23.00384673,1084.162842,1090.3980821003734,-6.235240100373403,1090.383779022477,0.014303077896297442
23.00900478,1084.960327,1090.7498084313231,-5.789481431323111,1090.7354350696605,0.014373361662647258
23.01416283,1085.181885,1091.1019713360215,-5.920086336021541,1091.0875271468922,0.014444189129223569
23.01932088,1085.463501,1091.4545700373649,-5.991069037364923,1091.4400544713462,0.014515566018637282
23.02447893,1086.248657,1091.807603758341,-5.5589467583408805,1091.7930162602115,0.014587498129464768
23.02963698,1087.175171,1092.1610717219835,-4.985900721983398,1092.146411730646,0.014659991337463431
23.03479503,1087.92041,1092.5149731514477,-4.594563151447801,1092.500240099851,0.014733051596810496
23.03995308,1087.950439,1092.8693072699423,-4.9188682699423225,1092.854500585001,0.014806684941364353
23.04511113,1087.837036,1093.224073300758,-5.387037300758038,1093.209192403272,0.014880897485950378
23.05026918,1087.635864,1093.579270467266,-5.943406467265959,1093.5643147718383,0.014955695427670529
23.05542723,1088.182983,1093.9348979929377,-5.751914992937827,1093.9198669078905,0.015031085047237725
23.06058528,1088.42688,1094.2909551013042,-5.864075101304252,1094.2758480285938,0.01510707271033608
23.06574333,1088.958008,1094.647441016006,-5.689433016005978,1094.632257351137,0.015183664869006235
23.07090138,1089.352661,1095.0043549607537,-5.651693960753846,1094.9890940926907,0.015260868063057898
23.07605943,1089.407349,1095.3616961593762,-5.954347159376084,1095.3463574704547,0.015338688921508931
23.08121748,1089.688843,1095.7194638357453,-6.030620835745367,1095.7040467015813,0.015417134164052004
23.08637554,1089.863525,1096.0776579087099,-6.214132908709871,1096.0621616979533,0.015496210756473127
23.09153359,1090.678955,1096.4362762134917,-5.75732121349165,1096.420700288194,0.015575925297726589
23.09669164,1092.207886,1096.7953186682869,-4.587432668286965,1096.7796623833456,0.015656284941309283
23.10184969,1092.401855,1097.1547844973636,-4.752929497363539,1097.1390472005787,0.015737296784856334
23.10700774,1093.294067,1097.5146729251048,-4.220605925104792,1097.4988539570804,0.015818968024447787
23.11216579,1093.9438480000001,1097.8749831759922,-3.93113517599204,1097.8590818700359,0.015901305956254802
23.11732384,1094.140259,1098.2357144745865,-4.095455474586515,1098.2197301566084,0.01598431797821749
23.12248189,1095.064087,1098.5968660455876,-3.532779045587631,1098.580798033996,0.0160680115917557
23.12763994,1096.106201,1098.9584371137616,-2.8522361137615917,1098.9422847193582,0.016152394403513938
23.13279799,1095.736694,1099.3204269040311,-3.5837329040311943,1099.304189429904,0.016237474127139963
23.13795604,1096.181885,1099.6828346413654,-3.5009496413654233,1099.6665113827803,0.016323258585099348
23.14311409,1096.625366,1100.0456595508883,-3.4202935508883456,1100.0292497951777,0.0164097557105255
23.14827214,1095.86438,1100.4089008578214,-4.544520857821453,1100.3924038842724,0.016496973549106467
23.15343019,1096.574585,1100.7725577875124,-4.197972787512299,1100.7559728672513,0.016584920261009998
23.15858824,1096.889526,1101.1366295654152,-4.247103565415273,1101.1199559612924,0.0166736041228462
23.16374629,1097.107544,1101.5011154170995,-4.393571417099565,1101.4843523835698,0.016763033529670502
23.16890434,1097.993042,1101.8660145682677,-3.8729725682676417,1101.8491613512706,0.016853216997026306
23.17406239,1098.418823,1102.2313262447176,-3.812503244717618,1102.2143820815545,0.016944163163028853
23.17922044,1098.8378910000001,1102.5970496724171,-3.7591586724170156,1102.5800137916267,0.017035880790491904
23.18437849,1099.748657,1102.9631840774123,-3.2145270774121855,1102.9460556986432,0.017128378769096616
23.18953654,1100.570923,1103.3297286859142,-2.75880568591424,1103.3125070197966,0.017221666117605564
23.1946946,1100.53064,1103.696683436068,-3.166043436068094,1103.6793676838988,0.017315752169307128
23.19985265,1100.633789,1104.0640461314886,-3.430257131488588,1104.0466354856453,0.017410645843152092
23.2050107,1100.1561279999999,1104.4318167098102,-4.275688709810311,1104.4143103530696,0.017506356740514116
23.21016875,1099.7148439999999,1104.7999943977472,-5.085150397747384,1104.7823915033277,0.01760289441953628
23.2153268,1100.2905269999999,1105.1685784222186,-4.878051422218732,1105.1508781536395,0.017700268579209786
23.22048485,1100.9610599999999,1105.5375680101993,-4.5765080101994045,1105.5197695211373,0.01779848906187552
23.2256429,1101.647583,1105.9069623888838,-4.259379388883872,1105.889064823028,0.017897565855776953
23.23080095,1102.502563,1106.2767607855785,-3.774197785578508,1106.2587632764807,0.017997509097666217
23.235959,1104.130249,1106.646962427754,-2.5167134277539844,1106.6288640986786,0.018098329075465318
23.24111705,1104.821167,1107.0175665430306,-2.196399543030566,1106.9993665067996,0.018200036230982146
23.2462751,1105.909302,1107.3885723591807,-1.4792703591806458,1107.3702697180179,0.01830264116268458
23.25143315,1106.0874019999999,1107.7599791041528,-1.6725771041528787,1107.7415729495242,0.018406154628532453
23.2565912,1105.6717529999999,1108.1317860060399,-2.460033006040021,1108.113275418491,0.018510587548869376
23.26174925,1106.174561,1108.5039922931073,-2.329431293107291,1108.4853763420979,0.01861595100937663
23.2669073,1107.143921,1108.8765971937814,-1.7326761937813444,1108.8578749375174,0.01872225626408886
23.27206535,1108.574829,1109.2495999366786,-0.6747709366786694,1109.2307704219402,0.018829514738475224
23.2772234,1110.87854,1109.6229997505693,1.2555402494306236,1109.6040620125368,0.01893773803258576
23.28238145,1112.038574,1109.9967958644186,2.041778135581353,1109.9777489264943,0.019046937924265324
23.2875395,1111.969727,1110.370987507354,1.5987394926460183,1110.3518303809815,0.019157126372437522
23.29269755,1112.633789,1110.7455739087004,1.8882150912995712,1110.7263055931799,0.019268315520458455
23.29785561,1112.643066,1111.1205550253446,1.5225109746554608,1111.1011745074265,0.01938051791806266
23.30301366,1112.753784,1111.4959286330015,1.2578553669984558,1111.4764348873487,0.019493745652791515
23.30817171,1113.818237,1111.871694688187,1.946542311812891,1111.8520866765284,0.019608011658704336
23.31332976,1113.641602,1112.2478524209885,1.3937495790114554,1112.2281290921364,0.019723328851913895
23.31848781,1113.840454,1112.6244010616997,1.2160529383002086,1112.6045613513488,0.019839710350864907
23.32364586,1114.540405,1113.0013398408328,1.539065159167194,1112.9813826713525,0.019957169480152376
23.32880391,1114.342041,1113.3786679890873,0.9633730109128464,1113.3585922693128,0.02007571977442527
23.33396196,1114.6408689999998,1113.7563847374245,0.8844842625753699,1113.736189362442,0.020195374982375197
23.33912001,1114.976807,1114.1344893169417,0.8423176830583543,1114.1141731678708,0.02031614907081515
23.34427806,1114.999268,1114.512980959046,0.4862870409540392,1114.4925429028171,0.020438056228848225
23.34943611,1115.496948,1114.891858895311,0.6050891046888864,1114.8712977844389,0.02056111087212962
23.35459416,1116.446655,1115.2711223575775,1.1755326424224677,1115.2504370299303,0.020685327647225044
23.35975221,1115.9453119999998,1115.650770577887,0.29454142211284307,1115.629959856451,0.020810721436065983
23.36491026,1117.147461,1116.0308027885542,1.1166582114458379,1116.0098654811936,0.020937307360506807
23.37006831,1118.370239,1116.4112182221284,1.9590207778717286,1116.3901531213414,0.021065100786984273
23.37522636,1119.214111,1116.7920161113946,2.422094888605443,1116.7708219940632,0.021194117331282805
23.38038441,1120.85083,1117.1731956894093,3.677634310590747,1117.151871316546,0.021324372863409463
23.38554246,1121.519043,1117.5547561894748,3.964286810525209,1117.5333003059623,0.021455883512578884
23.39070051,1121.752808,1117.9366968451623,3.8161111548376994,1117.9151081794898,0.021588665672314072
23.39585856,1122.271851,1118.3190168903286,3.9528341096713575,1118.297294154323,0.021722736005663677
23.40101661,1122.8238529999999,1118.701715559063,4.122137440936967,1118.6798574476124,0.021858111450539737
23.40617467,1122.823242,1119.0847928288372,3.738449171162756,1119.0627980193458,0.021994809491491386
23.41133272,1123.510986,1119.4682464489626,4.042739551037357,1119.44611360186,0.022132847102662348
23.41649077,1124.143188,1119.8520763967276,4.291111603272384,1119.829804154384,0.022272242343568827
23.42164882,1124.1911619999998,1120.236281907396,3.954880092603844,1120.2138688940886,0.02241301330748261
23.42680687,1125.197144,1120.6208622165539,4.57628178344612,1120.5983070381626,0.02255517839115152
23.43196492,1125.84021,1121.0058165600867,4.834393439913356,1120.9831178037857,0.022698756300931544
23.43712297,1126.0740970000002,1121.3911441742023,4.682952825797884,1121.368300408143,0.022843766059062992
23.44228102,1126.775269,1121.7768442953936,4.99842470460635,1121.7538540683836,0.02299022701009541
23.44743907,1127.204834,1122.162916160558,5.041917839441794,1122.1397780017305,0.02313815882746645
23.45259712,1127.702271,1122.5493590068456,5.152911993154476,1122.5260714253254,0.023287581520236342
23.45775517,1129.723877,1122.936172071808,6.787704928191943,1122.912733556368,0.02343851543998519
23.46291322,1130.624634,1123.323354593317,7.301279406683079,1123.299763612029,0.02359098128787508
23.46807127,1131.638672,1123.7109058096153,7.927766190384773,1123.6871608094934,0.02374500012188259
23.47322932,1132.763916,1124.0988249593,8.66509104070019,1124.0749243659357,0.02390059336420734
23.47838737,1132.849365,1124.4871112813405,8.362253718659531,1124.4630534985317,0.024057782808858983
23.48354542,1133.2753910000001,1124.8757640150982,8.399626984901943,1124.8515474244687,0.024216590629430684
23.48870347,1133.705322,1125.2647824003077,8.440539599692329,1125.2404053609207,0.024377039387061667
23.49386152,1134.365845,1125.6541656771153,8.71167932288472,1125.6296265250767,0.024539152038595115
23.49901957,1135.118042,1126.0439130860448,9.074128913955292,1126.0192101341,0.024702951944938233
23.50417762,1136.140991,1126.4340238680588,9.706967131941155,1126.4091554051793,0.0248684628796271
23.50933567,1136.526367,1126.8244972645248,9.701869735475157,1126.7994615554871,0.02503570903760576
23.51449373,1136.848145,1127.2153332753278,9.632811724672138,1127.1901285599542,0.025204715373599536
23.51965178,1137.33313,1127.606529627254,9.726600372745906,1127.5811541209569,0.025375506297313496
23.52480983,1136.7658689999998,1127.9980863203832,8.76778267961663,1127.9725382127344,0.02554810764874214
23.52996788,1136.5196529999998,1128.3900025978728,8.129650402127027,1128.3642800524722,0.025722545400707918
23.53512593,1136.557251,1128.78227770331,7.77497329668995,1128.7563788573152,0.025898845994736835
23.54028398,1136.26001,1129.1749108808237,7.0850991191762205,1129.1488338444724,0.02607703635124607
23.54544203,1136.9552,1129.5679013750034,7.387298624996674,1129.5416442311234,0.026257143879988804
23.55060008,1137.735596,1129.961248430917,7.77434756908292,1129.9348092344262,0.026439196490767432
23.55575813,1137.910767,1130.354951294185,7.555815705815121,1130.3283280715805,0.02662322260441993
23.56091618,1138.84082,1130.7490092109138,8.09181078908614,1130.7221999597496,0.026809251164088645
23.56607423,1138.999023,1131.1434214277745,7.855601572225623,1131.1164241161277,0.02699731164678102
23.57123228,1139.334839,1131.5381871919571,7.796651808042952,1131.510999757882,0.027187434075227897
23.57639033,1139.622314,1131.9333057512222,7.689008248777782,1131.905926102192,0.027379649030051734
23.58154838,1139.614868,1132.3287763539145,7.286091646085424,1132.3012023662523,0.02757398766225115
23.58670643,1139.0820310000001,1132.7245982489173,6.357432751082797,1132.6968277672113,0.027770481706012217
23.59186448,1139.428589,1133.120770685779,6.307818314221095,1133.0928015222871,0.027969163491857747
23.59702253,1139.956665,1133.5172929145888,6.439372085411151,1133.4891228486285,0.02817006596014155
23.60218058,1139.158081,1133.9141641860938,5.243916813906253,1133.885790963419,0.028373222674901832
23.60733863,1140.12207,1134.3113837516905,5.810686248309366,1134.2828050838525,0.02857866783808157
23.61249668,1140.377441,1134.7089508633949,5.6684901366052145,1134.6801644270909,0.028786436304128152
23.61765473,1139.826782,1135.1068647739305,4.719917226069583,1135.0778682103355,0.02899656359498539
23.62281279,1140.197998,1135.505125509108,4.692872490892114,1135.475916422778,0.029209086329852547
23.62797084,1139.4470210000002,1135.9037307787903,3.5432902212098725,1135.874306738202,0.02942404058828147
23.63312889,1138.5834960000002,1136.3026806095518,2.2808153904484243,1136.2730391451532,0.029641464398430652
23.63828694,1139.141357,1136.70197425692,2.439382743079932,1136.6721128608096,0.029861396110387767
23.64344499,1139.264526,1137.1016109771758,2.1629150228241087,1137.0715271023528,0.030083874822990877
23.64860304,1139.6876220000001,1137.501590027362,2.1860319726381476,1137.4712810869605,0.030308940401433646
23.65376109,1140.61084,1137.9019106653188,2.7089293346812156,1137.8713740318235,0.030536633495352603
23.65891914,1140.4594730000001,1138.3025721496388,2.156900850361353,1138.2718051540814,0.03076699555741636
23.66407719,1140.1411130000001,1138.7035737398273,1.437539260172798,1138.672573670965,0.031000068862428808
23.66923524,1140.739502,1139.1049146961536,1.6345873038462742,1139.0736787996266,0.031235896526964155
23.67439329,1140.975464,1139.5065942797828,1.468869720217299,1139.4751197572532,0.031474522529552594
23.67955134,1141.238159,1139.9086117527434,1.3295472472566416,1139.8768957610118,0.03171599173143006
23.68470939,1141.639771,1140.310966378002,1.328804621998188,1140.279006028104,0.031960349897875356
23.68986744,1141.884033,1140.7136574193896,1.1703755806104255,1140.6814497756695,0.03220764372014954
23.69502549,1142.340576,1141.1166841417607,1.2238918582393126,1141.0842262209226,0.032457920838058756
23.70018354,1143.18396,1141.520045810908,1.663914189092111,1141.4873345810447,0.032711229863162966
23.70534159,1143.799072,1141.9237416935855,1.8753303064145257,1141.890774073183,0.03296762040264722
23.71049964,1144.266357,1142.32777105763,1.9385859423700822,1142.294543914546,0.03322714308388292
23.71565769,1144.1917720000001,1142.7321331718806,1.4596388281195232,1142.698643322301,0.03348984957969761
23.72081574,1143.96167,1143.1368273062583,0.8248426937416298,1143.103071513624,0.033755792634378834
23.7259738,1143.891479,1143.5418535173387,0.34962548266116755,1143.507828490723,0.034025026615631095
23.73113185,1144.571899,1143.947209506822,0.6246894931780389,1143.9129119013742,0.03429760544789325
23.7362899,1145.227295,1144.3528953328955,0.8743996671043988,1144.3183217471233,0.034573585772343554
23.74144795,1145.672974,1144.7589102700576,0.914063729942427,1144.7240572451628,0.03485302489473237
23.746606,1145.745239,1145.1652535939977,0.579985406002379,1145.1301176126635,0.03513598133421013
23.75176405,1145.2595210000002,1145.5719245816629,-0.3124035816626929,1145.5365020668087,0.035422514854297496
23.7569221,1145.352051,1145.9789225112784,-0.6268715112782957,1145.9432098247835,0.03571268649478562
23.76208015,1145.892578,1146.3862466623686,-0.493668662368691,1146.350240103764,0.03600655860460203
23.7672382,1146.0878910000001,1146.7938963158074,-0.7060053158072606,1146.7575921209318,0.036304194875679395
23.77239625,1146.93396,1147.2018707538282,-0.2679107538281187,1147.1652650934502,0.0366056603778594
23.7775543,1147.9963380000002,1147.610169260103,0.38616873989712985,1147.573258238508,0.036911021594876664
23.78271235,1148.088013,1148.0187911197593,0.06922188024077514,1147.9815707732978,0.037220346461459254
23.7878704,1148.771606,1148.427735619377,0.34387038062300235,1148.3902019149755,0.03753370440159092
23.79302845,1149.366577,1148.8370020471107,0.5295749528893339,1148.7991508807427,0.03785116636798402
23.7981865,1149.59375,1149.2465896926383,0.3471603073617189,1149.2084168877554,0.038172804882806464
23.80334455,1150.084106,1149.656497847295,0.4276081527050337,1149.6179991532154,0.03849869407972198
23.8085026,1150.580322,1150.066725804024,0.5135961959761062,1150.0278968942766,0.038828909747294124
23.81366065,1150.991943,1150.4772728575147,0.514670142485329,1150.4381093281409,0.03916352937381634
23.8188187,1151.396606,1150.8881383041796,0.5084676958204,1150.848635671986,0.03950263219363515
23.82397675,1151.8964839999999,1151.2993214422047,0.5971625577951727,1151.2594751429697,0.03984629923503077
23.8291348,1151.658691,1151.710821571667,-0.052130571667021286,1151.6706269582974,0.040194613369737744
23.83429286,1151.653809,1152.1226387931927,-0.46882979319275364,1152.0820911331393,0.0405476600532816
23.83945091,1151.9198,1152.5347708139052,-0.6149708139053018,1152.4938652892743,0.040905524631057
23.84460896,1152.208008,1152.9472177377575,-0.7392097377573918,1152.9059494412577,0.041268296499771547
23.84976701,1153.126099,1153.3599788727436,-0.23387987274350053,1153.3183428063076,0.04163606643596045
23.85492506,1154.337524,1153.7730535289004,0.5644704710996393,1153.7310446015654,0.04200892733493887
23.86008311,1154.513184,1154.186441018514,0.3267429814859497,1154.1440540442418,0.04238697427218689
23.86524116,1154.659668,1154.600140656069,0.0595273439309949,1154.557370351502,0.04277030456715136
23.87039921,1154.701172,1155.0141517583588,-0.3129797583587788,1154.9709927405092,0.04315901784963866
23.87555726,1154.759155,1155.4284736446014,-0.6693186446013897,1155.3849204284725,0.043553216128979284
23.88071531,1155.130737,1155.8431056364248,-0.7123686364247988,1155.7991526325586,0.043953003866176454
23.88587336,1155.497314,1156.258047057984,-0.7607330579839982,1156.2136885699347,0.04435848804927903
23.89103141,1155.54248,1156.6732972360653,-1.1308172360652406,1156.628527457793,0.044769778272240095
23.89618946,1155.393555,1157.0888555001238,-1.6953005001237216,1157.0436685133063,0.04518698681757377
23.90134751,1155.135742,1157.504721182408,-2.3689791824081112,1157.459110953665,0.045610228743149205
23.90650556,1156.0467529999999,1157.9208936180096,-1.8741406180097329,1157.874853996036,0.04603962197351822
23.91166361,1156.925293,1158.3373721450157,-1.4120791450156958,1158.2908968576194,0.04647528739622857
23.91682166,1157.452026,1158.7541561045182,-1.3021301045182554,1158.7072387555545,0.046917348963628466
23.92197971,1158.563599,1159.171244840853,-0.6076458408529106,1159.1238789070521,0.0473659338007575
23.92713776,1159.0786130000001,1159.5886377016047,-0.5100247016046069,1159.5408165292847,0.04782117231998776
23.93229581,1159.760498,1160.0063340377715,-0.24583603777136886,1159.9580508394283,0.04828319834318637
23.93745386,1160.600708,1160.424333203895,0.17637479610493756,1160.3755810546627,0.0487521492322836
23.94261192,1160.7303470000002,1160.8426353694645,-0.1122883694642951,1160.7934072025055,0.04922816695905221
23.94776997,1161.2441410000001,1161.2612382745658,-0.01709727456568544,1161.2115268800153,0.049711394550561366
23.95292802,1161.240845,1161.6801420959707,-0.4392970959706872,1161.6299401141823,0.050201981788369245
23.95808607,1160.996216,1162.099346203835,-1.1031302038350077,1162.048646122128,0.050700081706954725
23.96324412,1160.546021,1162.518849972771,-1.9728289727709125,1162.4676441210704,0.051205851700705456
23.96840217,1160.648071,1162.9386527819158,-2.290581781915762,1162.8869333281837,0.05171945373209374
23.97356022,1161.3867189999999,1163.3587540151868,-1.9720350151869752,1163.3065129606275,0.052241054559296805
23.97871827,1161.667725,1163.7791530615893,-2.111428061589322,1163.7263822356035,0.05277082598588248
23.98387632,1162.587769,1164.1998493154015,-1.6120803154014993,1164.146540370266,0.053308945135545314
23.98903437,1164.078857,1164.6208421765807,-0.541985176580738,1164.5669865818254,0.05385559475532539
23.99419242,1164.534302,1165.0421310509946,-0.5078290509945873,1164.9877200874434,0.05441096355120834
23.99935047,1165.63147,1165.4637153508495,0.16775464915053817,1165.4087401042889,0.05497524656056847
24.00450852,1166.078735,1165.8855944951315,0.19314050486855194,1165.830045849565,0.05554864556654117
24.00966657,1165.633911,1166.3077679099918,-0.673856909991855,1166.2516365404317,0.05613136956010282
24.01482462,1166.1254880000001,1166.7302350293378,-0.6047470293376591,1166.6735113940813,0.05672363525645391
24.01998267,1166.305176,1167.1529952953413,-0.8478192953411963,1167.095669627668,0.057325667673178156
24.02514072,1166.079346,1167.5760481591776,-1.4967021591776302,1167.518110458399,0.05793770077867434
24.03029877,1166.658203,1167.9993930816688,-1.3411900816688558,1167.9408331034483,0.05855997822049508
24.03545682,1167.0373539999998,1168.4230295341313,-1.385675534131451,1168.3638367799867,0.059192754144486194
24.04061487,1167.064087,1168.8469569993165,-1.7828699993165174,1168.7871207051994,0.05983629411707319
24.04577293,1167.75,1169.2711757951408,-1.5211757951408345,1169.2106849176962,0.060490877444553975
24.05093098,1168.67041,1169.6956837855755,-1.025273785575564,1169.6345269923277,0.06115679324774993
24.05608903,1168.999146,1170.1204813165598,-1.12133531655968,1170.0586469671616,0.06183434939809187
24.06124708,1169.5548099999999,1170.5455679283507,-0.9907579283508312,1170.4830440593942,0.06252386895652381
24.06640513,1169.673462,1170.9709431792899,-1.297481179289889,1170.9077174861723,0.0632256931175962
24.07156318,1169.542236,1171.3966066478197,-1.8543706478196782,1171.3326664647066,0.06394018311321373
24.07672123,1169.553101,1171.8225579345265,-2.269456934526488,1171.757890212164,0.06466772236240786
24.08187928,1169.013428,1172.2487966646231,-3.235368664623138,1172.1833879457245,0.06540871889860424
24.08703733,1168.8908689999998,1172.6753224906752,-3.7844534906753324,1172.6091588825657,0.0661636081095357
24.09219538,1169.424805,1173.1021350957,-3.677330095699972,1173.035202239871,0.06693285582898498
24.09735343,1169.960083,1173.529234196639,-3.569151196639041,1173.461517234815,0.06771696182401953
24.10251148,1170.826416,1173.9566195482994,-3.130203548299278,1173.8881030845732,0.06851646372623135
24.10766953,1172.2775880000002,1174.3842909477958,-2.106702947795611,1174.314959006335,0.0693319414608515
24.11282758,1173.355225,1174.8122482394967,-1.4570232394967206,1174.7420842172633,0.07016402223343635
24.11798563,1174.2028810000002,1175.240491320698,-1.0376103206979224,1175.169477934558,0.07101338614015289
24.12314368,1175.713013,1175.6690201478643,0.04399285213571602,1175.5971393753898,0.0718807724746206
24.12830173,1175.632568,1176.0978347437429,-0.46526674374285903,1176.025067756931,0.07276698681172082
24.13345978,1176.30603,1176.5269352053313,-0.22090520533129165,1176.4532622963743,0.07367290895689892
24.13861783,1177.184082,1176.956321712732,0.22776028726798359,1176.8817222108737,0.07459950185822328
24.14377588,1177.2073970000001,1177.3859945392242,-0.17859753922402888,1177.3104467176363,0.0755478215878476
24.14893393,1177.69043,1177.8159540623406,-0.1255240623404461,1177.739435033831,0.07651902850965499
24.15409199,1178.28186,1178.2462016108016,0.035658389198488294,1178.1686872090868,0.0775144017146928
24.15925004,1177.627686,1178.6767361413677,-1.0490501413676157,1178.5982007961775,0.07853534519022268
24.16440809,1177.9995119999999,1179.1075592591737,-1.1080472591738726,1179.0279758442412,0.07958341493260634
24.16956614,1178.583862,1179.5386718990464,-0.954809899046495,1179.4580115704612,0.08066032858536551
24.17472419,1178.851929,1179.9700751785872,-1.118146178587267,1179.8883071919881,0.08176798659915163
24.17988224,1179.3901369999999,1180.401770419658,-1.0116334196582102,1180.3188619260327,0.08290849362549307
24.18504029,1179.6660160000001,1180.8337591720128,-1.167743172012706,1180.7496749897546,0.08408418225819374
24.19019834,1179.2597660000001,1181.2660432396872,-2.0062772396870514,1181.1807456003407,0.08529763934637002
24.19535639,1179.609375,1181.6986247100815,-2.0892497100815035,1181.6120729749618,0.08655173511968861
24.20051444,1180.283936,1182.1315059861868,-1.847569986186727,1182.043656330803,0.08784965538362427
24.20567249,1180.861206,1182.5646898221116,-1.7034838221115933,1182.4754948850514,0.08919493706033427
24.21083054,1181.788086,1182.998179362241,-1.2100933622409684,1182.907587854872,0.0905915073689524
24.21598859,1182.262817,1183.4319781844133,-1.1691611844132694,1183.3399344574555,0.092043726957762
24.22114664,1182.416382,1183.8660903472864,-1.4497083472863324,1183.772533909967,0.09355643731950888
24.22630469,1182.916138,1184.30052044245,-1.3843824424500326,1184.20538542961,0.09513501284010975
24.23146274,1183.424438,1184.7352736513815,-1.310835651381467,1184.6384882335315,0.09678541784992849
24.23662079,1184.278687,1185.1703558079964,-0.8916688079964388,1185.071841538931,0.09851426906543367
24.24177884,1184.813721,1185.6057734668213,-0.7920524668213602,1185.505444562994,0.10032890382734803
24.24693689,1185.31604,1186.0415339774315,-0.7254939774315972,1185.9392965228726,0.10223745455890293
24.25209494,1185.916626,1186.477645565664,-0.5610195656640826,1186.3733966357795,0.10424892988447042
24.25725299,1186.53064,1186.914117421724,-0.38347742172413746,1186.8077441188598,0.10637330286424629
24.26241105,1186.410034,1187.3509606434175,-0.9409266434174697,1187.2423390321164,0.10862161130109593
24.2675691,1186.5974119999998,1187.7881849515425,-1.1907729515426126,1187.6771789075847,0.11100604395774091
24.27272715,1187.076172,1188.2258038839216,-1.1496318839215292,1188.1122638048018,0.11354007911973985
24.2778852,1187.4494630000002,1188.6638315298376,-1.2143685298374294,1188.5475929409095,0.1162385889280412
24.28304325,1187.663452,1189.102283507779,-1.438831507779014,1188.9831655331054,0.11911797467367846
24.2882013,1188.395386,1189.5411771064892,-1.1457911064892414,1189.4189807985713,0.12219630791790752
24.29335935,1187.953857,1189.9805314366379,-2.0266744366379044,1189.8550379544668,0.12549348217114067
24.2985174,1188.45459,1190.4203675936176,-1.9657775936175312,1190.291336217997,0.12903137562065572
24.30367545,1189.756226,1190.8607088316996,-1.10448283169967,1190.7278748063163,0.13283402538338482
24.3088335,1189.644043,1191.301580750367,-1.6575377503670552,1191.1646529366262,0.13692781374089585
24.31399155,1190.6519779999999,1191.7430114928725,-1.0910334928726115,1191.6016698260846,0.14134166678793886
24.3191496,1191.249634,1192.1850319577793,-0.935397957779287,1192.0389246918858,0.1461072658934983
24.32430765,1191.271118,1192.6276760235319,-1.3565580235319885,1192.4764167511985,0.1512592723333092
24.3294657,1191.875854,1193.0709807866162,-1.1951267866163562,1192.9141452212116,0.1568355654045866
24.33462375,1192.266602,1193.5149868133838,-1.2483848133838364,1193.3521093191066,0.16287749427711565
24.3397818,1192.43042,1193.9597384058118,-1.529318405811864,1193.7903082620433,0.16943014376862264
24.34493985,1193.128052,1194.4052838813889,-1.2772318813888432,1194.2287412672322,0.17654261415657982
24.3500979,1193.931763,1194.8516758668673,-0.9199128668672074,1194.667407551815,0.18426831505239355
24.35525595,1194.247559,1195.298971606254,-1.051412606254189,1195.1063063329875,0.19266527326667535
24.360414,1195.318115,1195.747233282425,-0.42911828242495176,1195.5454368279388,0.20179645448620329
24.36557205,1195.356079,1196.196528352295,-0.8404493522950816,1195.9847982538322,0.21173009846289473
24.37073011,1195.398804,1196.6469307694722,-1.2481267694722646,1196.4243906803313,0.22254008914084863
24.37588816,1195.663574,1197.0985178500493,-1.4349438500494216,1196.8642116201136,0.23430622993577957
24.38104621,1195.703979,1197.5513758841762,-1.8473968841763053,1197.3042611423807,0.24711474179538623
24.38620426,1196.450439,1198.00559702896,-1.5551580289600224,1197.7445384642997,0.2610585646602103
24.39136231,1197.5271,1198.4612805738393,-0.934180573839285,1198.185042803083,0.2762377707563005
24.39652036,1197.875366,1198.9185333421906,-1.0431673421905998,1198.6257733758703,0.29275996632036366
24.40167841,1198.263428,1199.377470100238,-1.1140421002380663,1199.0667293998758,0.3107407003621913
24.40683646,1198.5097660000001,1199.838213971017,-1.3284479710168853,1199.5079100922467,0.3303038787702714
24.41199451,1198.469727,1200.3008968520296,-1.8311698520296886,1199.949314670188,0.35158218184156387
24.41715256,1198.631958,1200.765659833947,-2.1337018339470433,1200.3909423508649,0.37471748308203906
24.42231061,1199.320923,1201.2326536183386,-1.9117306183386518,1200.832792351457,0.39986126688159135
24.42746866,1199.3061519999999,1201.7020389315703,-2.3958869315704305,1201.2748638891517,0.42717504241860377
24.43262671,1200.26709,1202.1739869320136,-1.9068969320135238,1201.7171561811192,0.4568307508944028
24.43778476,1201.621216,1202.648679607493,-1.0274636074930186,1202.1596684445522,0.489011162940851
24.44294281,1202.028076,1203.1263101593868,-1.0982341593867204,1202.6023998966011,0.5239102627857186
24.44810086,1203.033325,1203.6070833699696,-0.5737583699694824,1203.0453497544677,0.561733615501967
24.45325891,1203.810913,1204.091215948753,-0.28030294875293293,1203.4885172353388,0.6026987134141112
24.45841696,1204.364014,1204.578936853858,-0.21492285385807008,1203.9319015563724,0.6470352974856199
24.46357501,1205.345215,1205.0704875840397,0.2747274159603421,1204.3755019347664,0.6949856492732748
24.46873306,1205.9436039999998,1205.5661224364849,0.377481563514948,1204.8193175876768,0.746804848808125
24.47389112,1205.872437,1206.0661096995893,-0.1936726995893423,1205.2633485933657,0.8027611062236428
24.47904917,1206.8066410000001,1206.5707279421754,0.23591305782474592,1205.7075924472774,0.8631354948980058
24.48420722,1207.306274,1207.0802719546245,0.22600204537548052,1206.152049227283,0.9282227273414941
24.48936527,1206.955444,1207.59504895169,-0.6396049516899893,1206.5967181505148,0.9983308011751959
24.49452332,1207.575928,1208.1153795489627,-0.5394515489626883,1207.0415984341762,1.073781114786428
24.49968137,1207.689331,1208.6415977085007,-0.9522667085007015,1207.4866892954433,1.1549084130573617
24.50483942,1207.583252,1209.174050613457,-1.590798613457082,1207.9319899514885,1.242060661968507
24.50999747,1208.692139,1209.713098465993,-1.0209594659929735,1208.3774996194916,1.3355988465014317
24.51515552,1209.21582,1210.2591142029542,-1.0432942029542573,1208.8232175166413,1.4358966863127614
24.52031357,1210.178589,1210.812483123859,-0.6338941238589086,1209.2691428601047,1.5433402637542342
24.52547162,1211.579834,1211.3736024260413,0.2062315739585756,1209.7152748670724,1.6583275589689415
24.53062967,1211.666382,1211.942880641708,-0.27649864170780347,1210.161612754704,1.781267887003842
24.53578772,1212.392212,1212.52073697237,-0.1285249723700872,1210.608155740214,1.9125812321560918
24.54094577,1212.6716310000002,1213.1076005158457,-0.4359695158454997,1211.054903040742,2.0526974751037934
24.54610382,1212.569092,1213.7039093822727,-1.1348173822727858,1211.5018538734948,2.202055508777793
24.55126187,1213.623291,1214.3101096950415,-0.6868186950414383,1211.949007455638,2.3611022394036323
24.55641992,1214.974243,1214.9266544740394,0.04758852596046381,1212.3963630043581,2.5302914696812357
24.56157797,1215.99939,1215.5540023985152,0.44538760148475376,1212.8439197368261,2.7100826616889506
24.56673602,1217.638916,1216.1926164479942,1.4462995520059394,1213.2916768702162,2.9009395777780727
24.57189407,1218.493774,1216.8429624202124,1.6508115797876144,1213.739633621728,3.1033287984844757
24.57705212,1218.293579,1217.5055073258447,0.7880716741551623,1214.1877892085322,3.317718117312476
24.58221018,1218.795776,1218.1807189825631,0.6150570174368113,1214.6361437172272,3.544575265335846
24.58736823,1219.651489,1218.869058906187,0.7824300938129909,1215.0846946265156,3.784364279671611
24.59252628,1220.713501,1219.5709881974517,1.1425128025482536,1215.5334420226372,4.037546174814524
24.59768433,1222.00415,1220.2869602511148,1.7171897488851755,1215.9823851227575,4.304575128357314
24.60284238,1223.287476,1221.017419863273,2.2700561367269074,1216.4315231440742,4.585896719198971
24.60800043,1223.795776,1221.7628009389834,2.0329750610164865,1216.8808553037397,4.881945635243674
24.61315848,1224.244263,1222.5235241045243,1.7207388954757334,1217.3303808189448,5.193143285579562
24.61831653,1224.376831,1223.2999942327128,1.0768367672872046,1217.7800989068837,5.519895325829015
24.62347458,1224.779907,1224.0925978913692,0.6873091086308705,1218.2300087847088,5.862589106660481
24.62863263,1226.213013,1224.9017007264158,1.3113122735842353,1218.6801096696254,6.221591056790532
24.63379068,1227.304321,1225.7276447919214,1.576676208078652,1219.1304007787894,6.5972440131319505
24.63894873,1228.557861,1226.5707458414859,1.9871151585141433,1219.5808813293934,6.98986451209239
24.64410678,1229.628784,1227.4312905959728,2.1974934040272274,1220.0315505386097,7.399740057362955
24.64926483,1229.461426,1228.309534004475,1.1518919955251476,1220.4824076236328,7.827126380842136
24.65442288,1230.061157,1229.2056965162606,0.8554604837395345,1220.9334518016185,8.272244714642149
24.65958093,1230.612305,1230.119961383122,0.49234361687808814,1221.384682289765,8.735279093357043
24.66473898,1230.9125980000001,1231.0524720122144,-0.1398740122142499,1221.836098305237,9.216373706977306
24.66989703,1232.5078119999998,1232.0033293911988,0.5044826088010268,1222.2876990652276,9.71563032597118
24.67505508,1233.247803,1232.9725896080056,0.27521339199438444,1222.7394837869033,10.233105821102374
24.68021313,1234.119873,1233.9602614889934,0.15961151100668758,1223.191451687444,10.768809801549457
24.68537118,1235.180786,1234.9663043797968,0.21448162020305972,1223.6436019840403,11.322702395756503
24.69052924,1235.9372560000002,1235.9906280975954,-0.053372097595229206,1224.0959347709777,11.894693326617743
24.69568729,1237.0102539999998,1237.0330830947644,-0.02282909476457462,1224.5484475115663,12.484635583197944
24.70084534,1238.061523,1238.0934707372942,-0.03194773729410372,1225.0011402997225,13.092330437571682
24.70600339,1239.2280269999999,1239.1715340064925,0.056492993507390565,1225.4540123526476,13.71752165384495
24.71116144,1240.398926,1240.2669583510938,0.1319676489063113,1225.907062887527,14.359895463566662
24.71631949,1241.310669,1241.3793708724331,-0.0687018724331665,1226.3602911215148,15.019079750918333
24.72147754,1242.084717,1242.5083398379372,-0.4236228379372733,1226.813696271809,15.694643566128198
24.72663559,1243.2866210000002,1243.653374549365,-0.3667535493648302,1227.267277555573,16.386096993791995
24.73179364,1244.777832,1244.8139255922467,-0.036093592246743356,1227.7210341900063,17.092891402240465
24.73695169,1246.567017,1245.9893854915344,0.5776315084656289,1228.1749653922761,17.814420099258303
24.74210974,1248.292236,1247.179089797828,1.1131462021719472,1228.6290703795567,18.550019418271358
24.74726779,1249.461548,1248.3823186266127,1.0792293733873066,1229.0833483690476,19.298970257565173
24.75242584,1250.086548,1249.5982986708805,0.488249329119526,1229.5377985779014,20.060500092978966
24.75758389,1251.0991210000002,1250.8262057050974,0.27291529490275934,1229.992420223307,20.833785481790493
24.76274194,1252.569702,1252.0651675943714,0.5045344056286467,1230.447212522451,21.617955071920207
24.76789999,1254.137573,1253.3142678183924,0.8233051816075658,1230.902174692519,22.41209312587333
24.77305804,1256.324951,1254.5725495133854,1.7524014866146445,1231.357305950658,23.215243562727345
24.77821609,1257.915649,1255.839020027461,2.0766289725390834,1231.8126055140765,24.026414513384342
24.78337414,1258.700562,1257.1126559736733,1.5879060263266638,1232.2680725999453,24.84458337372797
24.78853219,1259.606445,1258.3924087518049,1.2140362481950433,1232.7237064254423,25.66870232636245
24.79369024,1260.166138,1259.6772104909317,0.48892750906838955,1233.179506207749,26.49770428318263
24.7988483,1260.920044,1260.9659828425347,-0.045938842534724245,1233.6354720481868,27.330510794347887
24.80400635,1262.12915,1262.2576335145407,-0.12848351454067597,1234.0916013959704,28.16603211857021
24.8091644,1263.581421,1263.551077901151,0.030343098849016314,1234.5478943520866,29.003183549064406
24.81432245,1264.588867,1264.8452356276205,-0.2563686276205317,1235.004350133735,29.840885493885487
24.8194805,1266.300659,1266.1390392054047,0.16161979459525355,1235.4609679580753,30.678071247329402
24.82463855,1267.680664,1267.4314394550588,0.2492245449411712,1235.9177470422965,31.513692412762257
24.8297966,1268.549072,1268.721409710569,-0.17233771056908154,1236.3746866035926,32.346723106976526
24.83495465,1269.477051,1270.0079481760952,-0.5308971760950953,1236.8317858591126,33.17616231698249
24.8401127,1270.622803,1271.290077622927,-0.6672746229269251,1237.2890440260617,34.00103359686521
24.84527075,1272.3803710000002,1272.566841391936,-0.1864703919356998,1237.7464603215976,34.820381070338335
24.8504288,1274.213867,1273.8372944072585,0.3765725927414678,1238.2040339629202,35.6332604443382
24.85558685,1275.393677,1275.1004876148759,0.29318938512415116,1238.6617641671965,36.43872344767941
24.8607449,1276.8022460000002,1276.355443957644,0.4468020423562393,1239.1196501516024,37.235793806041535
24.86590295,1277.639893,1277.6011237233236,0.03876927667647578,1239.5776911333196,38.02343259000396
24.871061,1278.725342,1278.8363769258285,-0.11103492582856234,1240.0358863295278,38.80049059630083
24.87621905,1280.318237,1280.0598804144781,0.25835658552182394,1240.4942349574267,39.56564545705153
24.8813771,1281.060913,1281.2700578206586,-0.20914482065859374,1240.9527362341578,40.31732158650073
24.88653515,1282.45874,1282.464981480215,-0.006241480215066986,1241.41138937693,41.05359210328504
24.8916932,1283.811035,1283.6422574027335,0.16877759726639852,1241.870193602901,41.772063799832566
24.89685125,1284.799072,1284.7988975096534,0.00017449034658056917,1242.3291481292654,42.469749380388016
24.90200931,1285.764404,1285.9311901368235,-0.16678613682347532,1242.7882530634197,43.142937073403765
24.90716736,1286.45874,1287.034570615382,-0.575830615382074,1243.247505842388,43.787064772994164
24.91232541,1287.741699,1288.103546665692,-0.3618476656920393,1243.7069065732776,44.39664009241432
24.91748346,1288.360596,1289.1316632763749,-0.7710672763748789,1244.1664544732666,44.965208803108226
24.92264151,1289.393555,1290.1115728769137,-0.7180178769135637,1244.6261487595493,45.48542411736437
24.92779956,1289.994385,1291.0352286314471,-1.04084363144716,1245.0859886492817,45.949239982165494
24.93295761,1290.565308,1291.894223507717,-1.3289155077170562,1245.5459733596617,46.3482501480552
24.93811566,1291.86499,1292.6802738723222,-0.8152838723221976,1246.0061021078545,46.674171764467694
24.94327371,1292.858276,1293.3858150423255,-0.527539042325543,1246.4663741110526,46.91944093127284
24.94843176,1293.478638,1294.004641497338,-0.5260034973380243,1246.9267885864228,47.07785291091516
24.95358981,1294.131714,1294.5324970544586,-0.4007830544585431,1247.3873447511487,47.145152303309885
24.95874786,1294.3826900000001,1294.967512151244,-0.5848221512437703,1247.8480418224208,47.1194703288231
24.96390591,1294.091187,1295.3104040296244,-1.2192170296243603,1248.3088790173897,47.00152501223465
24.96906396,1294.89978,1295.564399239199,-0.6646192391990553,1248.7698555532788,46.7945436859202
24.97422201,1294.762207,1295.7348943145153,-0.9726873145152695,1249.2309706472224,46.503923667292845
24.97938006,1294.378296,1295.8289218587433,-1.4506258587432512,1249.6922235164238,46.136698342319484
24.98453811,1294.0272220000002,1295.8545199915645,-1.8272979915643646,1250.153613378052,45.70090661351262
24.98969616,1293.979736,1295.8201065154458,-1.840370515445784,1250.61513944929,45.204967066155874
24.99485421,1294.444702,1295.7339390220466,-1.2892370220465637,1251.076800947325,44.657138074721615
25.00001226,1295.009399,1295.6037092088184,-0.5943102088183423,1251.5385970893203,44.06511211949801
25.00517031,1295.237427,1295.4362857501303,-0.19885875013028453,1252.0005270924667,43.435758657663655
25.01032837,1295.4123539999998,1295.237593213968,0.17476078603181122,1252.4625910698796,42.77500214408836
25.01548642,1295.45166,1295.012601839029,0.4390581609709443,1252.9247864471108,42.08781539191816
25.02064447,1294.501709,1294.7653893121692,-0.2636803121692992,1253.3871133370303,41.37827597513891
25.02580252,1294.550049,1294.4992513409293,0.05079765907066758,1253.849570956807,40.64968038412245
