Repository: r-a-morrison/fe_alloy_sound_velocities

# Fe Alloy Sound Velocities
by Rachel Morrison

This is a repository of my graduate research on iron-nickel sound velocities at extreme pressures. This research contributes to our understanding of the thermodynamics of the inner core of the Earth. 

Morrison, R. A., et al., High pressure thermoelasticity and sound velocities of Fe-Ni-Si alloys (2019), *Physics of the Earth and Planetary Interiors*, Volume 294, [https://doi.org/10.1016/j.pepi.2019.05.011](https://doi.org/10.1016/j.pepi.2019.05.011).

Extensive supplementary information is also available at the above link.

Note: A word of caution. Binary files (.pdf, .ai, etc.) are included for completeness. Normally these should be left out of version control so git doesn't mess these up in merge conflicts. Use at your own risk.

## Abstract
The Earth's iron-dominant core is known to contain nickel from cosmochemical analysis and some amount of light elements from geophysical constraints on density and seismic wave velocities. Although there have been several studies to constrain thermoelastic properties of iron-alloys, there has been no systematic study on the effects of nickel and light elements on properties of iron using the same experimental methods and data analysis approach.

We conducted nuclear resonant inelastic X-ray scattering and X-ray diffraction experiments on body-centered cubic and hexagonal close-packed (hcp) Fe0.91Ni0.09 and Fe0.8Ni0.1Si0.1 up to 104 GPa and 86 GPa, respectively, and compare to similar measurements conducted on hcp-Fe up to 171 GPa. Specifically, we determine the Debye sound velocity from the low-energy transfer region of the (partial) phonon density of states (DOS) using the equation of state determined for each material and a new approach which utilizes information criteria and probability distributions. Nickel decreases the shear velocity of iron, while 10 at% Si has little to no effect on the shear velocity of Fe0.91Ni0.09. We observe that the shape of the phonon DOS of these alloys remains similar with increasing pressure.

In the measured compression range, we therefore apply a generalized scaling law to describe the volume dependence of the phonon DOS and find that the vibrational Grüneisen parameters of hcp-Fe0.91Ni0.09 are nearly indistinguishable from those hcp-Fe and those for Fe0.8Ni0.1Si0.1 trend lower. From the vibrational free energy, we constrain the harmonic vibrational component of thermal pressure, which shows a significant positive deviation from theoretical calculations of hcp-Fe at pressures and temperatures of Earth's core. Collectively, our results demonstrate that the effects of nickel should be considered when modeling iron-rich planetary cores.

File: 010_XRDAnalysis/FeNi/FeNi_DAC11_P1a_006/FeNi_DAC11_P1a_006_curves.csv (part 1 of 2)
2theta,Intensity,Model,Residual,Background,extrapeak,bcc FeNi
23.00152163,171.410553,171.0318508414184,0.3787021585816035,170.52052706685436,0.41058737850385885,0.10073639606016872
23.00880821,171.3149261,171.08178153727317,0.23314456272683515,170.55446845363133,0.4256868163451035,0.10162626729672665
23.01609479,171.349884,171.1325722162455,0.21731178375449645,170.58852676037532,0.4415174842786229,0.10252797159156739
23.02338138,171.2767029,171.1842567524636,0.0924461475364069,170.6227020340683,0.4581129976428147,0.10344172075247678
23.03066796,171.200058,171.23687001922912,-0.036812019229103043,170.65699418090708,0.4755081108055229,0.10436772751652922
23.03795454,171.141571,171.2904483637348,-0.14887736373481175,170.69140324771297,0.49373890282177463,0.1053062132000548
23.04524112,171.0864716,171.34502938174117,-0.2585577817411604,170.72592923448644,0.5128427444249787,0.10625740282974241
23.05252771,171.11599730000003,171.4006521314081,-0.28465483140806214,170.76057218885046,0.5328584147027522,0.10722152785489125
23.05981429,171.3306427,171.45735690391854,-0.12671420391853871,170.7953320157185,0.5538260672242418,0.1081988209758002
23.06710087,171.7008209,171.51518577150614,0.18563512849385688,170.83020876255387,0.5757874847269876,0.10918952422529078
23.07438746,171.9493561,171.57418247019785,0.3751736298021342,170.86520247746137,0.5987861075067203,0.11019388522977494
23.08167404,172.106308,171.63439227170545,0.47191572829456163,170.90031306439153,0.6228670541701647,0.11121215314377017
23.08896062,172.2595825,171.69586261026254,0.563719889737456,170.9355405712888,0.648077451896762,0.11224458707697102
23.0962472,172.1395874,171.75864292371367,0.380944476286345,170.97088499815334,0.6744664747979218,0.11329145076239938
23.10353379,172.1066284,171.82278501112327,0.28384338887673266,171.00634639373186,0.7020856018311983,0.1143530155602277
23.11082037,171.9820557,171.88834289584003,0.09371280415996353,171.0419246606914,0.7309886803651706,0.11542955478346689
23.11810695,172.1147461,171.95537360286517,0.15937249713482515,171.07761984761783,0.7612324026296785,0.11652135261764929
23.12539354,172.43699650000002,172.02393718959553,0.41305931040449195,171.11343200373983,0.7928764858263266,0.11762870002937317
23.13268012,172.8261414,172.0940967811097,0.7320446188903134,171.14936103076127,0.8259838600444027,0.11875189030401866
23.1399667,172.7993622,172.16591950724717,0.6334426927528227,171.18540697774972,0.8606213011366042,0.11989122836083091
23.14725328,172.7897949,172.2394765525381,0.5503183474619107,171.22156984470564,0.8968596829324685,0.12104702489998996
23.15453987,172.62675480000001,172.31484383558245,0.3119109644175637,171.25784968149867,0.9347745543403424,0.12221959974343248
23.16182645,172.54269409999998,172.39210213867025,0.15059196132972374,171.29424638854937,0.9744464745277462,0.12340927559314051
23.16911303,172.5675659,172.47133834545542,0.09622755454458343,171.3307600155672,1.015961941976869,0.12461638791135565
23.17639961,172.7513428,172.55264572642722,0.19869707357278799,171.36739056255215,1.0594138851345656,0.12584127874049233
23.1836862,172.931839,172.63612494172287,0.2957140582771274,171.4041380800163,1.1049025614459866,0.12708430026056636
23.19097278,172.4414825,172.72188446167075,-0.2804019616707478,171.44100246709615,1.1525361863841777,0.1283458081904208
23.19825936,172.1842499,172.8100422428732,-0.6257923428732113,171.47798377414335,1.2024322964491618,0.12962617228069578
23.20554595,172.2070618,172.9007265059612,-0.6936647059611971,171.51508205215066,1.2547186822306329,0.13092577157988958
23.21283253,172.55630490000001,172.99407658279415,-0.4377716827941356,171.55229719929275,1.3095343942574764,0.13224498924392727
23.22011911,172.5670166,173.09024503841144,-0.5232284384114507,171.58962926640174,1.3670315484865947,0.1335842235230895
23.22740569,172.8824005,173.189398703947,-0.3069982039470176,171.62707825347798,1.4273765695176395,0.13494388095139756
23.23469228,172.9509125,173.29172063155727,-0.3408081315572815,171.66464421215676,1.4907520390674338,0.1363243803330783
23.24197886,173.3181763,173.39741139039356,-0.07923509039355281,171.70232703932777,1.5573582056119046,0.13772614545389503
23.24926544,173.4442749,173.5066919509953,-0.062417050995293266,171.74012678646625,1.627415547751787,0.13914961677727997
23.25655203,173.65417480000002,173.61980551331663,0.034369286683386235,171.7780435056883,1.7011667613922008,0.1405952462361545
23.26383861,173.50225830000002,173.73701943007984,-0.2347611300798178,171.81607709292143,1.7788788456575604,0.14206349150085826
23.27112519,173.5166626,173.8586287246028,-0.3419661246028056,171.8542276001217,1.8608462962323338,0.14355482824875965
23.27841177,173.87338259999999,173.98495821838247,-0.11157561838248853,171.89249502728944,1.9473934484532047,0.14506974263981967
23.28569836,174.1103363,174.11636573040778,-0.006029430407778591,171.9308794271824,2.0388775674170003,0.1466087358083829
23.29298494,173.8478241,174.25324427292983,-0.405420172929837,171.9693806944448,2.135691262694212,0.14817231579083345
23.30027152,173.7837524,174.39602602773562,-0.6122736277356182,172.00799888167455,2.2382661354398206,0.14976101062124866
23.3075581,173.8171234,174.54518436516747,-0.7280609651674581,172.0467339888712,2.347075015939296,0.15137536035696372
23.31484469,174.2967072,174.70123661894266,-0.4045294189426727,172.08558606943552,2.462634627606732,0.1530159219004022
23.32213127,174.35154719999997,174.86474497506626,-0.5131977750662884,172.1245550167272,2.585506697907781,0.15468326043129058
23.32941785,174.2651062,175.03631851228275,-0.7712123122827563,172.16364088398586,2.716299664890499,0.1563779634063785
23.33670444,173.9110107,175.21661185722687,-1.3056011572268744,172.20284372509354,2.855667497648442,0.1581006344848758
23.34399102,173.752243,175.40632144411646,-1.6540784441164647,172.24216343244746,3.004306124871558,0.15985188679745654
23.3512776,174.1162872,175.60618094288324,-1.489893742883254,172.28160005976815,3.162948525434048,0.16163235768104836
23.35856418,174.5684967,175.81694993131214,-1.2484532313121406,172.3211536070562,3.332353624421889,0.1634426998340425
23.36585077,175.09272769999998,176.03939827803583,-0.9466705780358495,172.3608241288349,3.513290562397198,0.16528358680373204
23.37313735,175.4452667,176.2742810008896,-0.8290143008896109,172.40061151621774,3.706513781214577,0.16715570345729813
23.38042393,175.845993,176.52230612876767,-0.6763131287676742,172.44051582356792,3.9127305434181148,0.16905976178164175
23.38771052,176.15927119999998,176.78408709904917,-0.6248158990491959,172.48053710589,4.132553498989303,0.17099649416987497
23.3949971,176.467926,177.06007899248792,-0.592152992487911,172.52067525333518,4.366437093207354,0.172966645945368
23.40228368,177.1569519,177.3504991492529,-0.19354724925290157,172.56093032074716,4.614597836474743,0.1749709920309946
23.40957026,177.8958588,177.6552226112336,0.24063618876641613,172.6013023081265,4.876909975991272,0.17701032711582207
23.41685685,178.3043365,177.97365673749735,0.33067976250265474,172.6417912711197,5.152779994431278,0.1790854719463737
23.42414343,178.5069122,178.30459124208312,0.20232095791686788,172.6823970985938,5.4409968807880515,0.18119726270125683
23.43143001,178.8182678,178.64603580088797,0.1722319991120287,172.72311984603527,5.739569385927182,0.18334656892551493
23.43871659,179.353714,178.99504792146823,0.358666078531769,172.76395951344387,6.045554124950972,0.18553428307339445
23.44600318,179.8260956,179.34757788343975,0.47851771656024766,172.8049161571081,6.354900398995681,0.18776132733596848
23.45328976,180.4514465,179.69835484089964,0.7530916591003631,172.84598966461147,6.662336533966886,0.1900286423212769
23.46057634,181.00384519999997,180.04086063845318,0.96298456154679,172.88718009208208,6.9613433399808,0.19233720639031734
23.46786293,181.55484009999998,180.36742615449165,1.1874139455083252,172.9284874962898,7.244250630416928,0.19468802778494193
23.47514951,181.5989075,180.66949532413142,0.9294121758685776,172.96991176385507,7.5025014244953105,0.19708213578104206
23.48243609,181.8240356,180.9380839245598,0.8859516754401966,173.01145295138792,7.727110371994761,0.19952060117711762
23.48972267,181.7711639,181.1644146942899,0.6067492057101163,173.05311105888768,7.909299110770936,0.20200452463126514
23.49700926,181.756958,181.34068018544986,0.416277814550142,173.09488614376653,8.041258997086144,0.2045350445971929
23.50429584,181.6631927,181.4608265748621,0.20236612513789964,173.13677809136107,8.116935158844202,0.20711332465681717
23.51158242,181.5643005,181.5212284338672,0.04307206613279391,173.17878695892284,8.132700899245163,0.20974057569919868
23.51886901,181.2673035,181.5211169712017,-0.2538134712017097,173.22091280434518,8.087786119648216,0.2124180472083095
23.52615559,180.9694061,181.4626739929191,-0.493267892919107,173.26315551200184,7.984371463513923,0.2151470174033156
23.53344217,181.06204219999998,181.35076906587818,-0.2887268658782034,173.30551513962598,7.827325109437073,0.2179288168151348
23.54072875,181.01307680000002,181.1923976680391,-0.17932086803907055,173.3479916872169,7.623641165561684,0.220764815260502
23.54801534,180.8199768,180.99593640481422,-0.17595960481421002,173.39058521331037,7.381694760340944,0.223656431162899
23.55530192,180.34901430000002,180.770354901378,-0.42134060137797746,173.43329560099608,7.110454183028542,0.22660511735338731
23.5625885,180.09724430000003,180.52450226185755,-0.42725796185752074,173.47612290864913,6.818766966499452,0.22961238670897108
23.56987508,179.681839,180.26655440100333,-0.5847154010033364,173.51906713626977,6.51480746646028,0.2326797982732783
23.57716167,179.421051,180.0036504702557,-0.5825994702557011,173.56212834303392,6.205713159692822,0.23580896752897704
23.58444825,179.09536740000001,179.7417140352776,-0.6463466352775811,173.60530641074922,5.897406073293617,0.23900155123476308
23.59173483,178.9524689,179.4854197748217,-0.5329508748216938,173.64860139843154,5.594559101003613,0.2422592753865591
23.59902142,178.6862335,179.23826895125913,-0.5520354512591439,173.69201336573929,5.300671660480629,0.2455839250392261
23.606308,178.59378049999998,179.00272788872167,-0.40894738872168546,173.7355421935165,5.018208362576343,0.24897733262883204
23.61359458,178.32136540000002,178.78039193417544,-0.45902653417542183,173.77918794126083,4.748762585040586,0.25244140787402736
23.62088116,178.22258,178.57215655206016,-0.3495765520601708,173.82295060897263,4.49322782081591,0.25597812227162453
23.62816775,178.0688477,178.37837462748934,-0.30952692748934396,173.8668302569513,4.251954849135511,0.259589521402527
23.63545433,178.0909119,178.19899544548116,-0.10808354548115062,173.91082676475787,4.024890972800531,0.26327770792275335
23.64274091,178.00067140000002,178.0336781186425,-0.033006718642496935,173.95494019253135,3.811693051752355,0.2670448743587919
23.6500275,177.80401609999998,177.88188492735674,-0.07786882735675249,173.99917060105372,3.611821034361177,0.27089329194185396
23.65731408,177.68862919999998,177.74295390367388,-0.054324703673898966,174.0435178689221,3.4246107370998713,0.2748252976519013
23.66460066,177.5250244,177.61615216984964,-0.09112776984963489,174.08798205675805,3.249326783642544,0.27884332944903395
23.67188724,177.5142975,177.50071702886825,0.013580471131746208,174.1325631645608,3.0852039553170223,0.28294990899044214
23.67917383,177.503952,177.39588441560738,0.10806758439261444,174.17726125375384,2.931475505254199,0.2871476565993571
23.68646041,177.7926331,177.30090937588264,0.49172372411734955,174.22207620165182,2.7873939020124054,0.2914392722184169
23.69374699,177.9197693,177.215078362942,0.7046909370580181,174.2670080695167,2.6522427191197577,0.2958275743055568
23.70103357,178.2367249,177.13771794399045,1.0990069560095606,174.3120568573488,2.5253456051587695,0.3003154814828814
23.70832016,178.1946259,177.06819899211789,1.12642690788212,174.3572226272131,2.4060703354943187,0.30490602941045397
23.71560674,177.87258909999997,177.00593885389043,0.8666502461095433,174.4025052551401,2.293831248244283,0.30960235050602164
23.72289332,177.5943909,176.9504007352149,0.6439901647850945,174.44790480303436,2.1880882151111125,0.31440771706944404
23.73017991,177.3978119,176.90109274309575,0.4967191569042484,174.49342133344214,2.0883458809784456,0.31932552867515623
23.73746649,177.17781069999998,176.85756595823966,0.3202447417603196,174.53905472143117,1.9941519396328053,0.32435929717567086
23.74475307,176.9884186,176.81941145885003,0.16900714114996163,174.5848050293872,1.9050937360244105,0.3295126934384142
23.75203965,177.02183530000002,176.786257775217,0.23557752478302518,174.63067225731095,1.8207959908023998,0.33478952710364074
23.75932624,177.31831359999998,176.757767866566,0.560545733433969,174.67665646838964,1.7409176304529874,0.3401937677233853
23.76661282,177.21762080000002,176.73363637520862,0.4839844247914016,174.7227575364078,1.6651493165274494,0.34572952227334935
23.7738994,177.3697815,176.71358658999267,0.656194910007315,174.76897552439323,1.5932099781866111,0.3514010874128344
23.78118599,177.2446136,176.69736792633347,0.5472456736665379,174.81531049601563,1.5248444940330963,0.35721293628475925
23.78847257,177.0901031,176.68475347280202,0.4053496271979782,174.86176232409582,1.4598214462749366,0.36316970243126345
23.79575915,177.2261353,176.6755375445588,0.5505977554412027,174.90833107214337,1.397930235588946,0.3692762368264804
23.80304573,177.3621368,176.6695336495864,0.6926031504135892,174.95501674015804,1.3389793235341911,0.37553758589416936
23.81033232,177.5051575,176.6665725178687,0.8385849821312945,175.00181939245135,1.282794106811299,0.38195901860604736
23.8176189,177.714447,176.66650034692486,1.0479466530751438,175.04873890056092,1.2292154444454537,0.3885460019185028
23.82490548,177.5791626,176.66917717968056,0.9099854203194297,175.09577532863761,1.1780975858473144,0.39530426519564443
23.83219206,177.46829219999998,176.67447548456875,0.7938167154312339,175.14292867668144,1.1293070304446067,0.4022397774427115
23.83947865,177.439621,176.68227886851676,0.7573421314832274,175.19019900964577,1.0827210799626965,0.4093587789082914
23.84676523,177.37146,176.69248087279766,0.6789791272023535,175.23758619778448,1.0382269194591727,0.41666775555399693
23.85405181,177.1771851,176.70498400387476,0.4722010961252465,175.28509030589055,0.9957201856690528,0.4241735123151539
23.8613384,177.1002808,176.71969879532784,0.3805820046721635,175.33271139939836,0.9551042353538662,0.4318831605756042
23.86862498,177.10140990000002,176.73654291613545,0.36486698386457306,175.38044934759932,0.9162894667763501,0.4398041017597772
23.87591156,177.3387604,176.755440568806,0.583319831194018,175.42830421576718,0.8791922446366943,0.44794410840211263
23.88319814,177.44139099999998,176.77632177313265,0.665069226867331,175.47627600390217,0.843734468385096,0.4563113008453781
23.89048473,177.567276,176.79912185575748,0.7681541442425157,175.52436477808124,0.8098428880837697,0.46491418959247566
23.89777131,177.4161987,176.82378082980165,0.5924178701983465,175.57257040631112,0.7774487744892064,0.47376164900131934
23.90505789,176.9715729,176.85024315245752,0.12132974754248949,175.62089295450858,0.7464871872031771,0.48286301074578175
23.91234448,176.75817869999997,176.87845726802047,-0.12027856802049541,175.6693324892309,0.7168967246795511,0.49222805411001874
23.91963106,176.75675959999998,176.90837515671177,-0.15161555671178917,175.7178888775229,0.6886192875623918,0.5018669916264658
23.92691764,177.0635681,176.93995228845174,0.1236158115482624,175.76656218578205,0.6615995289922948,0.5117905736773888
23.93420422,177.43087769999997,176.9731472322331,0.4577304677668792,175.81535241400866,0.6357847513741643,0.5220100668502674
23.94149081,177.72163390000003,177.00792154076373,0.7137123592362968,175.8642596294019,0.6111245986764912,0.5325373126853439
23.94877739,177.4671936,177.04423938834992,0.4229542116500795,175.91328369772316,0.5875709875583132,0.5433847030684387
23.95606397,177.2604523,177.08206771750937,0.17838458249062228,175.9624246860118,0.5650777286440924,0.5545653028534837
23.96335055,177.2076721,177.12137593661328,0.08629616338672008,176.01168259426743,0.5436005113150993,0.5660928310307591
23.97063714,177.3157501,177.16213593343002,0.15361416656998017,176.0610574903318,0.5230967102899197,0.5779817328082988
23.97792372,177.4861145,177.20432178050646,0.2817927194935521,176.11054923868232,0.5035253837036681,0.59024715812048
23.9852103,177.5235291,177.24791002104323,0.2756190789567654,176.1601579070001,0.484847007048527,0.6029051069945978
23.99249689,177.71560669999997,177.29287947715832,0.4227272228416439,176.20988356360795,0.46702347951362283,0.6159724340367523
23.99978347,177.8899384,177.33921103912073,0.5507273608792786,176.2597260720206,0.45001812008041014,0.6294668470197011
24.00707005,178.30628969999998,177.38688803298962,0.9194016670103622,176.3096855004003,0.433795459198363,0.6434070733909654
24.01435663,178.51724240000001,177.43589598603995,1.0813464139600626,176.3597618487472,0.41832128473211727,0.657812852560631
24.02164322,178.4011841,177.48622278009066,0.914961319909338,176.4099551860263,0.4035625514210191,0.6727050426433251
24.0289298,178.19541930000003,177.5378584074202,0.6575608925798235,176.460265374468,0.38948742128387115,0.6881056116683275
24.03621638,178.0920868,177.59079543002485,0.5012913699751493,176.51069248287683,0.37606510757982753,0.7040378395681921
24.04350297,177.83633419999998,177.64502883571947,0.1913053642805096,176.5612365806993,0.3632659091562119,0.7205263458639656
24.05078955,177.7852325,177.70055587227344,0.08467662772656581,176.61189752920325,0.3510612319832482,0.7375971110869347
24.05807613,177.7006226,177.75737656959123,-0.05675396959122736,176.66267539767432,0.3394234593138644,0.7552777126030372
24.06536271,177.86035159999997,177.81549352959834,0.04485807040163081,176.71357018611252,0.3283260002640547,0.7735973432217574
24.0726493,178.0801544,177.87491217853812,0.205242221461873,176.7645819646059,0.3177432366545603,0.792586977277668
24.07993588,178.3731689,177.93564054622453,0.4375283537754626,176.815710593139,0.30765056046447986,0.8122793926210716
24.08722246,178.5089264,177.9976898739907,0.5112365260092986,176.8669561416392,0.2980242675029182,0.8327094648485703
24.09450904,178.4824524,178.0610744212229,0.4213779787770875,176.91831861010678,0.28884159731993125,0.8539142137961985
24.10179563,178.2596436,178.12581177984953,0.13383182015047623,176.9697980692713,0.2800806878825374,0.875933022695698
24.10908221,178.0440521,178.19192267540802,-0.14787057540803517,177.02139437783353,0.27172060431922807,0.89880769325525
24.11636879,177.66871640000002,178.25943167388397,-0.5907152738839443,177.073107606363,0.2637412478484286,0.9225828196725323
24.12365538,177.8920593,178.3283671146435,-0.43630781464349866,177.124937826071,0.25612337490557996,0.9473059136669147
24.13094196,178.22727969999997,178.3987610275166,-0.1714813275166307,177.17688489469515,0.24884860645992998,0.9730275263615081
24.13822854,178.4486389,178.47064993057046,-0.022011030570467938,177.22894888328688,0.2418993451837051,0.9998017020998727
24.14551512,178.4328003,178.5440747067547,-0.11127440675471689,177.28112979184561,0.2352587971274594,1.0276861177816519
24.15280171,178.6773987,178.61908107998661,0.058317620013383475,177.3334276922244,0.22891093142641455,1.0567424563357983
24.16008829,178.8593292,178.6957195078222,0.16360969217780053,177.38584244087815,0.22284049321573104,1.087036573728304
24.16737487,179.00555419999998,178.7740461368686,0.23150806313137196,177.4383741094989,0.217032929448572,1.1186390979211305
24.17466146,178.7272034,178.85412287717455,-0.126919477174539,177.4910227704213,0.21147439434261472,1.1516257124106484
24.18194804,178.5802612,178.93601747374376,-0.35575627374376495,177.54378827913683,0.2061517480129185,1.1860774465940085
24.18923462,178.5921783,179.0198046207874,-0.4276263207873967,177.59667070781984,0.20105248784874769,1.2220814251188166
24.1965212,178.80535890000002,179.10556602810937,-0.30020712810934924,177.64967005646986,0.19616475628397845,1.2597312153555407
24.20380779,178.8242645,179.19339120941632,-0.36912670941632086,177.70278639806338,0.1914773035241851,1.299127507828758
24.21109437,179.0138092,179.28337761566544,-0.26956841566544654,177.75601958680818,0.18697948978564322,1.3403785390716159
24.21838095,179.3673553,179.37563204424646,-0.008276744246444423,177.80936969552,0.18266122353614458,1.3836011251903115
24.22566753,179.4726105,179.47027092224178,0.002339577758220912,177.8628367241995,0.17851296440590425,1.4289212336363886
24.23295412,179.39854430000003,179.56742140858998,-0.1688771085899532,177.9164207464638,0.17452568835049606,1.4764749737756557
24.2402407,179.35644530000002,179.6672218015285,-0.310776501528494,177.97012161523799,0.17069088665468907,1.526409299635833
24.24752728,179.6599274,179.7698233907103,-0.10989599071029943,178.02393940397928,0.16700051076032316,1.578883475970668
24.25481387,180.07254030000001,179.87539124902946,0.1971490509705518,178.0778741867873,0.16344696758182914,1.6340700946603197
24.26210045,180.2030334,179.98410509288428,0.21892830711573197,178.1319258156234,0.16002311166881047,1.692156165592086
24.26938703,180.2742767,180.09616161897623,0.17811508102377616,178.1860943644267,0.15672219485229877,1.7533450596972084
24.27667361,180.2424469,180.21177557319513,0.030671326804878163,178.24037983319727,0.1535378653324759,1.817857874665378
24.2839602,180.23095700000002,180.33118190373003,-0.10022490373000892,178.2947822966762,0.15046413852003174,1.885935468533805
24.29124678,180.1792145,180.45463717077857,-0.27542267077856764,178.34930160554154,0.14749539429695288,1.9578401709400834
24.29853336,180.2031708,180.5824228571197,-0.379252057119686,178.40393783437412,0.14462633287162416,2.033858689873939
24.30581995,180.1468964,180.71484752432406,-0.567951124324054,178.45869105839665,0.1418519698402313,2.1143044960871724
24.31310653,179.98431399999998,180.85224919595035,-0.8679351959503663,178.513561127324,0.13916762943859906,2.199520439187744
24.32039311,180.11837769999997,180.9949997839217,-0.8766220839217453,178.56854811621872,0.13656890482142867,2.289882762881568
24.32767969,180.3037262,181.14350814113345,-0.8397819411334524,178.62365202508045,0.13405165720734327,2.385804458845651
24.33496628,180.50370790000002,181.29822472853218,-0.7945168285321529,178.67887292977377,0.1316119931871268,2.4877398055712865
24.34225286,180.9082642,181.4596456012561,-0.5513814012561227,178.73421067873062,0.12924626316997914,2.5961886593555143
24.34953944,181.3600159,181.62831918184736,-0.2683032818473521,178.78966534765436,0.1269510271448497,2.7117028070481446
24.35682602,181.6526031,181.80485167454233,-0.15224857454234098,178.84523693654523,0.12472305469249444,2.8348916833046127
24.36411261,181.89562990000002,181.98991465487998,-0.0942847548799648,178.90092552190993,0.12255930584468974,2.9664298271253697
24.37139919,181.95022580000003,182.18425216176288,-0.23402636176285796,178.95673095089592,0.12045693071615098,3.1070642801508286
24.37868577,181.8557739,182.38869148842122,-0.5329175884212134,179.01265329984903,0.11841324017830908,3.2576249483938664
24.38597236,181.6420746,182.60415307544622,-0.9620784754462193,179.0686926457571,0.11642570424182125,3.4190347254473155
24.39325894,181.6436768,182.83166167847028,-1.1879848784702745,179.12484883480488,0.11449194959713564,3.592320894068268
24.40054552,181.8735199,183.07236201334413,-1.198842113344142,179.1811219438199,0.11260973356357776,3.7786303359606475
24.4078321,182.23262019999999,183.3275334828346,-1.094913282834625,179.23751197280228,0.11077694595297623,3.979244564079364
24.41511869,182.5407562,183.59860906040558,-1.0578528604055748,179.29401899938125,0.10899159531384196,4.195598465710488
24.42240527,182.9916534,183.8871946497638,-0.8955412497638235,179.3506428684583,0.10725181062160052,4.429299970683915
24.42969185,183.2359467,184.19509521411175,-0.959148514111746,179.4073836575028,0.1055558190404355,4.682155737568505
24.43697844,183.5654602,184.5243411208008,-0.9588809208008229,179.46424144462537,0.10390194648507797,4.956197729690374
24.44426502,183.72094730000003,184.8772178823818,-1.1562705823817794,179.52121607376444,0.10228861755871378,5.253713191058675
24.4515516,184.0088806,185.25630439742235,-1.247423797422357,179.57830762287074,0.10071433577295905,5.577282438778645
24.45883818,184.36471559999998,185.66451144873156,-1.299795848731577,179.6355160919445,0.09917768693059009,5.929817669856448
24.46612477,184.6142273,186.10512812618097,-1.4909008261809618,179.69284155973787,0.09767732943210586,6.314609237011006
24.47341135,185.2253571,186.5818699949592,-1.3565128949591951,179.7502838689062,0.09621199747073853,6.735374128582263
24.48069793,185.6582642,187.0989385175902,-1.440674317590208,179.80784309804199,0.0947804840373092,7.1963149355109035
24.48798451,186.3900757,187.6610790634879,-1.2710033634878926,179.86551924714468,0.09338164488797861,7.702178171455244
24.4952711,187.260376,188.2736459279133,-1.013269927913285,179.9233123956094,0.09201439059618587,8.258319141707709
24.50255768,188.1489563,188.9426629828568,-0.7937066828567936,179.9812223848071,0.09067769029321933,8.870762907756486
24.50984426,188.89872739999998,189.67488870530724,-0.7761613053072551,180.03924929397192,0.08937055695957083,9.546268854375754
24.51713085,189.8295441,190.47786241645105,-0.6483183164510535,180.0973932029798,0.08809205003572163,10.292377163435544
24.52441743,191.1567383,191.35992543357048,-0.20318713357048068,180.15565395223973,0.08684127753649161,11.117430203794264
24.53170401,192.2354736,192.33021078804015,-0.09473718804014197,180.21403162146646,0.0856173827766374,12.030561783797042
24.53899059,193.3910065,193.39855316882736,-0.007546668827359326,180.27252621066054,0.08441954888125472,13.041607409285554
24.54627718,195.053299,194.57529756886507,0.47800143113494187,180.33113780033977,0.083246993062017,14.160912775463288
24.55356376,196.9152832,195.8709345615714,1.0443486384286018,180.38986622962852,0.08209897083619337,15.398969361106685
24.56085034,198.8391266,197.29551211171116,1.5436144882888243,180.44871157888463,0.0809747643517814,16.765825768474766
24.56813693,200.8822479,198.85769600746912,2.0245518925308943,180.50767392910723,0.07987368549060038,18.2701483928713
24.57542351,203.115799,200.5633721324032,2.5524268675968074,180.56675311845834,0.0787950785211033,19.91782393542377
24.58271009,205.05050659999998,202.413690711285,2.6368158887149775,180.62594922777646,0.07773830942739467,21.710003174081155
24.58999667,206.97979740000002,204.40241594491056,2.5773814550894656,180.6852622570617,0.0767027704963504,23.64045091735249
24.59728326,208.7956696,206.51261358410994,2.283056015890054,180.74469228795533,0.07568787603246656,25.692233420122157
24.60456984,210.5587769,208.71284394961663,1.8459329503833715,180.80423915733547,0.07469306662127786,27.833911725659867
24.61185642,211.900238,210.9534456057333,0.9467923942667085,180.86390294668297,0.07371779958616295,30.015824859464164
24.619143,213.0382233,213.1638649230444,-0.12564162304440174,180.9236836559976,0.07276155348433085,32.16741971356247
24.62642959,214.24484249999998,215.25257974182222,-1.007737241822241,180.98358136756224,0.07182382440066437,34.19717454985932
24.63371617,215.38389590000003,217.1113028856052,-1.727406985605171,181.04359591697164,0.07090413011663904,35.996802838516906
24.64100275,216.38301090000002,218.6247509378524,-2.241740037852395,181.10372738634817,0.07000200150230548,37.451021550001926
24.64828934,217.47891239999998,219.68565347713945,-2.206741077139469,181.1639758584563,0.06911698565856667,38.452560633024575
24.65557592,218.4091187,220.2124331899787,-1.8033144899787033,181.22434116792772,0.0682486486809765,38.91984337336999
24.6628625,218.8171844,220.16481653908878,-1.3476321390887733,181.2848233973665,0.06739656765276938,38.81259657406951
24.67014908,218.61553959999998,219.5521730722911,-0.9366334722911347,181.34542254677228,0.0665603348525219,38.14019019066632
24.67743567,218.1688995,218.43153683925703,-0.2626373392570258,181.40613869955155,0.06573955478164172,36.95965858492385
24.68472225,216.9690399,216.89605487794222,0.072985022057793,181.46697168905212,0.064933848058177,35.36414934083192
24.69200883,215.54821780000003,215.05797189945406,0.49024590054597184,181.52792159851992,0.06414284410496063,33.46590745682916
24.69929542,214.1014404,213.03147633078402,1.0699640692159846,181.58898851184267,0.0633661840992369,31.379121634842093
24.706582,212.70103450000002,210.91947338952824,1.7815611104717846,181.6501722614056,0.06260352358997283,29.206697604532657
24.71386858,210.9876099,208.80594082136562,2.1816690786343713,181.71147293093543,0.06185452564238085,27.032613364787814
24.72115516,209.24215700000002,206.7535074745314,2.4886495254686167,181.7728905204325,0.061118864685959985,24.919498089412958
24.72844175,207.1853485,204.8046841596004,2.3806643403995906,181.83442511442615,0.06039622404567225,22.90986282112858
24.73572833,205.0306244,202.98508265503145,2.0455417449685456,181.89607654401811,0.05968629950324333,21.029319811510096
24.74301491,202.4776459,201.30724685399616,1.170399046003837,181.9578448935771,0.05898879298045178,19.29041316743861
24.75030149,200.5913544,199.77432322941195,0.8170311705880522,182.01973016310365,0.058303416175878864,17.696289650132435
24.75758808,198.7868195,198.3831330482317,0.4036864517682943,182.08173243776844,0.0576298883183034,16.243770722144962
24.76487466,197.3222809,197.1265652271731,0.19571567282690694,182.14385154738966,0.05696793953472302,14.925745740248727
24.77216124,195.81675719999998,195.99530566692033,-0.17854846692034698,182.2060875769779,0.05631730500734874,13.732900784935078
24.77944783,194.3741302,194.97905114936628,-0.6049209493662886,182.26844061218617,0.05567772753341245,12.654932809646695
24.78673441,193.27680969999997,194.06731035767442,-0.7905006576744427,182.3309104818693,0.05504895981888477,11.681350915986236
24.79402099,192.32015990000002,193.24989433094433,-0.9297344309443076,182.3934972715199,0.05443075895546104,10.80196630046898
24.80130757,191.1887207,192.51721183909254,-1.3284911390925345,182.4562009811375,0.05382288970103423,10.007187968254
24.80859416,190.3025208,191.86041547276187,-1.5578946727618757,182.51902169701646,0.05322512254663502,9.288168653198795
24.81588074,189.5674744,191.27146151183103,-1.703987111831026,182.58195924672907,0.05263723676008762,8.636865028341873
24.82316732,189.09399409999997,190.7431033226596,-1.6491092226596322,182.6450137164087,0.05205901525010087,8.046030591000806
24.83045391,188.6413574,190.2688591334111,-1.6275017334110942,182.70818519283137,0.05149024688204207,7.509183693697693
24.83774049,188.1328125,189.84295981117293,-1.710147311172932,182.77147350260577,0.0509307285635588,7.0205555800036015
24.84502707,187.84472659999997,189.4602827577633,-1.6155561577633364,182.83487873234776,0.050380260373337586,6.575023765042197
24.85231365,187.58522030000003,189.1162902703828,-1.5310699703827595,182.89840088205654,0.04983864851545801,6.168050739810792
24.85960024,187.4331665,188.80696583699273,-1.3737993369927324,182.96204003915034,0.04930570363355819,5.7956200942088385
24.86688682,187.337265,188.5287569873645,-1.1914919873644862,183.025796028954,0.04878124355812734,5.454179714852356
24.8741734,187.3847351,188.27851882529018,-0.8937837252901772,183.0896689387249,0.04826508875859359,5.1405847978066594
24.88145998,187.4746704,188.05346709335927,-0.5787966933592656,183.15365876846317,0.04775706512688245,4.8520512597692225
24.88874657,187.2132263,187.85113401577806,-0.6379077157780557,183.21776560622777,0.04725700241145379,4.586111407138841
24.89603315,186.9177551,187.66933090012313,-0.7515758001231347,183.28198927606093,0.046764736809298026,4.340576887252893
24.90331973,186.72393799999998,187.50611258594424,-0.7821745859442615,183.3463298658611,0.04628010671179127,4.11350261337136
24.91060632,186.3431549,187.3597486573215,-1.0165937573214876,183.4107874641693,0.04580295467896108,3.903158238473251
24.9178929,185.92623899999998,187.228697906302,-1.3024589063020073,183.47536189406424,0.045333129229956824,3.708002883007792
24.92517948,185.6142273,187.1115843918027,-1.4973570918026837,183.5400532439263,0.04487048079210433,3.5266606670842835
24.93246606,185.5881195,187.00717841239938,-1.4190589123993789,183.60486151375596,0.04441486421244701,3.357902034430971
24.93975265,185.64503480000002,186.91437884998427,-1.2693440499842552,183.66978679273507,0.04396613737306244,3.2006259198761575
24.94703923,185.6840363,186.83219854221227,-1.1481622422122655,183.7348289026595,0.04352416353533828,3.0538454760174183
24.95432581,185.4078064,186.7597503167753,-1.3519439167752978,183.79998793255083,0.043088807539633574,2.9166735766848166
24.9616124,185.25804140000002,186.6962358960774,-1.4381944960773865,183.86526397207354,0.042659937591669216,2.788311986412195
24.96889898,185.1713104,186.64093600729103,-1.4696256072910217,183.93065684205976,0.042237426888969226,2.668041738342314
24.97618556,185.5685425,186.5932010252057,-1.0246585252056946,183.99616663201323,0.041821149994678286,2.5552132431977834
24.98347214,186.025177,186.55244358624986,-0.5272665862498513,184.06179334193405,0.041410985108822816,2.449239259207002
24.99075873,186.42155459999998,186.51813165338723,-0.09657705338725009,184.12753706212766,0.04100681283609777,2.349587778423474
24.99804531,186.1230927,186.4897827191236,-0.36669001912360955,184.19339761214337,0.04060851831075194,2.255776588669486
25.00533189,186.0920868,186.46695826307376,-0.3748714630737595,184.25937508212598,0.04021598778605397,2.167367193161737
25.01261847,186.2621613,186.44925931049664,-0.18709801049664065,184.32546947207584,0.039829110781131216,2.0839607276396626
25.01990506,186.5531464,186.43632227148973,0.1168241285102738,184.3916808729407,0.03944777892537836,2.0051936196236504
25.02719164,186.53514099999998,186.42781538464394,0.10732561535604646,184.45800910298556,0.03907188796947834,1.9307343936889132
25.03447822,186.41407780000003,186.42343540463156,-0.009357604631532013,184.52445425299754,0.03870133457340172,1.8602798170606287
25.04176481,186.1365051,186.42290483690547,-0.28639973690548004,184.59101641440566,0.03833601783953283,1.7935524046602829
25.04905139,186.20314030000003,186.4259693878998,-0.2228290878997825,184.65769540451254,0.037975840716209464,1.7302981426710584
25.05633797,186.39241030000002,186.43239571348394,-0.03998541348391882,184.72449131458643,0.03762070692443471,1.6702836919730908
25.06362455,186.6489868,186.44196942401248,0.2070173759875047,184.79140414462756,0.03727052290708098,1.6132947564778515
25.07091114,186.739624,186.45449331303433,0.28513068696565824,184.85843398670693,0.03692519679212845,1.5591341295352819
25.07819772,187.02307130000003,186.46978568740082,0.5532856125992112,184.92558065684295,0.03658464022241491,1.5076203903354353
25.0854843,186.88244630000003,186.48767904145362,0.39476725854640904,184.99284424694633,0.036248765454943765,1.4585860290523482
25.09277089,186.6760101,186.50801874052902,0.16799135947098875,185.06022484956918,0.03591748675602817,1.4118764042038192
25.10005747,186.6790619,186.53066177139945,0.1484001286005423,185.1277222797671,0.03559072168251955,1.3673487699498321
25.10734405,187.0678864,186.55547587671566,0.5124105232843306,185.19533662993229,0.03526838830204346,1.324870858481334
25.11463063,187.24560549999998,186.58233851647356,0.6632669835264267,185.26306790006493,0.03495040696728371,1.284320209441356
25.12191722,187.26213069999997,186.61113609696804,0.6509946030319327,185.33091618335845,0.0346366993816949,1.2455832142278798
25.1292038,187.256958,186.64176305372806,0.6151949462719415,185.39888129358576,0.0343271902683641,1.208554569873942
25.13649038,187.44223019999998,186.67412140548637,0.7681087945136085,185.46696332378042,0.03402180474110253,1.1731362769648408
25.14377696,187.4263,186.70811998031826,0.7181800196817392,185.53516227394198,0.033720469987808206,1.1392372363884653
25.15106355,187.5049591,186.74367394364492,0.7612851563550862,185.60347823790698,0.03342311438850811,1.1067725913494315
25.15835013,187.3385162,186.7807040929806,0.5578121070193731,185.67191102816344,0.03312966910041549,1.0756633957167618
25.16563671,187.33255,186.81913668964157,0.5134133103584304,185.74046073838736,0.03284006556901386,1.045835885685204
25.1729233,187.4738159,186.85890290173657,0.6149129982634349,185.8091274628955,0.03255423673672747,1.017221202104336
25.18020988,187.63275149999998,186.89993825015262,0.7328132498473678,185.8779110132142,0.03227211815785984,0.9897551187805649
25.18749646,187.5358582,186.94218258840493,0.5936756115950743,185.9468114834999,0.03199364560813662,0.9633774592968886
25.19478304,187.63359069999998,186.98557956886995,0.6480111311300334,186.01582887375275,0.031718756622962134,0.9380319384942458
25.20206963,187.6572113,187.03007646860348,0.6271348313965177,186.08496327893215,0.03144738969772789,0.9136657999735928
25.20935621,187.5357361,187.07562367876625,0.4601124212337595,186.15421450928,0.03117948573885473,0.8902296837474091
25.21664279,187.50782780000003,187.12217482881834,0.38565297118168473,186.22358265959508,0.03091498579660512,0.867677183426648
25.22392938,187.7627716,187.16968638755756,0.5930852124424462,186.29306782531773,0.030653832171536197,0.8459647300682893
25.23121596,188.0233459,187.2181172577707,0.8052286422293093,186.3626698157277,0.030395969437783384,0.8250514726052174
25.23850254,188.0618134,187.26742898072735,0.7943844192726601,186.4323887261047,0.030141342262756977,0.8048989123598921
25.24578912,187.7872314,187.31758530498195,0.46964609501804944,186.50222455644894,0.029889896816124986,0.785470851716874
25.25307571,187.8574066,187.36855216358035,0.48885443641964343,186.57217740284284,0.029641580042174223,0.7667331806953381
25.26036229,187.81063840000002,187.4202972478775,0.39034115212251663,186.64224707328185,0.029396340991171842,0.7486538336044702
25.26764887,188.16326899999999,187.47279029343565,0.6904787065643347,186.71243366368822,0.029154128748066048,0.7312025009993655
25.27493545,188.6114807,187.5260026778781,1.0854780221218903,186.7827371740616,0.028914893773911893,0.7143506100426033
25.28222204,188.65437319999998,187.57990745082373,1.0744657491762553,186.85315770112663,0.02867858721544281,0.6980711624816374
25.28950862,188.71054080000002,187.63447893180353,1.07606186819649,186.9236950515949,0.02844516217377476,0.6823387180348391
25.2967952,188.35258480000002,187.68969305691442,0.662891743085595,186.9943493220303,0.028214571734894785,0.6671291631492202
25.30408179,188.3073883,187.7455270708592,0.5618612291408169,187.0651206096387,0.027986769936956486,0.6524196912835377
25.31136837,188.46533200000002,187.80195920976266,0.6633727902373607,187.136008720169,0.02776171266819248,0.6381887769254638
25.31865495,188.62841799999998,187.85896908374392,0.7694489162560672,187.20701375066665,0.02753935576936688,0.6244159773078969
25.32594153,188.6880188,187.91653729960402,0.7714815003959927,187.27813570113142,0.02731965626681367,0.6110819422057773
25.33322812,188.9010315,187.9746455506651,0.9263859493349003,187.34937466941085,0.02710257174109787,0.5981683095131388
25.3405147,188.860199,188.0332762352928,0.8269227647072057,187.4207304599704,0.026888061495022632,0.5856577138273795
25.34780128,189.1010437,188.09241287802018,1.008630821979807,187.49220317049708,0.02667608474663732,0.573533622776461
25.35508787,188.9633331,188.15203984004688,0.8112932599531177,187.56379289932,0.02646660151965147,0.5617803392072317
25.36237445,189.03793330000002,188.2121420209246,0.8257912790754176,187.63549944994156,0.02625957347177495,0.5503829975112727
25.36966103,188.9658813,188.27270530328622,0.6931759967137907,187.7073229205305,0.026054962151864047,0.5393274206038656
25.37694761,189.0118256,188.33371618302056,0.6781094169794528,187.77926331108642,0.025852730135746245,0.5286001417983804
25.3842342,188.90927119999998,188.39516189514623,0.5141093048537471,187.85132072058047,0.025652840447262945,0.5181883341184845
25.39152078,188.89581299999998,188.45703003833876,0.438782961661218,187.9234949512312,0.025455257635775934,0.5080798294718026
