Repository: r-a-morrison/fe_alloy_sound_velocities

# Fe Alloy Sound Velocities
by Rachel Morrison

This is a repository of my graduate research on iron-nickel sound velocities at extreme pressures. This research contributes to our understanding of the thermodynamics of the inner core of the Earth. 

Morrison, R. A., et al., High pressure thermoelasticity and sound velocities of Fe-Ni-Si alloys (2019), *Physics of the Earth and Planetary Interiors*, Volume 294, [https://doi.org/10.1016/j.pepi.2019.05.011](https://doi.org/10.1016/j.pepi.2019.05.011).

Extensive supplementary information is also available at the above link.

Note: A word of caution. Binary files (.pdf, .ai, etc.) are included for completeness. Normally these should be left out of version control so git doesn't mess these up in merge conflicts. Use at your own risk.

## Abstract
The Earth's iron-dominant core is known to contain nickel from cosmochemical analysis and some amount of light elements from geophysical constraints on density and seismic wave velocities. Although there have been several studies to constrain thermoelastic properties of iron-alloys, there has been no systematic study on the effects of nickel and light elements on properties of iron using the same experimental methods and data analysis approach.

We conducted nuclear resonant inelastic X-ray scattering and X-ray diffraction experiments on body-centered cubic and hexagonal close-packed (hcp) Fe0.91Ni0.09 and Fe0.8Ni0.1Si0.1 up to 104 GPa and 86 GPa, respectively, and compare to similar measurements conducted on hcp-Fe up to 171 GPa. Specifically, we determine the Debye sound velocity from the low-energy transfer region of the (partial) phonon density of states (DOS) using the equation of state determined for each material and a new approach which utilizes information criteria and probability distributions. Nickel decreases the shear velocity of iron, while 10 at% Si has little to no effect on the shear velocity of Fe0.91Ni0.09. We observe that the shape of the phonon DOS of these alloys remains similar with increasing pressure.

In the measured compression range, we therefore apply a generalized scaling law to describe the volume dependence of the phonon DOS and find that the vibrational Grüneisen parameters of hcp-Fe0.91Ni0.09 are nearly indistinguishable from those hcp-Fe and those for Fe0.8Ni0.1Si0.1 trend lower. From the vibrational free energy, we constrain the harmonic vibrational component of thermal pressure, which shows a significant positive deviation from theoretical calculations of hcp-Fe at pressures and temperatures of Earth's core. Collectively, our results demonstrate that the effects of nickel should be considered when modeling iron-rich planetary cores.

File: 010_XRDAnalysis/FeNi/FeNi_DAC11_P1b_005/FeNi_DAC11_P1b_005_curves.csv (part 1 of 2)
2theta,Intensity,Model,Residual,Background,bcc FeNi,extrapeak
23.00152163,165.157486,165.0651736180481,0.09231238195189917,164.439454397467,0.10438342793002633,0.5213357926511023
23.00880821,165.07775880000003,165.10307484296143,-0.025316042961406993,164.45861557053388,0.10530833107739192,0.5391509413501511
23.01609479,164.78613280000002,165.14184964831614,-0.3557168483161206,164.4779032079149,0.10624557044169843,0.5577008699595508
23.02338138,164.8335876,165.1815266954105,-0.34793909541050994,164.49731733634053,0.10719536749515005,0.5770139915748224
23.03066796,165.1656342,165.22213555738628,-0.05650135738628137,164.51685790252372,0.10815794471980242,0.597119710142763
23.03795454,165.294342,165.2637071227484,0.0306348772516003,164.5365249330215,0.10913353356089732,0.6180486561660122
23.04524112,165.41409299999998,165.30627346575892,0.1078195342410595,164.5563184278335,0.11012236936757584,0.6398326685578359
23.05252771,165.15605159999998,165.34986805895988,-0.19381645895990118,164.57623841438453,0.11112469421406122,0.6625049503612831
23.05981429,165.22215269999998,165.3945256431162,-0.17237294311621554,164.59628483799895,0.1121407515248318,0.6861000535924069
23.06710087,165.2044067,165.44028271069325,-0.2358760106932607,164.61645772592738,0.11317079447815566,0.7106541902877087
23.07438746,165.3552246,165.48717747319895,-0.13195287319894078,164.63675710611562,0.11421508212117752,0.7362052849621524
23.08167404,165.5210876,165.53524981847772,-0.014162218477736133,164.6571829228467,0.11527387514449894,0.7627930204865379
23.08896062,165.8730164,165.5845418728869,0.2884745271131237,164.67773520389187,0.1163474446462715,0.7904592243487497
23.0962472,166.1074829,165.63509794254202,0.47238495745799014,164.6984139492513,0.11743606659055544,0.8192479267001626
23.10353379,166.10849,165.68696486913626,0.4215251308637278,164.71921918756493,0.11854002493301413,0.8492056566383104
23.11082037,165.8896179,165.7401919890193,0.14942591098068192,164.74015086172676,0.11965960572218019,0.8803815215703781
23.11810695,165.8774261,165.7948318337599,0.08259426624010757,164.76120900020294,0.12079510637768183,0.9128277271792736
23.12539354,165.82110600000001,165.85094022964003,-0.029834229640016474,164.78239363215368,0.12194683143815306,0.946599766048195
23.13268012,166.0415649,165.90857639592926,0.13298850407073814,164.80370469943216,0.12311508792232402,0.9817566085747822
23.1399667,166.25097659999997,165.96780378168083,0.2831728183191444,164.82514223102487,0.12430019502002401,1.0183613556359383
23.14725328,166.4552155,166.0286901750511,0.42652532494889783,164.84670622693216,0.12550247800749104,1.0564814701114698
23.15453987,166.8246002,166.09130832562423,0.7332918743757659,164.86839671700818,0.1267222717252374,1.0961893368908069
23.16182645,166.9792786,166.1557361053288,0.8235424946711873,164.89021364171742,0.12795991408782956,1.1375625495235333
23.16911303,167.08793640000002,166.2220575827995,0.8658788172005245,164.91215703074124,0.12921575636500993,1.180684795693235
23.17639961,166.8860779,166.29036329714364,0.5957146028563614,164.9342268840794,0.13049015675599573,1.22564625630825
23.1836862,166.63481140000002,166.36075111620067,0.27406028379934355,164.95642323228049,0.13178348409382182,1.2725443998263624
23.19097278,166.337738,166.43332658755395,-0.09558858755394795,164.97874601442084,0.1330961109828259,1.321484462150275
23.19825936,166.1372375,166.50820432716284,-0.3709668271628459,165.00119526087576,0.13442842471981817,1.372580641567262
23.20554595,166.1602936,166.58550862604096,-0.4252150260409735,165.02377100271406,0.13578082237267786,1.425956800954219
23.21283253,166.4544678,166.66537407642662,-0.21090627642661275,165.04647317797094,0.13715370538247437,1.4817471930732131
23.22011911,166.4436646,166.74794724577302,-0.30428264577301434,165.0693018175425,0.13854749100074307,1.540097937229765
23.22740569,166.6637115,166.83338737401402,-0.1696758740140183,165.0922569214282,0.1399626052064409,1.6011678473793929
23.23469228,166.316925,166.92186779949378,-0.6049427994937844,165.11533852139166,0.1413994868591366,1.6651297912429834
23.24197886,166.43014530000002,167.01357674371386,-0.5834314437138346,165.13854655407965,0.1428585801170347,1.7321716095171578
23.24926544,166.4165649,167.10871938387277,-0.6921544838727698,165.1618810510821,0.1443403466154726,1.802497986175192
23.25655203,166.74662780000003,167.20751891203537,-0.46089111203534117,165.1853420446829,0.1458452600514166,1.8763316073010576
23.26383861,166.8462372,167.31021754849988,-0.4639803484998879,165.20892947048742,0.14737380022090082,1.9539142777915661
23.27112519,167.1022949,167.41707880757644,-0.3147839075764409,165.2326433606064,0.14892646579707963,2.0355089811729736
23.27841177,167.18013,167.5283883848749,-0.3482583848748959,165.25648371503962,0.15050376650286115,2.1214009033324164
23.28569836,167.5439606,167.6444557932055,-0.10049519320551781,165.2804505667657,0.1521062277931808,2.211898998646631
23.29298494,167.5226288,167.7656148988603,-0.24298609886028544,165.30454385000144,0.15373438245558474,2.3073366664032795
23.30027152,167.3692474,167.89222579342135,-0.5229783934213401,165.3287635975512,0.15538878425217048,2.4080734116179765
23.3075581,167.10897830000002,168.02467468041323,-0.915696380413209,165.3531098094154,0.15706999962293433,2.5144948713748803
23.31484469,167.3259888,168.16337416267677,-0.8373853626767698,165.37758251926687,0.15877861271383628,2.627013030696079
23.32213127,167.43374630000002,168.30876159435022,-0.8750152943501917,165.40218165993338,0.16051521646051903,2.74606471795631
23.32941785,167.82257080000002,168.4612982270306,-0.6387274270305738,165.42690726491412,0.16228042717610766,2.872110534940361
23.33670444,167.8324585,168.62146518635777,-0.7890066863577658,165.45175936840258,0.16407487823305705,3.005630939722132
23.34399102,167.8188019,168.78975728665378,-0.9709553866537703,165.47673790218596,0.16589921305905292,3.1471201714087784
23.3512776,167.8123322,168.96667628237364,-1.1543440823736546,165.50184290028335,0.16775410049413977,3.297079281596154
23.35856418,167.9275055,169.15271861878236,-1.2252131187823636,165.5270743626951,0.1696402255863308,3.4560040305009454
23.36585077,168.313736,169.34836035456183,-1.0346243545618279,165.55243232430894,0.17155829531758413,3.624369734935306
23.37313735,168.9567413,169.55403531167056,-0.5972940116705558,165.57791671552297,0.17350902868461426,3.80260956746297
23.38042393,169.6745758,169.77010959817844,-0.09553379817842256,165.60352757105147,0.17549317317113206,3.9910888539558402
23.38771052,170.0493927,169.99684626193616,0.052546438063842515,165.62926492630265,0.17751149776413996,4.190069837869375
23.3949971,170.3104858,170.23436101385906,0.07612478614095153,165.65512871063322,0.17956478517311986,4.3996675180527065
23.40228368,170.59811399999998,170.48257119297588,0.11554280702409869,165.68111895927814,0.1816538492129269,4.619798384484822
23.40957026,170.9985657,170.74113153684317,0.2574341631568302,165.70723567223786,0.18377952456838187,4.850116340036921
23.41685685,171.3500061,171.00936213706515,0.34064396293484833,165.73347888561398,0.18594267336398287,5.089940578087187
23.42414343,171.824585,171.28616623573515,0.5384187642648612,165.75984852737554,0.18814417410073317,5.338173534258887
23.43143001,172.0197449,171.56994741270853,0.4497974872914767,165.78634463345145,0.19038494036472234,5.593217838892373
23.43871659,172.2359467,171.85852508945248,0.3774216105475148,165.81296720384205,0.19266590994100652,5.852891975669431
23.44600318,172.4047852,172.14906368620777,0.2557215137922242,165.83971627534333,0.19498805194682595,6.114359358917619
23.45328976,172.66798400000002,172.43802365228316,0.22996034771685459,165.866591774536,0.19735235504378687,6.374079522703382
23.46057634,172.99732969999997,172.7211564211101,0.2761732788898712,165.89359373804314,0.19975984761596854,6.627802835451003
23.46786293,173.5981293,172.99355275180775,0.6045765481922558,165.92072220318175,0.20221158958010776,6.870618959045895
23.47514951,173.70848080000002,173.24976393238086,0.45871686761915953,165.94797709549084,0.2047086631759474,7.097078173714058
23.48243609,173.8198395,173.48400924790366,0.33583025209634343,165.97535845211462,0.2072521943533305,7.301398601435704
23.48972267,173.8672791,173.69046254278499,0.17681655721500533,166.00286627305252,0.20984334062874632,7.477752929103718
23.49700926,174.2204895,173.86360915738297,0.35688034261704615,166.03050059631641,0.21248329938424543,7.62062526168231
23.50429584,174.3946075,173.99863848684217,0.3959690131578384,166.05826134605672,0.2151732946737427,7.725203846111712
23.51158242,174.6956635,174.0918303616627,0.6038331383373077,166.08614856011116,0.2179146003841306,7.78776720116741
23.51886901,174.6313934,174.140877228642,0.49051617135799574,166.11416227701238,0.2207085311719161,7.80600642045772
23.52615559,174.5273438,174.14509543405615,0.382248365943866,166.14230241986922,0.2235564321986185,7.779236581988299
23.53344217,174.2284851,174.10548983677543,0.122995263224567,166.17056902704053,0.22645970375947178,7.7084611059754256
23.54072875,173.8075562,174.02465965327767,-0.217103453277673,166.19896209852584,0.22941978771941737,7.596277767032403
23.54801534,173.4450378,173.9065625529682,-0.4615247529682165,166.22748167355235,0.23243817727064361,7.446642702145227
23.55530192,173.3195801,173.75617634270918,-0.43659624270918584,166.25612767384007,0.2355164021414301,7.264532266727673
23.5625885,173.2299194,173.5791074236135,-0.3491880236134932,166.28490013844225,0.23865605539115262,7.055551229780076
23.56987508,173.2155304,173.38120185579677,-0.1656714557967689,166.31379906735867,0.24185877895735694,6.825544009480745
23.57716167,173.133667,173.1681996675166,-0.03453266751660067,166.34282450051046,0.24512627441666743,6.580248892589488
23.58444825,172.94358830000002,172.94546308913377,-0.0018747891337511646,166.37197635822906,0.24846028718899685,6.325026443715701
23.59173483,172.76788330000002,172.71778571872923,0.05009758127079067,166.40125468026213,0.2518626357748788,6.064668402692224
23.59902142,172.4160461,172.48928592497717,-0.07323982497717907,166.43065950705113,0.25533520117170116,5.803291216754332
23.606308,171.9641876,172.26337038860407,-0.299182788604071,166.4601907578865,0.2588799147189397,5.544299715998642
23.61359458,171.4514923,172.04274855601147,-0.5912562560114623,166.4898484730361,0.2624987893768455,5.290401293598531
23.62088116,171.0538483,171.8294870130645,-0.7756387130644953,166.51963265250038,0.26619390358254047,5.04366045698158
23.62816775,170.6703796,171.62508356191074,-0.9547039619107522,166.54954333741443,0.26996741415836584,4.8055728103379565
23.63545433,170.6706696,171.43055237348926,-0.7598827734892666,166.57958044568068,0.27382153859387093,4.5771503892147205
23.64274091,170.4350586,171.24650690774777,-0.8114483077477814,166.60974401826115,0.277758589371628,4.359004300114988
23.6500275,170.3108063,171.07324023623988,-0.7624339362398871,166.64003409681277,0.2817809623647333,4.151425177062394
23.65731408,170.2450562,170.91079665391374,-0.6657404539137417,166.67045059819554,0.28589112335767475,3.954454932360518
23.66460066,170.39295959999998,170.75903133375334,-0.36607173375335833,166.7009935638929,0.29009164493908435,3.767946124921371
23.67188724,170.3136597,170.61766231450838,-0.3040026145083914,166.7316629939046,0.2943851885113053,3.5916141320924897
23.67917383,170.3997803,170.48631163440888,-0.08653133440887473,166.76245893058103,0.29877452001650157,3.425078183811338
23.68646041,170.30491640000002,170.36453912702382,-0.05962272702379323,166.79338128939492,0.30326249010125333,3.2678953475276633
23.69374699,170.11557009999999,170.2518671398927,-0.13629703989272457,166.82443011252326,0.30785207487398586,3.119584952495469
23.70103357,170.10179140000002,170.1478009656778,-0.04600956567776393,166.85560539996584,0.31254635680901527,2.979649208902947
23.70832016,170.24996950000002,170.051843232245,0.19812626775501485,166.88690719476756,0.31734854249154687,2.847587494985901
23.71560674,170.39874269999999,169.96350511264737,0.4352375873526171,166.91833541101244,0.3222619415039258,2.7229077601309983
23.72289332,170.6549835,169.8823130652274,0.7726704347725786,166.94989009157166,0.32729001164721705,2.6051329620085197
23.73017991,170.6450958,169.80781434136244,0.8372814586375625,166.9815712800107,0.332436345872508,2.49380671547922
23.73746649,170.62767030000003,169.7395804320015,0.8880898679985307,167.01337888937223,0.33770465670619293,2.3884968859230677
23.74475307,170.5868988,169.67720821812333,0.9096905818766743,167.0453129630481,0.34309882528895413,2.2887964297862657
23.75203965,170.34948730000002,169.62032109799125,0.7291662020087699,167.07737350103832,0.34862288033334177,2.1943247166195885
23.75932624,170.21191409999997,169.56856875756637,0.6433453424336051,167.10956054760254,0.35428102039800613,2.1047271895658115
23.76661282,170.00981140000002,169.52162685060532,0.48818454939470257,167.14187401439506,0.36007759049778826,2.019675245712465
23.7738994,170.0323181,169.47919560576412,0.553122494235879,167.1743139455017,0.3660171369854473,1.9388645232769706
23.78118599,169.87849430000003,169.44099885942077,0.43749544057925505,167.20688038570324,0.3721043939148287,1.8620140798026998
23.78847257,169.692215,169.40678283341285,0.28543216658715664,167.2395732456124,0.37834426637742635,1.7888653214230241
23.79575915,169.7579498,169.37631439784045,0.38163540215956004,167.2723925698358,0.3847418904388851,1.719179937565764
23.80304573,169.5938721,169.34937984369313,0.2444922563068701,167.30533835837343,0.39130261033191344,1.6527388749877727
23.81033232,169.5977325,169.32578337303786,0.27194912696214146,167.33841065670038,0.3980320070755392,1.5893407092619556
23.8176189,169.531601,169.30534584355144,0.2262551564485591,167.3716093740403,0.404935872974972,1.5288005965361553
23.82490548,169.3731995,169.28790325547868,0.08529624452131657,167.4049345556947,0.41202027939464464,1.470948420389338
23.83219206,169.23863219999998,169.27330563849438,-0.034673438494394304,167.43838620166343,0.41929155318112765,1.415627883649804
23.83947865,169.4321899,169.2614158338964,0.17077406610360413,167.47196435811532,0.42675631008827675,1.3626951656927908
23.84676523,169.66667180000002,169.25210846844683,0.4145633315531825,167.50566893288624,0.4344214283211525,1.3120181072394543
23.85405181,169.7938843,169.2452688501856,0.548615449814406,167.5394999719715,0.44229412569464327,1.263474752519447
23.8613384,169.620224,169.24079210570716,0.37943189429284985,167.57345752206095,0.4503819468739598,1.216952636772262
23.86862498,169.42863459999998,169.23858233328139,0.19005226671859532,167.60754148994852,0.4586927465417211,1.1723480967911393
23.87591156,169.34980769999999,169.23855178952442,0.11125591047556327,167.64175192215032,0.4672347748613132,1.1295650925127896
23.88319814,169.43421940000002,169.2406202098289,0.19359919017111338,167.6760888186667,0.47601665348477723,1.0885147376774291
23.89048473,169.63562009999998,169.24471416562795,0.3909059343720287,167.7105522268812,0.48504742047730676,1.0491145182694623
23.89777131,169.8235016,169.2507664581684,0.572735141831572,167.74514205219953,0.494336503213453,1.011287902755422
23.90505789,169.8147888,169.2587156281977,0.5560731718022964,167.77985834183266,0.5038938170397627,0.9749634693252784
23.91234448,169.811264,169.26850547938787,0.542758520612125,167.81470114368426,0.5137297556960039,0.9400745800076103
23.91963106,170.00001530000003,169.280084603687,0.7199306963130425,167.84967036211935,0.523855176856156,0.9065590647114872
23.92691764,170.02719119999998,169.29340608454592,0.7337851154540544,167.8847660448688,0.5342815126774434,0.8743585269996771
23.93420422,170.021759,169.30842710980068,0.7133318901993277,167.91998819193282,0.5450207478163173,0.8434181700515518
23.94149081,169.97000119999998,169.32510871051224,0.644892489487745,167.9553368519097,0.5560854819517325,0.813686376650825
23.94877739,169.96409609999998,169.34341540523002,0.620680694769959,167.99081192777578,0.5674889047726273,0.7851145726816183
23.95606397,170.020401,169.36331510829126,0.6570858917087321,168.02641346795633,0.5792449257890515,0.7576567145458749
23.96335055,169.83073430000002,169.3847788415754,0.4459554584246064,168.06214147245123,0.5913681555517375,0.731269213572429
23.97063714,169.7737732,169.40778061795504,0.365992582044953,168.09799599055316,0.6038739825271626,0.7059106448747059
23.97792372,169.87258909999997,169.43229716789673,0.4402919321032357,168.13397692385047,0.6167785516480669,0.6815416923982012
23.9852103,169.9866943,169.45830800794374,0.5283862920562683,168.1700843214618,0.6300989184883591,0.6581247679935874
23.99249689,169.9537201,169.4857952566764,0.4679248433236012,168.20631823320116,0.6438530553808655,0.635623968094358
23.99978347,169.8859863,169.51474343465873,0.37124286534128714,168.2426785596149,0.6580598513862068,0.6140050236576181
24.00707005,169.9434814,169.54513963279118,0.3983417672088194,168.27916535034296,0.6727392891607679,0.5932349932874423
24.01435663,170.001297,169.57697332391297,0.4243236760870275,168.31577860538528,0.687912438603572,0.5732822799241292
24.02164322,170.223053,169.61023642419852,0.6128165758014745,168.35251837525016,0.7036015711559024,0.5541164777924731
24.0289298,170.38352969999997,169.64492310341512,0.7386065965848445,168.38938455909465,0.7198301525771994,0.5357083917432646
24.03621638,170.66160580000002,169.68103006978168,0.9805757302183338,168.4263772072536,0.7366230579812763,0.518029804546811
24.04350297,170.6909637,169.71855646837975,0.9724072316202523,168.46349637075537,0.7540066034873428,0.5010534941370228
24.05078955,170.7255554,169.75750375976958,0.9680516402304136,168.50074194771685,0.7720085714107404,0.48475324064199016
24.05807613,170.795517,169.79787608600301,0.9976409139969746,168.53811398899245,0.7906584617806182,0.469103635229959
24.06536271,170.9253998,169.83968013867212,1.0857196613278859,168.5756124945824,0.809987515150241,0.4540801289394924
24.0726493,170.66864009999998,169.8829253570877,0.7857147429122904,168.61323751620955,0.8300288912333081,0.43965894964483876
24.07993588,170.7516632,169.9276237917066,0.8240394082934017,168.6509889506018,0.8508176958352829,0.42581714526950193
24.08722246,170.78045649999999,169.973790578925,0.8066659210749947,168.6888668493084,0.8723912954979138,0.41253243411868185
24.09450904,170.71873469999997,170.0214438409396,0.6972908590603595,168.72687121232946,0.8947893711281052,0.3997832574820394
24.10179563,170.47761540000002,170.07060496521203,0.4070104347879919,168.76500209208166,0.9180541543668266,0.38754871876352814
24.10908221,170.5597534,170.1212985034452,0.4384548965548163,168.8032593839048,0.9422304911415806,0.37580862839882123
24.11636879,170.5778503,170.1735527667497,0.4042975332502863,168.84164314004227,0.9673662427904371,0.36454338391699614
24.12365538,170.5121002,170.2273998442079,0.28470035579209707,168.88015341343203,0.993512424821128,0.3537340059547382
24.13094196,170.5171814,170.28287560541676,0.23430579458323564,168.9187900983717,1.020723342875963,0.3433621641691003
24.13822854,170.46293640000002,170.34002040217288,0.12291599782713547,168.9575532476258,1.0490570805810377,0.33341007396602523
24.14551512,170.5633392,170.39887906016367,0.16446013983633634,168.9964428611945,1.0785756557253294,0.32386054324381863
24.15280171,170.7568665,170.45950135045751,0.29736514954248605,169.0354589927091,1.10934542511202,0.3146969326363982
24.16008829,170.6243896,170.52194200067404,0.10244759932595571,169.07460153507998,1.1414372718968973,0.3059031936971601
24.16737487,170.6389771,170.5862615757951,0.05271552420489911,169.1138705417652,1.1749272515962954,0.2974637824336131
24.17466146,170.79801940000002,170.65252666105155,0.14549273894846237,169.15326606691713,1.2098969055478537,0.2893636885865824
24.18194804,171.0401459,170.72081004170536,0.31933585829463595,169.19278800240443,1.246433582863249,0.2815884564376919
24.18923462,171.2970123,170.79119176092868,0.5058205390713226,169.23243640220642,1.2846312507498314,0.2741241079724382
24.1965212,171.53909299999998,170.8637593248163,0.6753336751836798,169.27221126632253,1.3245908807728413,0.26695717772091715
24.20380779,171.5662994,170.93860852210526,0.6276908778947359,169.3121126495996,1.3664211903839525,0.26007468212169216
24.21109437,171.49337769999997,171.01584370279167,0.4775339972082975,169.35214044251813,1.4102391134186352,0.25346414685488966
24.21838095,171.564209,171.09557916161683,0.46862983838317973,169.39229469975078,1.4561709217902359,0.24711354007581554
24.22566753,171.74646,171.17793958165254,0.5685204183474752,169.43257542129777,1.504352860002623,0.24101130035214494
24.23295412,171.7719574,171.2630611994816,0.508896200518393,169.47298266270013,1.5549322279772115,0.23514630880425297
24.2402407,171.6137238,171.35109238522833,0.2626314147716755,169.51351631304954,1.6080681616654164,0.22950791051337166
24.24752728,171.4756012,171.4421955133307,0.03340568666931176,169.55417642771317,1.6639332299634537,0.22408585565405992
24.25481387,171.4299622,171.53654793554915,-0.10658573554914597,169.59496306275287,1.7227145585480006,0.21887031424827308
24.26210045,171.5640717,171.63434302963614,-0.07027132963614235,169.63587610621903,1.784615037973397,0.2138518854437093
24.26938703,171.6167145,171.73579260349396,-0.11907810349396186,169.6769156139992,1.8498554458835659,0.20902154361120984
24.27667361,171.60084530000003,171.84112820382234,-0.24028290382230466,169.71808158609372,1.9186759615637048,0.20437065616491396
24.2839602,171.73718259999998,171.9506034386285,-0.21342083862850814,169.75937407925892,1.9913384003029841,0.19989095906658072
24.29124678,171.9467468,172.06449566286878,-0.11774886286877972,169.80079298015562,2.068128112762675,0.19557456995049516
24.29853336,172.2675781,172.18310945597543,0.08446864402458232,169.8423383453669,2.149357170630209,0.1914139399783158
24.30581995,172.2798004,172.30677910089173,-0.026978700891731933,169.8840102321692,2.2353670067727123,0.1874018619498225
24.31310653,172.31002809999998,172.43587131560577,-0.1258432156057836,169.92580852618266,2.326531314857088,0.183531474566023
24.32039311,172.5116882,172.5707899623685,-0.05910176236849907,169.96773328451047,2.4232604597173917,0.1797962181406384
24.32767969,172.3770599,172.7119795500823,-0.3349196500822984,170.00978450715263,2.526005197327655,0.17618984560200734
24.33496628,172.17115780000003,172.85993033406197,-0.6887725340619397,170.0519622520801,2.6352616809346205,0.17270640104723717
24.34225286,172.1422577,173.01518285281057,-0.8729251528105806,170.09426640352456,2.75157622163375,0.1693402276522587
24.34953944,172.4460449,173.17833522865357,-0.732290328653562,170.13669701928336,2.8755522812930336,0.16608592807718145
24.35682602,173.1071014,173.35004928194084,-0.24294788194083594,170.17925409935663,3.007856809617129,0.16293837296707403
24.36411261,173.5040131,173.53105885758708,-0.02704575758707506,170.22193770240915,3.149228473821306,0.1598926813566365
24.37139919,173.4471436,173.72217779181952,-0.2750341918195147,170.2647477112846,3.3004858537251742,0.15694422680973824
24.37868577,173.1886749,173.92431163832816,-0.7356367383281679,170.3076841844745,3.462538851745476,0.1540886021081756
24.38597236,173.0056458,174.1384686821022,-1.1328228821022037,170.35074718116437,3.6363998786011087,0.15132162233672614
24.39325894,173.1541901,174.36577235034972,-1.2115822503497213,170.39393658315635,3.8231964412922643,0.14863932590109452
24.40054552,173.49479680000002,174.60747825091153,-1.1126814509115093,170.4372524494629,4.024187859256751,0.14603794219187718
24.4078321,173.6326752,174.86499048743636,-1.2323152874363643,170.48069478008358,4.240781809772179,0.1435138975805844
24.41511869,173.64065549999998,175.13988231520236,-1.4992268152023769,170.5242636348986,4.474554881102111,0.14106379920164203
24.42240527,173.8018341,175.4339174426737,-1.6320833426736954,170.56795889432158,4.727274108830398,0.13868443952171572
24.42969185,174.1070099,175.74907835362492,-1.6420684536249155,170.61178061805913,5.000924967897394,0.1363727676683885
24.43697844,174.5242615,176.08759499231343,-1.5633334923134328,170.65572886651137,5.297740234088827,0.13412589171324704
24.44426502,174.8072815,176.45197694775146,-1.6446954477514737,170.699803519051,5.620232349134763,0.13194107956571094
24.4515516,175.1978149,176.84505434059054,-1.647239440590539,170.74400463590507,5.971233971860546,0.1298157328249214
24.45883818,175.53921509999998,177.2700187987592,-1.7308036987592175,170.78833221707328,6.353939189852442,0.12774739183347952
24.46612477,175.91809080000002,177.73047219965602,-1.8123813996560045,170.8327863236509,6.771952153259936,0.1257337227451672
24.47341135,176.40158080000003,178.23047643816562,-1.8288956381655908,170.87736683362164,7.229337082832375,0.12377252171161947
24.48069793,177.1264954,178.77461366629834,-1.6481182662983258,170.9220738079065,7.730678166594575,0.12186169179726394
24.48798451,177.94754030000001,179.36804305247367,-1.4205027524736522,170.96690724650568,8.281136558091264,0.11999924787672296
24.4952711,178.8922577,180.01656182606558,-1.1243041260655957,171.0118672112086,8.886511309435608,0.11818330542137298
24.50255768,180.0002136,180.72665714777642,-0.7264435477764266,171.0569535786102,9.553291484442704,0.11641208472352035
24.50984426,181.10969540000002,181.50555599471744,-0.3958605947174192,171.10216641032594,10.288705693858873,0.11468389053263504
24.51713085,182.05242919999998,182.36124566660578,-0.30881646660580486,171.14750576866606,11.100742783296546,0.11299711464318235
24.52441743,183.056076,183.30245425873676,-0.24637825873676888,171.1929715291842,11.998132491880378,0.1113502376721704
24.53170401,184.2068024,184.33857928865515,-0.13177688865516757,171.2385637540167,12.990273724120662,0.10974181051779051
24.53899059,185.8925171,185.47950647717866,0.41301062282133216,171.28428244316365,14.087053574757908,0.1081704592570975
24.54627718,187.3522644,186.73528802881899,0.6169763711810106,171.33012765962894,15.298525492655614,0.10663487653442458
24.55356376,188.8253784,188.11559542620344,0.709782973796564,171.37609927757796,16.634362322645824,0.10513382597965808
24.56085034,190.766922,189.62888681794652,1.1380351820534713,171.42219735984145,18.103023332285762,0.10366612581931131
24.56813693,192.66482539999998,191.28115195789948,1.383673442100502,171.46842196994407,19.710499336090844,0.10223065186456215
24.57542351,195.03094480000001,193.0741343096791,1.956810490320919,171.51477298100974,21.458534988795872,0.10082633987347883
24.58271009,197.1994629,195.00296367884934,2.1964992211506456,171.56125045638987,23.342261051878022,0.09945217058145328
24.58999667,199.3696136,197.05313915492943,2.3164744450705825,171.60785439608446,25.347177584190995,0.09810717465397627
24.59728326,201.2984314,199.1970460393777,2.101385360622288,171.65458486431203,27.44567074895521,0.09679042611046518
24.60456984,203.07745359999998,201.39040835571768,1.6870452442823023,171.7014417328087,29.59346557602603,0.09550104688295054
24.61185642,204.6712799,203.56956465906651,1.101715240933487,171.7484250656197,31.726901399944705,0.0942381935021188
24.619143,206.0964966,205.65079725915544,0.44569934084455554,171.7955348627454,33.762261334370734,0.093001062039304
24.62642959,207.23609919999998,207.53331712602287,-0.29721792602288133,171.84277118909813,35.59875705447304,0.09178888245169069
24.63371617,208.20431519999997,209.10715639295464,-0.9028411929546678,171.89013391502579,37.12642155477391,0.09060092315493397
24.64100275,208.78019709999998,210.26615205717297,-1.4859549571729929,171.9376231052679,38.23909247278195,0.08943647912310898
24.64828934,208.8845215,210.92413683342357,-2.039615333423569,171.98523882525808,38.85060313294072,0.08829487522476542
24.65557592,208.74263,211.03046485356498,-2.2878348535649877,172.03298094430238,38.91030844017135,0.08717546909124205
24.6628625,208.5570831,210.58006486832574,-2.022981768325735,172.08084952766114,38.41313770052663,0.0860776401379539
24.67014908,207.97348019999998,209.61447830389994,-1.6409981038999604,172.12884457533403,37.40063293418351,0.08500079438240564
24.67743567,207.16220090000002,208.2135132329741,-1.051312332974078,172.17696615344937,35.95260271948345,0.08394436004126991
24.68472225,206.0669708,206.4804954542444,-0.4135246542443838,172.22521412992478,34.172373532313806,0.08290779200579738
24.69200883,204.8186493,204.52581495973075,0.2928343402692519,172.2735885707143,32.170335827085,0.08189056193145247
24.69929542,203.34382630000002,202.45304661597487,0.8907796840251478,172.32208954246687,30.050064911935536,0.08089216157246455
24.706582,201.90600590000003,200.3499375349091,1.5560683650909368,172.37071691205904,27.89930851713841,0.07991210571163934
24.71386858,200.3977966,198.2844486138186,2.1133479861813953,172.4194707459651,25.78602794490614,0.0789499229473411
24.72115516,199.1343536,196.30478430400137,2.829569295998624,172.46835104418574,23.75842809954528,0.07800516027034007
24.72844175,197.45620730000002,194.44180874818107,3.0143985518189425,172.5173578740637,21.847373494567623,0.07707737954977552
24.73572833,195.60076899999999,192.7125087725285,2.888260227471477,172.5664911010865,20.06985150965264,0.07616616178936347
24.74301491,193.59854130000002,191.12352511293062,2.4750161870694,172.61575079242357,18.432503221779935,0.07527109872713093
24.75030149,191.506073,189.6742928702751,1.8317801297248764,172.66513694807497,16.93476412496206,0.07439179723808234
24.75758808,189.42781069999998,188.35955380739676,1.068256892603216,172.71464963607832,15.571376295112216,0.07352787620622984
24.76487466,187.5720825,187.17125715274835,0.4008253472516401,172.76428872053202,14.334289461596251,0.07267897062007894
24.77216124,185.9667969,186.09990057585168,-0.13310367585168592,172.81405426930007,13.21400158267874,0.07184472387285526
24.77944783,184.8718872,185.13545655411295,-0.2635693541129456,172.86394635094064,12.2004854123127,0.07102479085960885
24.78673441,183.8372192,184.26797207926094,-0.4307528792609503,172.91396482851098,11.283788410003993,0.07021884074596402
24.79402099,182.9212646,183.4879248277304,-0.5666602277304094,172.96410977039557,10.454388507602644,0.06942654973221309
24.80130757,182.03834530000003,182.78643192601632,-0.7480866260162884,173.01438117659472,9.703403144303891,0.06864760511771283
24.80859416,181.0917358,182.15534359254576,-1.0636077925457528,173.06477911636034,9.022682773490406,0.06788170269501935
24.81588074,180.1306763,181.58727304422436,-1.4565967442243561,173.11530345136168,8.404841042329577,0.06712855053309254
24.82316732,179.43408200000002,181.07557508410716,-1.6414930841071396,173.16595425067737,7.843232971138349,0.0663878622914348
24.83045391,179.0818024,180.61430804476942,-1.5325056447694294,173.21673158408032,7.331917100596652,0.06565936009245535
24.83774049,178.707428,180.1981814604961,-1.4907534604961086,173.2676353121982,6.865603371191741,0.06494277710617664
24.84502707,178.6429291,179.822493184156,-1.1795640841559987,173.31866550463053,6.439589828292179,0.06423785123329118
24.85231365,178.16499330000002,179.4830724241747,-1.3180791241746874,173.36982216137733,6.049705933978031,0.06354432881935132
24.85960024,177.6157074,179.17622148177833,-1.5605140817783365,173.42110535290533,5.692254166440148,0.0628619624328571
24.86688682,176.95262150000002,178.89866409745144,-1.9460425974514237,173.4725149384543,5.36395864467107,0.06219051432606434
24.8741734,176.412384,178.64749426516664,-2.2351102651666395,173.52405098831764,5.061913526287886,0.06152975056111289
24.88145998,176.1935425,178.4201341282607,-2.2265916282607066,173.57571350249532,4.783541181236949,0.060879444528454896
24.88874657,176.32783510000002,178.2142941805227,-1.886459080522684,173.62750255214848,4.5265522534729845,0.060239374901217245
24.89603315,176.6502686,178.02793974590534,-1.3776711459053388,173.67941799512857,4.288912421860587,0.05960932891618627
24.90331973,176.57015990000002,177.8592587724668,-1.2890988724667807,173.73145990242278,4.068809773148195,0.0589890968958197
24.91060632,176.529953,177.7066359827231,-1.1766829827230936,173.78362834571317,3.8646291622637072,0.0583784747462258
24.9178929,176.1268921,177.5686298966658,-1.4417377966658194,173.83592318180968,3.6749294486341113,0.057777266222020826
24.92517948,175.8088074,177.443951012623,-1.6351436126229828,173.88834448222065,3.498421252683452,0.057185277718888074
24.93246606,175.7497864,177.33144467755912,-1.5816582775591144,173.94089224694596,3.3339501091462673,0.05660232146687813
24.93975265,175.9312744,177.23007500651943,-1.2988006065194213,173.9935665483615,3.180480244417886,0.0560282137400278
24.94703923,175.8853302,177.1389116678384,-1.2535814678384156,174.04636724188924,3.0370816481101013,0.05546277783906199
24.95432581,175.91300959999998,177.05711701393264,-1.1441074139326588,174.09929439973098,2.9029167749871942,0.05490583921445615
24.9616124,176.107132,176.98393601711285,-0.8768040171128462,174.15234809478386,2.7772306945899503,0.05435722773905327
24.96889898,176.4288483,176.91868727557292,-0.48983897557292266,174.20552818142812,2.659342314368046,0.053816779776742124
24.97618556,176.5836334,176.86075430756523,-0.27712090756523367,174.2588347323865,2.5486352416452767,0.0532843335334609
24.98347214,176.3442841,176.80957884450308,-0.46529474450306907,174.31226774765923,2.4445513648904202,0.05275973195341468
24.99075873,176.193924,176.76465440543822,-0.5707304054382121,174.36582730083762,2.346584283465839,0.05224282113477153
24.99804531,175.94052119999998,176.72552102008015,-0.7849998200801735,174.41951324491265,2.254274322127588,0.05173345303991188
25.00533189,175.8285065,176.6917599958078,-0.8632534958077827,174.4733256533019,2.167202861378796,0.05123148112707682
25.01261847,175.6605835,176.66298987601576,-1.002406376015756,174.52726452600575,2.084988586919716,0.050736763090297295
25.01990506,175.8102264,176.63886254420777,-0.8286361442077634,174.5813299373093,2.00728344752202,0.05024915937645558
25.02719164,175.977951,176.6190599838445,-0.6411089838445037,174.6355217388152,1.9337697092771435,0.049768535752125045
25.03447822,176.0211945,176.6032910939979,-0.5820965939979033,174.68984000463558,1.8641563301699726,0.04929475919234164
25.04176481,176.03067019999997,176.59128916035178,-0.5606189603518033,174.74428480957647,1.7981766509378323,0.0488276998374801
25.04905139,175.83120730000002,176.58280951877595,-0.751602218775929,174.7988560041989,1.7355862817927505,0.04836723278427855
25.05633797,175.6900177,176.577627353192,-0.8876096531920155,174.8535536631358,1.676160455902483,0.04791323415370592
25.06362455,175.8720245,176.57553588873657,-0.7035113887365583,174.9083777863874,1.6196925187687117,0.047465583580446356
25.07091114,176.2001648,176.57634469784998,-0.3761798978499655,174.96332844945323,1.565992085511589,0.04702416288516122
25.07819772,176.67572019999997,176.57987819008602,0.09584200991395164,175.01840550150678,1.5148838301679817,0.046588858411263784
25.0854843,177.0078125,176.58597427316747,0.42183822683253425,175.0736090178749,1.4662056979774092,0.046159557315143755
25.09277089,177.0730743,176.59448315747247,0.47859114252753443,175.12893907457806,1.419807933546483,0.045736149347940576
25.10005747,177.05737299999998,176.6052662194337,0.4521067805662824,175.18439551974814,1.3755521711941645,0.04531852849140306
25.10734405,177.1082001,176.6181950947684,0.49000500523160895,175.23997842923268,1.3333100761320698,0.04490658940365497
25.11463063,177.2307281,176.63315075429622,0.597577345703769,175.29568780303168,1.2929627215788877,0.04450022968565156
25.12191722,177.47148130000002,176.65002274384844,0.8214585561515833,175.3515237178599,1.2543996773025514,0.04409934868598846
25.1292038,177.506958,176.66870837110082,0.8382496288991774,175.40748602046108,1.217518501007348,0.04370384963240562
25.13649038,177.515976,176.68911219525884,0.8268638047411514,175.46357478737673,1.1822237716107515,0.04331363627136753
25.14377696,177.53147890000002,176.71114534863742,0.8203335513626087,175.5197900186066,1.1484267150124954,0.04292861501831457
25.15106355,177.6059418,176.73472505843108,0.8712167415689294,175.57613179156021,1.1160445730409991,0.042548693829874244
25.15835013,177.3424072,176.75977403075683,0.5826331692431665,175.6325999515924,1.0850002949362116,0.04217378422822952
25.16563671,177.2680054,176.78622020466207,0.4817851953379204,175.68919457593893,1.0552218306027454,0.04180379812038936
25.1729233,177.3611908,176.81399626296388,0.5471945370361198,175.74591574252975,1.0266418710922618,0.041438649341882315
25.18020988,177.3295135,176.84303914416412,0.48647435583586685,175.80276329567857,0.9991975934051912,0.04107825508036649
25.18749646,177.536026,176.8732899382965,0.6627360617034981,175.85973731314164,0.97283009233365,0.040722532821204686
25.19478304,177.4127197,176.90469343211365,0.5080262678863505,175.91683779491905,0.947484234882551,0.04037140231206052
25.20206963,177.34129330000002,176.93719791372584,0.40409538627417874,175.97406481963526,0.9231083095497531,0.04002478454083417
25.20935621,177.22923280000003,176.97075473834306,0.25847806165697307,176.03141823021485,0.8996539045396523,0.039682603588559844
25.21664279,177.3801727,177.00531836310176,0.3748543368982382,176.0888981051089,0.8770754742598096,0.0393447837330446
25.22392938,177.4738159,177.04084600589948,0.43296989410052333,176.14650452346234,0.8553302315753741,0.03901125086177369
25.23121596,177.560791,177.07729729690345,0.48349370309654205,176.2042373271587,0.8343780359664763,0.03868193377828137
25.23850254,177.5744019,177.11463439112978,0.45976750887021467,176.26209659516928,0.8141810345433482,0.03835676141716023
25.24578912,177.7757416,177.15282160911374,0.6229199908862597,176.32008232749433,0.7947036169762457,0.03803566464317051
25.25307571,177.6794128,177.1918253867189,0.4875874132810907,176.37819460397304,0.7759122074242321,0.03771857532162487
25.26036229,177.65750119999998,177.231613919537,0.4258872804629732,176.43643326510016,0.7577752264187635,0.037405428018095425
25.26764887,177.4897919,177.27215735471043,0.21763454528957027,176.49479839054175,0.7402628068155609,0.03709615735310939
25.27493545,177.6131134,177.31342745846231,0.2996859415376889,176.5532899802979,0.7233467784496259,0.036790699714770385
25.28222204,177.9402618,177.3553976168406,0.5848641831593966,176.61190811490167,0.7070005095620837,0.036488992376852214
25.28950862,178.241272,177.39804250239948,0.8432294976005323,176.6706526334599,0.6911988938212691,0.03619097511830306
25.2967952,178.0418854,177.44133832552168,0.6005470744783281,176.72952361633236,0.675918121480991,0.03589658770834584
25.30408179,178.0174255,177.48526257831134,0.5321629216886663,176.78852114457345,0.6611356625966373,0.035605771141260345
25.31136837,177.8279572,177.52979376880447,0.298163431195519,176.84764505624833,0.646830243773827,0.03531846878232495
25.31865495,177.95349119999997,177.57491170765726,0.37857949234270905,176.90689543223743,0.6329816514747255,0.0350346239450949
25.32594153,178.1034851,177.62059719820752,0.48288790179248053,176.96627227254123,0.6195707442010012,0.034754181465275626
25.33322812,178.26951599999998,177.66683209547028,0.6026839045296981,177.02577565890738,0.6065793496683521,0.03447708689454181
25.3405147,178.4173279,177.7135989914613,0.7037289085386931,177.08540542801313,0.5939902754570273,0.03420328799116057
25.34780128,178.51551819999997,177.76088154003392,0.754636659966053,177.14516166143358,0.5817871461871016,0.033932732413240616
25.35508787,178.64804080000002,177.80866421766942,0.8393765823306012,177.20504444143694,0.5699544073773535,0.03366536885511431
25.36237445,178.4377136,177.85693207509735,0.5807815249026476,177.26505360365934,0.558477323333752,0.03340114810425973
25.36966103,178.57467649999998,177.90567108560873,0.6690054143912505,177.32518923019632,0.5473418345957417,0.03314002081667522
25.37694761,178.6708832,177.9548678412822,0.7160153587177831,177.3854513210473,0.5365345812685908,0.03288193896633208
25.3842342,178.6849213,178.00450964733116,0.6804116526688517,177.44583995917606,0.5260428330490111,0.03262685510609217
25.39152078,178.80519099999998,178.05458421225973,0.7506067877402529,177.50635497882956,0.5158545096876359,0.03237472374252336
