Repository: r-a-morrison/fe_alloy_sound_velocities

# Fe Alloy Sound Velocities
by Rachel Morrison

This is a repository of my graduate research on iron-nickel sound velocities at extreme pressures.

## Abstract
The Earth's iron-dominant core is known to contain nickel from cosmochemical analysis and some amount of light elements from geophysical constraints on density and seismic wave velocities. Although there have been several studies to constrain thermoelastic properties of iron-alloys, there has been no systematic study on the effects of nickel and light elements on properties of iron using the same experimental methods and data analysis approach.

File: 010_XRDAnalysis/FeNi/FeNi_DAC11_P3a_015/FeNi_DAC11_P3a_015_results.csv
File name,wR,Red. chi^2,Start,End,Wavelength,Bg num,extrapeak a,hcp FeNi a,hcp FeNi c,extrapeak Vol,hcp FeNi Vol,hcp FeNi c/a
FeNi_DAC11_P3a_015,0.0034696779314969052,0.06469307487528418,22,29,0.860255,3,2.96523575547541,2.4535607887340634,3.948634174357572,26.072200357690868,20.58596245719246,1.6093484182207303

File: 010_XRDAnalysis/FeNi/FeNi_DAC11_P3a_015/FeNi_DAC11_P3a_015_curves.csv (part 2 of 3)
2theta,Intensity,Model,Residual,Background,extrapeak,hcp FeNi
24.4078321,335.33923339999996,335.959998162402,-0.6207647624020183,334.73665071389115,0.08196952383822959,1.1413779246725821
24.41511869,335.3289795,335.99230995005854,-0.6633304500585382,334.7601560135663,0.08037283525588265,1.1517811012363328
24.42240527,335.6235046,336.02506305904944,-0.4015584590494541,334.7836251789786,0.0788222640741009,1.1626156159967382
24.42969185,335.86584469999997,336.0582670442913,-0.19242234429134442,334.80705824241085,0.07731604964636987,1.1738927522341025
24.43697844,336.1627808,336.0919322038088,0.07084859619118333,334.83045523594797,0.07585251528802849,1.1856244525728503
24.44426502,335.79187010000004,336.126069462864,-0.3341993628639557,334.85381609537075,0.07443006907332878,1.1978232984199244
24.4515516,335.80883789999996,336.16069067922956,-0.3518527792296027,334.8771408528137,0.07304718722724006,1.2105026391886646
24.45883818,335.7319336,336.1958084897827,-0.4638748897826872,334.9004295082766,0.07170241800146052,1.2236765635046096
24.46612477,335.9288635,336.23143643916814,-0.302572939168158,334.9236820936462,0.07039437395927123,1.2373599715626284
24.47341135,336.1608582,336.267588819965,-0.106730619964992,334.94689854509977,0.06912173547260753,1.2515685393926193
24.48069793,336.44424439999995,336.3042810055403,0.13996339445964168,334.97007889457313,0.06788323656814631,1.2663188743990246
24.48798451,336.7072144,336.3415292979482,0.3656851020517706,334.99322314206677,0.066677668994195,1.2816284868872638
24.4952711,336.77191160000007,336.37935107497304,0.3925605250270223,335.01633131926883,0.06550387585325063,1.2975158798509363
24.50255768,336.9361877,336.4177646315723,0.518423068427694,335.03940336275303,0.06436075523089502,1.3140005135883785
24.50984426,336.90820310000004,336.45678954501113,0.45141355498890334,335.0624393042572,0.06324724793374094,1.3311029928201525
24.51713085,336.8166809,336.4964465808079,0.3202343191920818,335.0854391753213,0.062162340064769055,1.3488450654218394
24.52441743,336.684906,336.5367575880008,0.14814841199921602,335.10840291281596,0.06110506501360244,1.367249610171238
24.53170401,336.558136,336.5777458927108,-0.019609892710832355,335.13133054833077,0.06007449236775286,1.3863408520123295
24.53899059,336.4029846,336.6194361534849,-0.21645155348488743,335.1542220818656,0.0590697318752349,1.4061443397440492
24.54627718,336.14300539999994,336.6618545515976,-0.5188491515976921,335.17707754476214,0.058089928695527225,1.4266870781399534
24.55356376,336.2906494,336.70502864064235,-0.4143792406423472,335.19989687428745,0.05713426694091829,1.4479974994140055
24.56085034,336.4202576,336.74898778548703,-0.32873018548701793,335.22268010183296,0.05620195990988523,1.4701057237441812
24.56813693,335.9215088,336.7937630889716,-0.8722542889715896,335.2454272585915,0.0552922526609466,1.4930435777191284
24.57542351,335.4904175,336.8393873064812,-1.34896980648125,335.26813828212744,0.05440442409902984,1.516844600254776
24.58271009,335.82754520000003,336.8858953261864,-1.058350126186383,335.29081320368346,0.053537778055354285,1.541544344447602
24.58999667,336.59399410000003,336.9333240444886,-0.33932994448855425,335.3134520232595,0.052691646958987266,1.5671803742700623
24.59728326,336.68658450000004,336.9817126231813,-0.29512812318125725,335.3360547718506,0.05186538817402379,1.593792463156636
24.60456984,336.497345,337.0311023615559,-0.5337573615558995,335.3586213874172,0.05105838729870413,1.6214225868399723
24.61185642,336.3972168,337.08153724444287,-0.6843204444428466,335.3811519010039,0.05027005021866043,1.6501152932203096
24.619143,336.6419067,337.1330638391356,-0.4911571391356233,335.4036463126106,0.04949980658555604,1.6799177199394753
24.62642959,336.6227722,337.18573160781875,-0.5629594078187665,335.42610465303414,0.048747106622320284,1.7108798481623142
24.63371617,336.7126465,337.23959280393626,-0.5269463039362563,335.4485268606314,0.04801142425864726,1.7430545190462123
24.64100275,336.8191833,337.2947031073503,-0.4755198073502811,335.4709129662487,0.047292250012465994,1.7764978910891143
24.64828934,337.13076780000006,337.3511216325427,-0.22035383254262797,335.49326300053417,0.04658909331689071,1.81126953869165
24.65557592,337.300415,337.4089109229727,-0.10849592297273603,335.51557690214213,0.045901484484086805,1.8474325363464874
24.6628625,337.447998,337.4681376683254,-0.020139668325441562,335.53785470177,0.04522896812932269,1.8850539984260901
24.67014908,337.483551,337.52887266948267,-0.04532166948268923,335.56009639941806,0.0445711063050845,1.9242051637595383
24.67743567,337.775116,337.5911912961131,0.18392470388693027,335.5823020255359,0.043927475941884835,1.9649617946353082
24.68472225,337.7929077,337.6551734602827,0.1377342397173038,335.6044715191745,0.043297671687690054,2.007404269420481
24.69200883,337.93121339999993,337.72090447267504,0.21030892732488837,335.62660491083307,0.042681299968106094,2.0516182618738967
24.69929542,337.6573792,337.7884751675353,-0.13109596753531605,335.64870223081306,0.04207798110999004,2.0976949556122326
24.706582,337.26568599999996,337.85798201410137,-0.5922960141014073,335.67076341846223,0.041487351162890415,2.145731244476253
24.71386858,336.8079224,337.92952810541044,-1.1216057054104454,335.6927885041314,0.040909056380463396,2.195830544898594
24.72115516,336.79357910000004,338.0032232574231,-1.2096441574230425,335.7147774878206,0.040342756024867164,2.2481030135776106
24.72844175,337.04101560000004,338.0791847112843,-1.038169111284276,335.73673039963296,0.039788120276840366,2.3026661913745063
24.73572833,337.1733704,338.157537258757,-0.9841668587569643,335.7586471793128,0.03924483278832437,2.3596452466558744
24.74301491,337.3015137,338.23841445666585,-0.9369007566658638,335.78052785701266,0.03871258566254624,2.419174013990668
24.75030149,337.44195560000003,338.32195884946674,-0.8800032494667107,335.80237243273257,0.03819108208194148,2.48139533465221
24.75758808,337.7098999,338.40832287925457,-0.6984229792545875,335.8241809363774,0.03768003443261747,2.546461908444576
24.76487466,338.2043152,338.49766914884697,-0.2933539488469705,335.8459533080879,0.03717916670231084,2.61453667405671
24.77216124,338.7513123,338.59017193154494,0.16114036845505098,335.8676895778184,0.03668820989785287,2.6857941438286845
24.77944783,339.0883484,338.6860176957774,0.4023307042225497,335.8893897753251,0.03620690385260083,2.7604210165996736
24.78673441,339.0100403,338.7854056172294,0.22463468277061338,335.9110538410462,0.03573499880521397,2.8386167773779807
24.79402099,338.84127810000007,338.88854936315636,-0.04727126315628993,335.9326818047874,0.03527225111074457,2.9205953072581776
24.80130757,338.8401489,338.99567763934505,-0.1555287393450726,335.95427366654854,0.03481842558403136,3.006585547212463
24.80859416,338.71966549999996,339.10703561916125,-0.3873701191612895,335.9758294558878,0.03437329392985774,3.0968328693436034
24.81588074,338.5927124,339.22288554876593,-0.6301731487659481,335.99734911363953,0.03393663689000085,3.1915997982363824
24.82316732,338.60385130000003,339.34350896559175,-0.7396576655917215,336.0188326694114,0.03350824030630705,3.2911680558740777
24.83045391,338.6040039,339.4692076515621,-0.8652037515620918,336.0402801526126,0.03308789674424939,3.395839602205272
24.83774049,338.5407715,339.6003045469387,-1.0595330469386681,336.06169150437495,0.032675406923677174,3.5059376356400502
24.84502707,338.39132689999997,339.73714632053975,-1.345819420539783,336.08306675415724,0.03227057601988974,3.6218089903626356
24.85231365,338.544342,339.88010429116633,-1.3357622911663611,336.10440590195975,0.0318732157539657,3.743825173452631
24.85960024,338.7304382,340.02957646764696,-1.2991382676469811,336.12570897699345,0.031483143061831934,3.8723843475916544
24.86688682,338.9425659,340.1859884220324,-1.2434225220324038,336.1469759207864,0.0311001820166223,4.007912319229359
24.8741734,339.24118039999996,340.349796240519,-1.1086158405190645,336.1682067625994,0.03072416041694591,4.150865317502629
24.88145998,339.36648560000003,340.5214874205931,-1.1550018205930428,336.1894015024326,0.0303549117461806,4.3017310064143315
24.88874657,339.1741333,340.7015829776654,-1.5274496776654019,336.2105601692987,0.02999227395521589,4.461030534411521
24.89603315,339.32815550000004,340.8906379867251,-1.5624824867250595,336.23168270512235,0.029636091267912612,4.6293191903348125
24.90331973,339.7948914,341.0892444213315,-1.294353021331517,336.2527691389661,0.02928621102645588,4.807189071338969
24.91060632,340.35461430000004,341.2980315490945,-0.9434172490944661,336.27381949969424,0.028942485061328422,4.995269564338922
24.9178929,340.8953247,341.5176656902511,-0.6223409902510753,336.2948337295285,0.028604770912151963,5.194227189810476
24.92517948,341.12606810000005,341.7488520579022,-0.6227839579021293,336.31581185738276,0.028272928848520663,5.40476727167091
24.93246606,341.21194460000004,341.9923330002369,-0.7803884002368591,336.3367538832572,0.027946823621990562,5.627632293357719
24.93975265,341.12728880000003,342.24888702308226,-1.1215982230822306,336.3576598358178,0.02762632341670424,5.863600863847778
24.94703923,341.42965699999996,342.5193244532247,-1.089667453224763,336.37852965768263,0.027311301469134238,6.113483494072978
24.95432581,341.6725464,342.8044849770221,-1.1319385770221402,336.39936337756757,0.027001633302529648,6.378119966152017
24.9616124,342.19726560000004,343.10522999170155,-0.9079643917015119,336.42016102399026,0.026697197957794308,6.658371769753499
24.96889898,342.739502,343.4224319406107,-0.682929940610677,336.4409225398657,0.02639787909684534,6.955111521648154
24.97618556,343.2607727,343.756964156936,-0.4961914569360033,336.46164795376126,0.026103562383609412,7.2692126407911655
24.98347214,343.33950810000005,344.1096825561585,-0.7701744561584292,336.48233726567685,0.0258141370541398,7.6015311534275005
24.99075873,343.9098816,344.4814049680016,-0.5715233680015785,336.502990503932,0.02552949500391783,7.9528849690656935
24.99804531,344.2887268,344.8728815908684,-0.5841547908684106,336.5236076118381,0.02524953224386725,8.324024446786469
25.00533189,344.9079895,345.2847636302165,-0.37677413021651773,336.54418861776435,0.024974146460589257,8.715600865991572
25.01261847,345.3524475,345.71755882370365,-0.3651113237036725,336.56473352171054,0.02470323849279764,9.128122063500328
25.01990506,346.25985719999994,346.1715810053748,0.08827619462516623,336.5852423517981,0.02443671148557571,9.561901942091069
25.02719164,346.71151729999997,346.646885981535,0.06463131846498982,336.605715051735,0.024174472261755574,10.016996457538209
25.03447822,347.4570618,347.1432030247139,0.31385877528612127,336.6261516496918,0.02391642904493899,10.49313494597719
25.04176481,347.5764465,347.65985018237643,-0.08340368237645635,336.6465521736412,0.023662492503294354,10.989635516231939
25.04905139,348.1929932,348.19563914978903,-0.002645949789041424,336.6669165675888,0.02341257669261014,11.505310005507603
25.05633797,349.03149410000003,348.7487787510577,0.282715348942304,336.68724485955624,0.023166596891762092,12.038367294609708
25.06362455,350.1626282,349.31676712525905,0.8458610747409239,336.70753704954376,0.022924470931171274,12.586305604784116
25.07091114,350.7058716,349.8962897728786,0.8095818271214057,336.7277931653257,0.022686118448493917,13.145810489104406
25.07819772,351.2546997,350.4831227306472,0.7715769693527932,336.7480131513038,0.02245146212588664,13.71265811721757
25.0854843,351.5766296,351.07206450366107,0.5045650963389221,336.76819703530197,0.02222042566388388,14.281647042695205
25.09277089,352.1036987,351.6568951038731,0.4468035961268697,336.78834484494587,0.021992934723747123,14.846557324203495
25.10005747,352.7156372,352.23038462798615,0.48525257201384875,336.8084565249345,0.021768917782557344,15.400159185269064
25.10734405,353.03921510000004,352.78437441923927,0.2548406807607648,336.8285321029433,0.021548304203063227,15.934294012092893
25.11463063,353.5160522,353.30992946305753,0.20612273694246142,336.8485715789721,0.021331025432187112,16.440026858653216
25.12191722,353.7227173,353.7975839539869,-0.07486665398687364,336.8685749804485,0.021117014341776055,16.907891959196615
25.1292038,354.05715939999993,354.2376723993214,-0.18051299932147913,336.8885422524679,0.020906206347640677,17.328223940505882
25.13649038,354.4205933,354.62074692518166,-0.20015362518165603,336.9084734225073,0.020698537597950928,17.691574965076395
25.14377696,354.85949710000006,354.93804417793393,-0.07854707793387661,336.9283684905667,0.020493946104638786,17.989181741262584
25.15106355,354.971283,355.18197629075473,-0.21069329075470478,336.9482274838755,0.020292371126711922,18.21345643575255
25.15835013,355.1791992,355.346594120436,-0.16739492043598148,336.9680503479256,0.02009375422807417,18.358450018282344
25.16563671,355.3300171,355.4279784707486,-0.09796137074857825,336.98783710999567,0.01989803757475158,18.420243323178155
25.1729233,355.5098267,355.4245067757805,0.08531992421950463,337.0075877971665,0.019705164741112922,18.397213813872913
25.18020988,355.484375,355.33696737990266,0.14740762009734,337.02730235522705,0.01951508144583499,18.290149943229768
25.18749646,355.4386902,355.16850419497,0.27018600502998424,337.0469808113078,0.019327733924982025,18.10219564973725
25.19478304,355.6752625,354.92439936570923,0.7508631342907393,337.0666231654085,0.01914306995703819,17.8386331303437
25.20206963,355.6479187,354.61172115197,1.0361975480299748,337.08622944441174,0.018961038311922435,17.506530669246356
25.20935621,355.5783997,354.23888191563555,1.339517784364432,337.10579959450297,0.018781589711516795,17.11430073142105
25.21664279,355.0072937,353.81514888839496,1.1921448116050328,337.1253336426143,0.01860467529690241,16.671210570483787
25.22392938,354.1085815,353.3501637115341,0.7584177884659198,337.1448316154797,0.018430247360613133,16.186901848693793
25.23121596,353.451416,352.8535083987651,0.5979076012349083,337.1642934595815,0.018258260017348156,15.670956679166288
25.23850254,352.837738,352.3343382074652,0.5033997925348217,337.18371920170335,0.018088667737024625,15.132530338024814
25.24578912,352.1130981,351.8011083677414,0.3119897322586098,337.2031088418453,0.0179214262758859,14.580078099620202
25.25307571,351.3017273,351.26138692353345,0.040340376466531325,337.2224624065432,0.017756492181833627,14.021168024808466
25.26036229,350.8503723,350.721755112457,0.128617187543,337.24177984267567,0.017593823668783003,13.462381446112532
25.26764887,350.53131099999996,350.1877708625508,0.34354013744916756,337.26106117682815,0.017433379231639762,12.909276306491027
25.27493545,349.85699460000006,349.66399484085747,0.19299975914259448,337.2803064090008,0.017275118528673087,12.366413313328014
25.28222204,349.0529175,349.15405156597575,-0.10113406597577068,337.29951556553107,0.0171190019154787,11.837416998529218
25.28950862,348.4684753,348.66071994645034,-0.19224464645031958,337.3186885936942,0.016964991274518212,11.32506636148158
25.2967952,348.1826477,348.1860301753306,-0.0033824753305680133,337.3378255198774,0.016813048705936487,10.831391606747264
25.30408179,348.0691223,347.7313711856935,0.3377511143065135,337.3569263702696,0.016663137160079635,10.357781678263791
25.31136837,347.90563960000003,347.29759517905075,0.6080444209492839,337.3759910924434,0.01651522101963293,9.905088865587683
25.31865495,347.3962097,346.88510981682236,0.5110998831776215,337.39501971263724,0.016369264843667495,9.473720839341457
25.32594153,346.9833984,346.49396730520556,0.48943109479444047,337.41401223085114,0.016225234172369037,9.063729840182047
25.33322812,346.53280639999997,346.1239392769884,0.40886712301158923,337.4329686730758,0.01608309510582503,8.674887508806757
25.3405147,346.0524597,345.774584066412,0.27787563358799616,337.4518889872803,0.01594281506201242,8.306752264069686
25.34780128,346.1697388,345.4452986452923,0.7244401547076791,337.4707731995047,0.01580436158735995,7.958721084200266
25.35508787,346.0452881,345.1353657976618,0.9099223023382024,337.48962133559144,0.015667702934725043,7.630076759135625
25.36237445,345.7673645,344.8439923777162,0.9233721222838085,337.5084333438065,0.015532808596800398,7.320026225312896
25.36966103,345.1841736,344.570336541482,0.6138370585180155,337.52720925004155,0.015399648163470132,7.027727643276963
25.37694761,344.7429504,344.3135330094862,0.4294173905137768,337.54594905429667,0.015268192057516195,6.752315763132044
25.3842342,344.09475710000004,344.072710602599,0.02204649740104969,337.5646527822157,0.015138411152475538,6.4929194092307725
25.39152078,343.66201780000006,343.84700749835685,-0.18498969835678736,337.5833203824615,0.015010277466859309,6.248676838428445
25.39880736,343.49548339999996,343.6355796608598,-0.14009626085982063,337.60195188072726,0.014883763080110812,6.0187440170524305
25.40609394,343.3757935,343.43760972998825,-0.06181622998826697,337.62054727701303,0.014758840832304448,5.802303612142916
25.41338053,342.85998539999997,343.25231169200936,-0.3923262920093862,337.6391065967646,0.01463548396210886,5.598569611282673
25.42066711,342.3091736,343.0789353283774,-0.7697617283773752,337.65762978904104,0.01451366676767377,5.406791872568647
25.42795369,342.16705319999994,342.91676672791857,-0.7497135279186296,337.67611687933737,0.014393363577204004,5.226256485003976
25.43524028,341.9060669,342.7651300661532,-0.8590631661531916,337.6945678929509,0.01427454925286338,5.0562876239494505
25.44252686,341.84017939999995,342.6233882798992,-0.7832088798992345,337.71298277923785,0.014157199657656942,4.896248301003707
25.44981344,341.62478639999995,342.4909413220542,-0.8661549220542497,337.7313615635449,0.014041290664554892,4.745538467844755
25.45710002,341.3383484,342.367226059284,-1.028877659284035,337.74970424587195,0.013926798798516668,4.603595014613536
25.46438661,340.8842773,342.25171463747506,-1.367437337475053,337.7680108513179,0.013813700906280103,4.46989008525088
25.47167319,340.947113,342.1439136235865,-1.1968006235865118,337.7862813296356,0.01370197476376508,4.34393031918714
25.47895977,340.97418210000006,342.0433614401922,-1.069179340192136,337.80451570597324,0.013591598133628901,4.22525413608534
25.48624636,341.0767212,341.94962719778067,-0.8729059977806628,337.8227140052812,0.013482549228347691,4.113430643271102
25.49353294,340.9601746,341.86230932171014,-0.9021347217101265,337.84087617760946,0.013374807140262138,4.008058336960438
25.50081952,341.0018921,341.78103307591823,-0.7791409759182102,337.85900224795773,0.013268350933383449,3.90876247702714
25.5081061,341.3813171,341.7054494153135,-0.32413231531353404,337.8770922163261,0.01316316023379828,3.815194038753605
25.51539269,341.4918213,341.6352331415425,-0.14341184154250186,337.89514610746653,0.013059214927563895,3.7270278191484447
25.52267927,341.74719239999996,341.57008172803586,0.17711067196410113,337.91316387182536,0.012956495720139106,3.64396136049034
25.52996585,341.5425415,341.50971326276516,0.03282823723486672,337.93114553420423,0.01285498327129951,3.5657127452896367
25.53725243,341.39505,341.45386543892505,-0.0588154389250235,337.9490910946033,0.01275465875846955,3.4920196855632497
25.54453902,341.1657715,341.40229406559473,-0.23652256559472562,337.9670005775762,0.012655503589221299,3.4226379844293016
25.5518256,341.14398189999997,341.3547721039971,-0.210790203997135,337.98487393396573,0.012557499935503688,3.3573406700958563
25.55911218,341.3067932,341.31108808169705,-0.00429488169703518,338.00271118837543,0.012460629908956742,3.2959162634126673
25.56639877,341.2880249,341.271045244206,0.016979655793988968,338.02051236521027,0.012364875968121958,3.238168003027595
25.57368535,341.1335754,341.23446068597195,-0.10088528597196955,338.03827741561037,0.012270221297861362,3.18391304906371
25.58097193,340.9485474,341.20116408186516,-0.2526166818651632,338.0560063640305,0.01217664901332071,3.1329810688213544
25.58825851,340.84390260000004,341.17099703989766,-0.3270944398976212,338.07369921047086,0.012084142679675178,3.0852136867470943
25.5955451,341.0124512,341.14381220032726,-0.13136100032727427,338.09135597913814,0.011992686047948549,3.040463535141172
25.60283168,341.02771,341.1194726324625,-0.09176263246246208,338.108976621569,0.011902263548606162,2.9985937473448407
25.61011826,341.3088074,341.09785091888136,0.21095648111861465,338.1265611620198,0.011812859531672638,2.9594768973299015
25.61740485,341.59396360000005,341.0788286443955,0.5151349556045375,338.1441096245492,0.011724458642908362,2.9229945612034447
25.62469143,341.743042,341.0622958667394,0.680746133260584,338.16162196099054,0.011637046174998021,2.889036859573885
25.63197801,341.51428219999997,341.0481504149127,0.4661317850872706,338.17909819545196,0.0115506073333485,2.8575016121273844
25.63926459,341.3423462,341.03629749413267,0.30604870586734023,338.1965383279334,0.011465127716571917,2.8282940384826842
25.64655118,341.173645,341.02664918274655,0.14699581725346889,338.21394238229533,0.01138059307311732,2.801326207378087
25.65383776,341.3954163,341.019124055285,0.37629224471504585,338.2313103107673,0.01129698975818949,2.7765167547594705
25.66112434,341.3204041,341.0136467102743,0.30675738972570343,338.2486421372595,0.011214304032005231,2.7537902689828377
25.66841092,341.1784668,341.01014746470383,0.16831933529618937,338.2659378617716,0.011132522519580976,2.73307708041267
25.67569751,340.77178960000003,341.0085620062769,-0.23677240627688434,338.28319750796595,0.011051631978263435,2.714312866332694
25.68298409,340.6181641,341.0088310945225,-0.39066699452251896,338.3004210284686,0.010971619735289956,2.697438446318663
25.69027067,340.5649109,341.0109002681474,-0.44598936814742274,338.31760844699136,0.010892473016604785,2.682399348139432
25.69755726,340.594696,341.0147196064358,-0.42002360643579095,338.3347597870476,0.010814179280239125,2.6691456401079816
25.70484384,340.420166,341.0202434679842,-0.6000774679841925,338.3518750015609,0.010736726528434113,2.6576317398948204
25.71213042,340.3215942,341.0274303081683,-0.7058361081682847,338.3689541140943,0.01066010265821425,2.6478160914157574
25.719417,340.5341797,341.0362424654015,-0.5020627654014902,338.38599712464764,0.010584295887696021,2.6396610448661084
25.72670359,340.5845642,341.04664600317034,-0.4620818031703493,338.40300405653636,0.01050929454114889,2.633132652092841
25.73399017,340.5314331,341.05861048996013,-0.5271773899601158,338.41997486308037,0.010435087455197818,2.628200539424563
25.74127675,340.73510739999995,341.0721089397729,-0.33700153977292757,338.4369095676444,0.010361663356958779,2.6248377087715156
25.74856334,340.7703247,341.08711764819844,-0.31679294819844017,338.45380819339505,0.010289011173468355,2.6230204436299127
25.75584992,340.80624389999997,341.1036160043622,-0.29737210436223904,338.4706706939497,0.010217120321871918,2.622728190090586
25.7631365,340.76080319999994,341.1215865108135,-0.360783310813531,338.4874970925242,0.010145980107209495,2.623943438182023
25.77042308,340.837677,341.1410146118005,-0.3033376118004867,338.504287389119,0.010075580118385512,2.6266516425631035
25.77770967,340.72644039999994,341.16188866286603,-0.43544826286608895,338.5210416067021,0.010005910029011736,2.630841146134892
25.78499625,340.7751465,341.1841997459124,-0.40905324591238923,338.5377596992874,0.009936959975146572,2.63650308664987
25.79228283,340.832428,341.2079417835184,-0.37551378351838594,338.55444168989266,0.00986871997800666,2.643631373647732
25.79956941,341.1627502,341.2331113791178,-0.07036117911781048,338.57108757851796,0.009801180323871537,2.6522226202759596
25.806856,341.5551758,341.2597078449826,0.29546795501738643,338.58769738793353,0.009734331373244745,2.662276125675782
25.81414258,341.7766724,341.2877330268791,0.48893937312089975,338.6042710725495,0.009668163923502504,2.673793790406044
25.82142916,341.9309998,341.317191505225,0.6138082947749695,338.62080865518544,0.009602668655166962,2.686780181384443
25.82871575,342.0048523,341.3480904859788,0.6567618140211948,338.63731015846304,0.009537836408071433,2.7012424911077053
25.83600233,342.38500980000003,341.38043966535935,1.0045701346406872,338.6537755370895,0.009473658440994851,2.7171904698288554
25.84328891,342.8098145,341.4142514942437,1.395563005756344,338.67020481373595,0.009410125894767236,2.734636554612927
25.85057549,342.857666,341.4495410296999,1.4081249703000935,338.6865979884026,0.009347230146071278,2.7535958111512557
25.85786208,342.691803,341.4863260562975,1.2054769437024788,338.70295508351273,0.00928496263006389,2.7740860101547016
25.86514866,342.2538757,341.5246269198052,0.72924878019478,338.71927605416977,0.009223315178476318,2.796127550456972
25.87243524,342.18463130000004,341.56446687715965,0.6201644228403893,338.735560922847,0.00916227950411234,2.819743674808493
25.87972183,342.50424189999995,341.60587201125685,0.8983698887431046,338.751809711819,0.00910184745826656,2.8449604519795626
25.88700841,342.50756839999997,341.6488711175669,0.8586972824330701,338.7680223764868,0.009042011273091354,2.8718067298070222
25.89429499,342.41641239999996,341.6934961217653,0.7229162782346634,338.7841989391746,0.008982763061395954,2.900314419529329
25.90158157,341.9763794,341.73978194188385,0.23659745811613675,338.80033939988243,0.008924095146663999,2.9305184468547303
25.90886816,342.17382810000004,341.7877667092569,0.38606139074312296,338.8164437806869,0.008865999897881614,2.9624569286721245
25.91615474,342.32781980000004,341.837491612334,0.49032818766602304,338.8325120373854,0.008808470045237786,2.996171104903368
25.92344132,342.2792358,341.88900141317146,0.3902343868285243,338.84854419210376,0.008751498199392804,3.031705722868303
25.9307279,342.3369751,341.9423443203814,0.39463077961863746,338.8645402448424,0.00869507716884875,3.0691089983701554
25.93801449,342.2442627,341.99757227806975,0.24669042193022506,338.8805002174794,0.008639199801246635,3.1084328607891036
25.94530107,342.1152649,342.0547408211675,0.06052407883248634,338.8964240662084,0.00858385928714278,3.14973289567198
25.95258765,342.5308228,342.11390970591265,0.4169130940873629,338.9123118129575,0.008529048697744833,3.193068844257401
25.95987424,342.9331055,342.1751428863331,0.7579626136669049,338.92816347945643,0.008474761216121457,3.238504645660547
25.96716082,343.4408264,342.23850845796494,1.2023179420350516,338.9439790221961,0.008420990355367234,3.2861084454134835
25.9744474,343.4325256,342.30407938789796,1.1284462121020624,338.95975846295585,0.008367729509570671,3.335953195432541
25.98173398,343.3969727,342.3719334265522,1.0250392734478169,338.9755018017356,0.008314972250553132,3.3881166525660196
25.98902057,343.6107483,342.4421535536356,1.1685947463644197,338.99120906006704,0.00826271217968775,3.442681781388859
25.99630715,343.68841549999996,342.5148278765698,1.1735876234301372,339.0068801948374,0.00821094321220363,3.4997367385202356
26.00359373,343.34530639999997,342.5900505190455,0.7552558809544507,339.02251522762776,0.008159659145019376,3.55937563227271
26.01088032,343.0520935,342.667921683332,0.38417181666801525,339.0381141798211,0.008108853873086802,3.621698649637808
26.0181669,343.00494380000004,342.7485476766414,0.25639612335862694,339.053677008602,0.008058521593794853,3.6868121464456367
26.02545348,342.9778137,342.83204194397274,0.14577175602727266,339.06920373540305,0.008008656386899873,3.7548295521827786
26.03274006,343.0152588,342.9185250676797,0.096733732320331,339.08469436022403,0.00795925249237192,3.8258714549633037
26.04002665,342.9326477,343.00812545477976,-0.07547775477974028,339.10014890424986,0.007910304171815487,3.90006624635806
26.04731323,342.748291,343.1009793345221,-0.35268833452209947,339.1155673250615,0.007861805974920274,3.9775502034856856
26.05459981,342.786438,343.19723202906545,-0.410794029065471,339.13094964389313,0.007813752334825527,4.058468632837467
26.06188639,342.93304439999997,343.2970380419388,-0.363993641938805,339.14629586074483,0.0077661378358823046,4.142976043358043
26.06917298,343.1914368,343.40056194551994,-0.2091251455199199,339.16160599660316,0.0077189570801867915,4.231236991836572
26.07645956,343.05465699999996,343.50797847956846,-0.4533214795685012,339.1768800094453,0.007672204944491841,4.323426265178643
26.08374614,343.4953613,343.6194741291887,-0.12411282918867528,339.1921179203077,0.007625876190256319,4.419730332690743
26.09103273,343.57260130000003,343.73524750811873,-0.16264620811870145,339.207319750028,0.0075799656590801855,4.52034779243167
26.09831931,343.9269409,343.8555097043893,0.07143119561067124,339.2224854568808,0.007534468457710247,4.6254897790507945
26.10560589,343.8809204,343.9804861491476,-0.0995657491476436,339.2376150617537,0.007489379578638485,4.7353817078152876
26.11289247,343.84991460000003,344.11041697728945,-0.26050237728941283,339.2527085646467,0.007444694151353225,4.850263718491401
26.12017906,343.4484253,344.24555844258566,-0.7971331425856647,339.2677659861995,0.007400407317225035,4.9703920490689715
26.12746564,343.1442566,344.38618332539755,-1.2419267253975477,339.2827872850829,0.007356514470785855,5.096039525843827
26.13475222,342.9685669,344.53258329514125,-1.564016395141266,339.2977724819865,0.007313010893806908,5.227497802260964
26.14203881,343.430481,344.6850697408729,-1.2545887408729186,339.31272159740126,0.0072698919388041626,5.365078251532819
26.14932539,343.7037964,344.8439745680822,-1.1401781680822296,339.32763459029536,0.007227153202952427,5.509112824583882
26.15661197,343.9326477,345.00965303140043,-1.0770053314004144,339.3425114812095,0.0071847901718558515,5.6599567600191
26.16389855,343.8261414,345.182484610546,-1.3563432105460151,339.3573522701437,0.007142798455611465,5.817989541946734
26.17118514,343.9079285,345.3628753081883,-1.4549468081882537,339.3721569773909,0.0071011736713588154,5.983617157126049
26.17847172,344.118042,345.55125863478486,-1.4332166347848556,339.3869255623157,0.007059911670162821,6.15727316079901
26.1857583,344.67288210000004,345.74809923385925,-1.075217133859212,339.40165804526043,0.007019008193180668,6.339422180405633
26.19304488,344.8179016,345.95389420910914,-1.1359926091091097,339.4163544262253,0.0069784590995905,6.530561323784243
26.20033147,344.89562989999996,346.1691761508401,-1.273546250840127,339.431014725305,0.006938260253238523,6.731223165281866
26.20761805,344.8806763,346.39451460860954,-1.513838308609536,339.44563890226044,0.006898407741804196,6.941977298607272
26.21490463,344.8857117,346.6305207244905,-1.7448090244905075,339.46022697723583,0.006858897544793405,7.163434849709901
26.22219122,344.8973083,346.87784947683724,-1.980541176837221,339.47477897017757,0.0068197257001717144,7.396250780959478
26.2294778,344.85784910000007,347.1372018688583,-2.279352768858246,339.48929484114365,0.006780888462560817,7.641126139252114
26.23676438,345.03182979999997,347.4093304489914,-2.377500648991429,339.50377461012965,0.006742381979746867,7.898813456882025
26.24405096,345.3788757,347.69504166771804,-2.3161659677180637,339.5182182771357,0.006704202507245846,8.17011918807511
26.25133755,345.670166,347.99520053741486,-2.325034537414865,339.53262586190993,0.006666346301670755,8.455908329203258
26.25862413,346.2619324,348.3107330683874,-2.0488006683874005,339.5469973249066,0.006628809827208345,8.757106933653532
26.26591071,346.6911316,348.64263301972386,-1.9515014197238543,339.5613326859233,0.006591589443032873,9.074708744357546
26.2731973,347.0536499,348.99196519320355,-1.9383152932035728,339.57563196455936,0.006554681560260818,9.409778547083919
26.28048388,346.97406010000003,349.3598684248147,-2.3858083248146613,339.58989512156666,0.006518082791113751,9.763455220456944
26.28777046,347.2232971,349.74756302901835,-2.524265929018327,339.60412217659405,0.0064817896441906764,10.136959062780099
26.29505704,347.769104,350.15635342906205,-2.387249429062024,339.61831312964136,0.006445798726690559,10.531594500693974
26.30234363,348.60571289999996,350.58763358987005,-1.981920689870094,339.6324680001099,0.006410106643974689,10.948755483116155
26.30963021,348.96594239999996,351.04288865865647,-2.0769462586565055,339.64658674914784,0.006374710194311751,11.389927199314311
26.31691679,349.9277649,351.52370203087236,-1.5959371308723576,339.6606693962059,0.006339606074223039,11.856693028592238
26.32420337,350.59774780000004,352.0317557521044,-1.4340079521043663,339.6747159412839,0.00630479107407273,12.350735019746427
26.33148996,351.60003660000007,352.56883347348025,-0.9687968734801871,339.6887264035849,0.006270261980954792,12.87383680791439
26.33877654,351.8709106,353.1368175477874,-1.265906947787414,339.7027007446535,0.006236015767129394,13.427880787366773
26.34606312,352.6104736,353.7376914620402,-1.1272178620401974,339.7166389837422,0.006202049305000845,14.01485042899295
26.35334971,353.0278015,354.3735331097445,-1.3457316097445187,339.7305411399052,0.006168359510314703,14.636823610329028
26.36063629,353.9720154,355.0465036942909,-1.0744882942909157,339.7444071749844,0.006134943478457161,15.295961575828043
26.36792287,354.92718510000003,355.7588401206161,-0.8316550206160969,339.7582371080837,0.0061017982063830065,15.994501214326043
26.37520945,355.98364260000005,356.51283292695194,-0.5291903269518912,339.772030939203,0.006068920777278385,16.734733066971692
26.38249604,357.0838013,357.31080236781867,-0.22700106781866225,339.7857886871984,0.00603630826891851,17.51897737235133
26.38978262,358.30993650000005,358.1550590723597,0.15487742764037193,339.7995103143083,0.006003957931701745,18.349544800119702
26.3970692,359.5522461,359.04786465762436,0.5043814423756317,339.8131958394382,0.005971866919496571,19.22869695126663
26.40435579,360.7745972,359.9913693992411,0.7832278007589366,339.8268452812956,0.005940032424907897,20.158584085520555
26.41164237,362.1822205,360.98753269696124,1.1946878030387893,339.84045860241605,0.005908451808148101,21.141165642737022
26.41892895,363.8007202,362.0380366531703,1.7626835468296917,339.8540358215565,0.005877122334324058,22.17812370927947
26.42621553,365.3268127,363.14416502246036,2.1826476775396486,339.8675769387172,0.005846041347968584,23.270742042395206
26.43350212,366.7903442,364.3066655986654,2.4836786013345886,339.88108197240706,0.005815206186463268,24.419768420071893
26.4407887,368.04153439999993,365.5255763175871,2.515958082412851,339.89455088555815,0.005784614348419291,25.62524081768054
26.44807528,369.3265076,366.80003899776244,2.5264686022375713,339.9079836967293,0.005754263239234731,26.88630103779395
26.45536186,370.5415039,368.12806889789374,2.4134350021062687,339.92138040592056,0.005724150340166666,28.200964341632986
26.46264845,371.863739,369.50630822365827,2.3574307763417437,339.93474103144297,0.005694273124480641,29.56587291909082
26.46993503,373.2095337,370.92974856863754,2.2797851313624733,339.94806553662465,0.005664629220626036,30.97601840279225
26.47722161,374.5699463,372.3914628662744,2.178483433725603,339.9613539398265,0.005635216165719549,32.42447371028219
26.4845082,375.9544067,373.88232726776994,2.072079432230055,339.9746062592109,0.005606031529485721,33.90211497702955
26.49179478,377.5646667,375.3907717476286,2.17389495237137,339.98782245840323,0.005577073032503347,35.397372216192885
26.49908136,378.8789062,376.902609104056,1.9762970959440054,340.0010025556156,0.005548338305418559,36.89605821013498
26.50636794,380.5038452,378.4009398562038,2.1029053437961807,340.01414655084807,0.0055198250489966495,38.381273480306746
26.51365453,381.619812,379.86620678972884,1.7536052102711892,340.027254462065,0.005491530954772588,39.83346079670908
26.52094111,383.28198239999995,381.27641655432944,2.0055658456705032,340.04032625328796,0.005463453859619773,41.23062684718184
26.52822769,384.0505066,382.6075962888466,1.4429103111534118,340.05336194253107,0.005435591512329012,42.548798754803165
26.53551428,384.4638367,383.83446856881017,0.6293681311898354,340.06636154760986,0.005407941690990441,43.76269907950932
26.54280086,384.931366,384.93136459712514,1.4028748864802765e-06,340.07932503284354,0.005380502315077912,44.84665906196649
26.55008744,385.3841248,385.87335707689243,-0.4892322768924373,340.09225241609715,0.00535327121735621,45.775751389577906
26.55737402,385.6203003,386.63751457328163,-1.0172142732816383,340.1051436973709,0.0053262462955411816,46.527044629615155
26.56466061,385.940155,387.20420380792996,-1.264048807929953,340.1179988942821,0.00529942543713332,47.08090548821075
26.57194719,386.1922913,387.5583010286292,-1.3660097286291943,340.1308179715465,0.005272806665972816,47.42221025041678
26.57923377,386.03668210000006,387.6901931934277,-1.6535110934276531,340.1436009468308,0.0052463879210012864,47.541345858675925
26.58652035,385.7702332,387.5964350647441,-1.826201864744121,340.15634782013524,0.005220167203388057,47.43486707740552
26.59380694,385.1737061,387.27999123797326,-2.1062851379732592,340.169058608879,0.00519414250362199,47.105738486590624
26.60109352,384.67053219999997,386.75002993383947,-2.079497733839503,340.18173327817397,0.005168311943734168,46.56312834372179
26.6083801,383.8184814,386.0212890228507,-2.2028076228506848,340.19437184548894,0.005142673562641775,45.821774503799084
26.61566669,382.8650513,385.1131010726901,-2.2480497726900808,340.2069743280946,0.0051172254241241355,44.901009519171375
26.62295327,381.89443969999996,384.0481959021933,-2.1537562021933354,340.2195406914002,0.005091965720057269,43.823563245073025
26.63023985,380.7557068,382.8513950622478,-2.0956882622477906,340.23207095272573,0.005066892560523784,42.61425721696152
26.63752643,379.79586789999996,381.5483485743983,-1.7524806743983277,340.2445651120714,0.005042004113429121,41.29874145821342
26.64481302,378.7612305,380.16439597917645,-1.4031654791764367,340.25702318650957,0.005017298535331479,39.90235549413156
26.6520996,377.73544310000005,378.72363938734657,-0.9881962873465113,340.26944514184584,0.004992774106483734,38.44920147139427
26.65938618,376.6245117,377.24823244792566,-0.6237207479256313,340.2818309952021,0.004968429027080739,36.96143302369649
26.66667277,375.67654419999997,375.75792404546354,-0.08137984546357302,340.2941807635022,0.004944261519765885,35.45879902044159
26.67395935,374.2826843,374.26982002827185,0.01286427172817639,340.30649441284896,0.004920269927712544,33.958405345495194
26.68124593,372.69244380000004,372.7983083237933,-0.10586452379328648,340.31877196021594,0.004896452515317907,32.474639911062084
26.68853251,371.0429688,371.3551452051001,-0.3121764051001037,340.3310134056028,0.004872807600810594,31.0192589918965
26.6958191,369.5436096,369.94962875629966,-0.40601915629963514,340.3432187657354,0.0048493334905663574,29.6015606570737
26.70310568,367.86648560000003,368.58884620409935,-0.7223606040993218,340.3553880071129,0.004826028607443447,28.228632168379036
26.71039226,366.7532654,367.2779336653779,-0.5246682653778976,340.3675211465104,0.004802891297206209,26.90560962757027
26.71767884,366.0421753,366.02036347012427,0.021811829875730382,340.37961818392796,0.00477991995733681,25.63596536623896
26.72496543,365.465271,364.8182116548293,0.6470593451706463,340.391679135893,0.004757112973237722,24.42177540596307
26.73225201,364.63433839999993,363.67241621054694,0.9619221894529915,340.4037039693011,0.004734468842932781,23.263977772402924
26.73953859,363.7124023,362.58299338312054,1.1294089168794699,340.4156927007294,0.004711985989002576,22.162588696402135
26.74682518,362.5703125,361.5492409540827,1.021071545917323,340.42764534655635,0.00468966285321656,21.116905944673128
26.75411176,361.6856079,360.5699116839712,1.1156962160287662,340.4395618739751,0.004667497987185376,20.125682312008962
26.76139834,360.6085205,359.643347257459,0.9651732425409705,340.4514422994139,0.004645489868293369,19.187259468176876
26.76868492,359.5652466,358.7676017268249,0.797644873175102,340.4632866228727,0.004623637022208101,18.299691466930017
26.77597151,358.85998539999997,357.94053467085206,0.9194507291479113,340.4750948605323,0.004601937962213824,17.46083787235753
26.78325809,357.6307983,357.15989233123065,0.4709059687693298,340.48686697998164,0.004580391307875147,16.668444959941134
26.79054467,356.11218260000004,356.4233612575471,-0.31117865754708873,340.49860299745114,0.004558995606124458,15.920199264489844
26.79783126,354.8780212,355.7286188572306,-0.850597657230594,340.5103029289726,0.0045377494212976875,15.21377817883669
