Repository: r-a-morrison/fe_alloy_sound_velocities

# Fe Alloy Sound Velocities
by Rachel Morrison

This is a repository of my graduate research on iron-nickel sound velocities at extreme pressures. This research contributes to our understanding of the thermodynamics of the inner core of the Earth. 

Morrison, R. A., et al., High pressure thermoelasticity and sound velocities of Fe-Ni-Si alloys (2019), *Physics of the Earth and Planetary Interiors*, Volume 294, [https://doi.org/10.1016/j.pepi.2019.05.011](https://doi.org/10.1016/j.pepi.2019.05.011).

Extensive supplementary information is also available at the above link.

Note: A word of caution. Binary files (.pdf, .ai, etc.) are included for completeness. Normally these should be left out of version control so git doesn't mess these up in merge conflicts. Use at your own risk.

## Abstract
The Earth's iron-dominant core is known to contain nickel from cosmochemical analysis and some amount of light elements from geophysical constraints on density and seismic wave velocities. Although there have been several studies to constrain thermoelastic properties of iron-alloys, there has been no systematic study on the effects of nickel and light elements on properties of iron using the same experimental methods and data analysis approach.

We conducted nuclear resonant inelastic X-ray scattering and X-ray diffraction experiments on body-centered cubic and hexagonal close-packed (hcp) Fe0.91Ni0.09 and Fe0.8Ni0.1Si0.1 up to 104 GPa and 86 GPa, respectively, and compare to similar measurements conducted on hcp-Fe up to 171 GPa. Specifically, we determine the Debye sound velocity from the low-energy transfer region of the (partial) phonon density of states (DOS) using the equation of state determined for each material and a new approach which utilizes information criteria and probability distributions. Nickel decreases the shear velocity of iron, while 10 at% Si has little to no effect on the shear velocity of Fe0.91Ni0.09. We observe that the shape of the phonon DOS of these alloys remains similar with increasing pressure.

In the measured compression range, we therefore apply a generalized scaling law to describe the volume dependence of the phonon DOS and find that the vibrational Grüneisen parameters of hcp-Fe0.91Ni0.09 are nearly indistinguishable from those hcp-Fe and those for Fe0.8Ni0.1Si0.1 trend lower. From the vibrational free energy, we constrain the harmonic vibrational component of thermal pressure, which shows a significant positive deviation from theoretical calculations of hcp-Fe at pressures and temperatures of Earth's core. Collectively, our results demonstrate that the effects of nickel should be considered when modeling iron-rich planetary cores.

File: 010_XRDAnalysis/FeNi/FeNi_DAC11_P7a_027/FeNi_DAC11_P7a_027_curves.csv (part 1 of 3)
2theta,Intensity,Model,Residual,Background,extrapeak,hcp FeNi
22.00325979,378.9034729,380.3523903463964,-1.4489174463964218,380.17753318924713,0.15929322054128078,0.015563936608032899
22.01054637,379.10427860000004,380.3962919010009,-1.2920133010008499,380.21996451529685,0.16067971236086093,0.015647673343202637
22.01783295,379.0386963,380.44031353534103,-1.401617235341007,380.26249702789454,0.16208435785369207,0.015732149592799564
22.02511954,378.90789789999997,380.4844556370033,-1.576557737003327,380.30513078561967,0.16350747680697217,0.015817374576673742
22.03240612,378.9421387,380.5287184188699,-1.5865797188699275,380.3478656714525,0.16494939011117707,0.01590335730624363
22.0396927,379.1780701,380.57310228278425,-1.3950321827842345,380.3907017438333,0.16641043166198852,0.01599010728896679
22.04697928,379.2990112,380.61760757759015,-1.3185963775901541,380.43363900276205,0.16789094076379357,0.016077634064318596
22.05426587,379.1148682,380.6622347211572,-1.547366521157187,380.4766775073738,0.1693912663385679,0.0161659474448262
22.06155245,379.5317688,380.70698395543536,-1.1752151554353532,380.5198171395377,0.17091175886457102,0.016255057033100484
22.06883903,379.93463130000004,380.7518557141395,-0.8172244141394458,380.56305795824954,0.17245278293796285,0.016344972951988865
22.07612562,380.1921082,380.79685043998717,-0.6047422399871607,380.60640002306087,0.17401471143730912,0.016435705488997084
22.0834122,380.51943969999996,380.84196839891615,-0.3225286989161873,380.6498432150077,0.17559791918761192,0.01652726472085967
22.09069878,380.7092285,380.887210050816,-0.17798155081601408,380.6933875935027,0.17720279604949285,0.016619661263818968
22.09798536,380.643219,380.9325758029357,-0.28935680293568566,380.73703315854567,0.17882973861007354,0.016712905779936456
22.10527195,380.67443849999995,380.9780661343124,-0.30362763431247686,380.78077997024354,0.18047915483475607,0.016807009234118535
22.11255853,381.1000671,381.0236813461344,0.07638575386556568,380.82462790852145,0.18215145523318976,0.016901982379761135
22.11984511,381.5304871,381.06942193658415,0.4610651634158671,380.8685770333475,0.18384706669955858,0.016997836537086745
22.1271317,381.465271,381.1152884145932,0.34998258540679217,380.912627405245,0.18556642613343233,0.0170945832147116
22.13441828,380.7402649,381.161281110509,-0.42101621050898075,380.95677890330603,0.18730997349341297,0.017192233709530207
22.14170486,380.3809204,381.20740055406156,-0.8264801540615849,381.001031587915,0.18907816623950027,0.01729079990706499
22.14899144,380.22180180000004,381.25364722305045,-1.031845423050413,381.0453854590722,0.19087147022283685,0.017390293755433654
22.15627803,379.85055539999996,381.3000216702437,-1.4494662702437608,381.0898405778562,0.19269036484763769,0.017490727539900826
22.16356461,379.9517212,381.34652426894877,-1.394803068948761,381.1343968222484,0.1945353333661171,0.017592113334256764
22.17085119,380.2093506,381.3931555952005,-1.1838049952004894,381.17905425318844,0.19640687818013233,0.017694463831889155
22.17813777,380.6906738,381.439916173705,-0.7492423737049876,381.2238128706766,0.1983055112284115,0.017797791799949815
22.18542436,380.99771119999997,381.4868066061874,-0.48909540618740266,381.2686727363473,0.20023175947539612,0.017902110364683026
22.19271094,381.1557617,381.5338273141709,-0.3780656141708505,381.3136337270705,0.2021861546585827,0.018007432441803032
22.19999752,381.1755676,381.580978925462,-0.40541132546195513,381.35869590434174,0.2041692495202582,0.018113771599956772
22.20728411,381.3940125,381.6282620822925,-0.23424958229253434,381.4038593302121,0.20618161043833694,0.01822114164211768
22.21457069,381.4444275,381.67567724624143,-0.23124974624141714,381.44912388071816,0.20822380936131088,0.0183295561619634
22.22185727,381.6516724,381.7232250879938,-0.0715526879938011,381.49448961777244,0.21029644078858273,0.018439029432797446
22.22914385,381.9972534,381.7709062283893,0.2263471716106551,381.5399565413748,0.21240011118998342,0.01854957582452354
22.23643044,382.58898930000004,381.818721369381,0.7702679306190134,381.5855247141317,0.21453544514001138,0.018661210109317063
22.24371702,382.5891724,381.8666710318296,0.7225013681704127,381.6311940109689,0.2167030740081526,0.018773946852509407
22.2510036,382.38781739999996,381.9147559497036,0.47306145029637037,381.67696449435425,0.21890365401220044,0.018887801337109822
22.25829018,382.1975708,381.96297680827473,0.23459399172526219,381.72283616428774,0.2211378550290273,0.01900278895795366
22.26557677,381.9563293,382.01133437661707,-0.05500507661707843,381.7688090839311,0.22340636714601733,0.019118925539924884
22.27286335,381.8680725,382.05982924248883,-0.19175674248884889,381.81488312709945,0.22570988868479952,0.0192362267045729
22.28014993,382.54483030000006,382.1084622110701,0.43636808892995305,381.86105835681593,0.22804914542193486,0.01935470883225178
22.28743652,383.08605960000006,382.1572341072881,0.928825492711951,381.9073348366589,0.23042488203192757,0.019474388597277043
22.2947231,383.5191345,382.2061455747521,1.3129889252479074,381.95371243961034,0.23283785266769813,0.019595282474057087
22.30200968,383.4257202,382.2551974779639,1.1705227220360825,382.0001912291098,0.23528884112525597,0.01971740772885873
22.30929626,383.03103639999995,382.3043906354074,0.726645764592547,382.04677120515737,0.2377786484790704,0.019840781770970324
22.31658285,382.7063599,382.35372595484677,0.35263394515322943,382.09345243188693,0.24030810046511414,0.01996542249469934
22.32386943,382.5823975,382.4032041629837,0.17919333701632922,382.14023478116945,0.24287803421401288,0.020091347600231284
22.33115601,382.2963867,382.4528262124024,-0.15643951240235765,382.187118317,0.24548931977548574,0.020218575626908982
22.3384426,382.16635130000003,382.5025930800681,-0.3362417800680646,382.2341031039292,0.24814285068361475,0.020347125455279835
22.34572918,382.2550354,382.55250556229953,-0.2974701622995326,382.28118901299473,0.2508395335276573,0.02047701577713939
22.35301576,382.6549988,382.60256468534976,0.05243411465022518,382.32837610860844,0.25358031057974895,0.02060826616154942
22.36030234,382.47460939999996,382.6527714332256,-0.1781620332256466,382.37566439077,0.256366146096881,0.020740896358736827
22.36758893,382.7402954,382.7031268859463,0.037168514053689705,382.4230539245858,0.25919803469201536,0.020874926668448684
22.37487551,382.9591675,382.75363194379065,0.20553555620932684,382.47054457998246,0.262076986597782,0.02101037721041335
22.38216209,383.191864,382.8042877428526,0.3875762571474297,382.5181364219272,0.2650040518891043,0.021147269036300056
22.38944867,382.55914310000003,382.8550953797678,-0.29595227976778915,382.5658294504198,0.26798030594349487,0.021285623404482545
22.39673526,382.3372192,382.9060560517492,-0.5688368517492108,382.6136237311222,0.2710068584622917,0.021425462164756985
22.40402184,382.21679689999996,382.9571707776516,-0.7403738776516207,382.66151913284995,0.2740848378039256,0.02156680699769381
22.41130842,382.5907898,383.00844081866074,-0.41765101866076293,382.7095157211258,0.27721541695962915,0.021709680575341152
22.41859501,382.8737793,383.05986747054817,-0.18608817054814608,382.75761356202776,0.2803998025159654,0.021854106004449887
22.42588159,383.2253418,383.1114518521323,0.1138899478677331,382.8058125235385,0.2836392223615799,0.02200010623218651
22.43316817,383.02346800000004,383.16319532993657,-0.1397273299365338,382.85411267159725,0.28693495309392747,0.022147705245366536
22.44045475,383.2239075,383.21509923734453,0.00880826265546375,382.90251400620417,0.2902883038502784,0.022296927290101694
22.44774134,382.9284058,383.2671650179314,-0.33875921793139696,382.9510165939927,0.29370062665100166,0.022447797287719166
22.45502792,383.16592410000004,383.31939394077534,-0.15346984077530124,382.99962030183457,0.29717329892560257,0.022600340015176953
22.4623145,382.97009280000003,383.3717875305845,-0.4016947305844951,383.0483251962244,0.3007077530015894,0.022754581358494654
22.46960109,383.09680180000004,383.42434735581435,-0.3275455558143108,383.0971313442126,0.3043054638881885,0.02291054771356902
22.47688767,383.0966492,383.4770748127766,-0.38042561277660525,383.14603861183747,0.3079679355938173,0.023068265345341153
22.48417425,383.3676758,383.5299715600167,-0.1622957600167183,383.19504706601043,0.31169673232213896,0.023227761684136795
22.49146083,383.6997986,383.5830392316679,0.11675936833211153,383.2441567067314,0.31549346045215826,0.023389064484349575
22.49874742,383.8797913,383.6362795843779,0.24351171562210538,383.2933676016061,0.31935978049651015,0.02355220227526037
22.506034,383.790863,383.68969420660306,0.10116879339693696,383.34267961556213,0.3232973875647839,0.02371720347613732
22.51332058,383.6463013,383.7432849588746,-0.09698365887459204,383.39209281606617,0.32730804505537214,0.023884097753033
22.52060716,383.5271606,383.7970536837262,-0.26989308372617415,383.4416072031182,0.3313935654682201,0.02405291513970904
22.52789375,383.6061401,383.851002354841,-0.24486225484099577,383.4912228448795,0.33555582345127305,0.024223686510281887
22.53518033,383.7966919,383.905132782778,-0.10844088277804076,383.54093960516656,0.339796734957642,0.02439644265380523
22.54246691,383.950592,383.9594470614155,-0.008855061415545151,383.5907575520018,0.3441182937182221,0.024571215695519608
22.5497535,384.1773682,384.013947349288,0.16342085071198653,383.6406767539626,0.348522556903588,0.024748038421781134
22.55704008,383.801178,384.0686356464835,-0.2674576464834786,383.69069707403264,0.35301162889520843,0.024926943555609968
22.56432666,383.721283,384.12351424593663,-0.40223124593660486,383.74081858065085,0.3575877000566968,0.025107965229107007
22.57161324,383.69149780000004,384.17858543714516,-0.48708763714512315,383.7910412738171,0.36225302529550324,0.02529113803259491
22.57889983,384.4930115,384.23385165957677,0.25915984042325135,383.8413652226646,0.3670099393829583,0.025476497529217445
22.58618641,385.0581055,384.2893152018993,0.7687902981007255,383.8917902890657,0.37186083358124444,0.02566407925236395
22.59347299,384.9217834,384.34497866007,0.576804739929969,383.94231654201496,0.37680819780468094,0.025853920250381565
22.60075958,384.91958619999997,384.4008447141835,0.518741485816463,383.99294405106207,0.38185460476501426,0.026046058356400698
22.60804616,385.28952030000005,384.45691590052746,0.8326043994725865,384.0436726772463,0.38700269187822245,0.026240531402906775
22.61533274,385.5118713,384.5131950750477,0.9986762249523053,384.09450248997854,0.3922552062451805,0.02643737882395423
22.62261932,385.2591248,384.5696851105662,0.6894396894338115,384.1454334892589,0.3976149806829059,0.026636640624402096
22.62990591,384.9762878,384.6263890550633,0.34989874493669504,384.19646574519254,0.4030849519288541,0.026838357941947527
22.63719249,385.1003113,384.68330982407156,0.41700147592842995,384.2475991177079,0.40866813440519134,0.027042571958469402
22.64447907,385.98968510000003,384.7404506717399,1.249234428260138,384.2988336767712,0.4143676693850302,0.02724932558364877
22.65176565,385.9599915,384.79781488420804,1.1621766157919637,384.3501694223827,0.420186799450897,0.027458662374462504
22.65905224,385.79788210000004,384.8554059410362,0.9424761589638138,384.40160642520283,0.42612888870626187,0.027670627127149697
22.66633882,385.89428710000004,384.9132272035345,0.9810598964655242,384.45314454404934,0.4321973947502933,0.027885264734873624
22.6736254,386.14218139999997,384.971282393998,1.170899006001946,384.5047838494437,0.4383959225956923,0.028102621958619078
22.68091199,386.1258545,385.02957536531216,1.0962791346878475,384.5565244124637,0.44472820625075526,0.028322746597698862
22.68819857,385.8091125,385.0881098650368,0.721002634963213,384.60836609109305,0.45119808734989036,0.02854568659388944
22.69548515,386.3504639,385.1468900212111,1.2035738787889159,384.66030895627057,0.45780957306856845,0.028771491871972366
22.70277173,386.85882569999995,385.205920028785,1.6529056712149668,384.71235300799606,0.4645668076247398,0.029000213164174643
22.71005832,387.16656489999997,385.26520431740585,1.9013605825941227,384.7644983179025,0.4714740968430935,0.02923190266024048
22.7173449,387.2155457,385.32474723236703,1.890798467632976,384.816744742863,0.4785358767417034,0.02946661276230597
22.72463148,387.1574402,385.3845535298511,1.772886670148921,384.8690923543716,0.4857567774551071,0.029704398024374207
22.73191807,387.0820923,385.444628141929,1.6374641580709977,384.9215412244776,0.4931416032011655,0.029945314250203796
22.73920465,386.9103088,385.50497593544185,1.4053328645581473,384.9740912092211,0.500695308704451,0.030189417516275564
22.74649123,386.88516239999996,385.56560221492083,1.3195601850791263,385.02674238051287,0.5084230682175799,0.030436766190393563
22.75377781,387.2008972,385.62651240187625,1.5743847981237309,385.0794947383525,0.5163302438741233,0.030687419649626804
22.7610644,387.2831726,385.68771221040976,1.5954603895902437,385.13234835534513,0.5244224160676495,0.03094143899697633
22.76835098,387.02795410000004,385.7492073205121,1.2787467794879603,385.18530308641976,0.5327053483915013,0.03119888570079376
22.77563756,386.91333010000005,385.8110038921652,1.1023262078348353,385.2383590040424,0.5411850643967097,0.031459823726063825
22.78292414,386.8273621,385.8731082405225,0.9542538594774896,385.2915161082132,0.5498678141235634,0.03172431818572946
22.79021073,386.5827026,385.93552701690174,0.6471755830982602,385.34477447209235,0.5587601087095052,0.03199243609988349
22.79749731,386.79287719999996,385.99826687765625,0.7946103223437149,385.3981339494982,0.5678686831952588,0.03226424496282068
22.80478389,386.9881592,386.0613350107533,0.9268241892467017,385.45159461345185,0.5772005823054313,0.032539814995993954
22.81207048,387.1204529,386.1247388941438,0.9957140058562004,385.5051565375307,0.5867631384988318,0.032819218114239615
22.81935706,386.9272461,386.1884860467746,0.7387600532254055,385.5588195747195,0.5965639452544149,0.033102526800684644
22.82664364,386.92929080000005,386.2525845655502,0.6767062344498527,385.61258379845634,0.6066109506363865,0.03338981645744616
22.83393022,387.06405639999997,386.31704279349515,0.7470136065048223,385.6664492087412,0.6169124208248035,0.03368116392912342
22.84121681,386.8713989,386.3818695124235,0.4895293875764537,385.7204158797065,0.6274769843713122,0.03397664834572832
22.84850339,386.46340939999993,386.4470736042057,0.016335795794248043,385.7744836632265,0.638313591428587,0.034276349550601916
22.85578997,386.3121643,386.5126646032307,-0.20050030323068313,385.82865263329444,0.6494316193452574,0.03458035059100029
22.86307656,386.3574524,386.57865245168676,-0.2212000516867647,385.88292286445943,0.6608408506394797,0.03488873658783676
22.87036314,386.2099609,386.6450472464658,-0.4350863464658232,385.9372942077622,0.6725514452022313,0.03520159350138514
22.87764972,385.8170471,386.711859804753,-0.894812704752951,385.9917667376132,0.6845740564050735,0.03551901073468795
22.8849363,385.56973270000003,386.7791013259454,-1.2093686259453875,386.04634045401224,0.6969197924196779,0.03584107951348527
22.89222289,385.6834412,386.8467836001862,-1.1633424001861954,386.1010154320638,0.7096002742949606,0.03616789382745842
22.89950947,385.7070007,386.9149186628242,-1.20791796282424,386.1557915216978,0.7226275924248483,0.036499548701620775
22.90679605,386.5090637,386.9835193799742,-0.4744556799741986,386.21066879787986,0.7360144391323115,0.03683614296201143
22.91408263,387.03591919999997,387.05259910764676,-0.016679907646789616,386.2656472606099,0.7497740695106803,0.037177777526143166
22.92136922,387.0144348,387.1221719121167,-0.10773711211669479,386.320726985548,0.7639203701599148,0.03752455640880697
22.9286558,386.6897583,387.1922522213383,-0.5024939213383277,386.37590782151307,0.7784678149293712,0.03787658489591047
22.93594238,386.5476379,387.2628554340092,-0.7152175340092413,386.4311898440263,0.793431617494961,0.03823397248795775
22.94322897,386.75881960000004,387.3339976749314,-0.5751780749313866,386.486573129164,0.8088277141698108,0.03859683159758595
22.95051555,386.9255676,387.40569553998955,-0.4801279399895293,386.54205752491214,0.8246727389584588,0.038965276118954784
22.95780213,387.0011597,387.47796672576317,-0.4768070257631507,386.5976431072082,0.8409841940384843,0.03933942451644373
22.96508871,387.4613647,387.55082968653267,-0.08946498653267554,386.65332987605245,0.8577804125337494,0.039719397946441276
22.9723753,387.4430847,387.62430388274214,-0.18121918274215432,386.7091179080768,0.8750806532685963,0.04010532139677701
22.97966188,387.2141724,387.6984094301721,-0.4842370301720962,386.76500705015593,0.8929050583387498,0.04049732167742035
22.98694846,387.16430660000003,387.77316776192237,-0.6088611619223343,386.8209973787832,0.9112748524172695,0.04089553072188535
22.99423505,387.4935913,387.84860139091626,-0.35501009091626656,386.8770889710072,0.9302123357414227,0.04130008416765603
23.00152163,387.5172119,387.92473366054514,-0.4075217605451371,386.9332816728694,0.9497408678846655,0.04171111979106952
23.00880821,387.85177610000005,388.0015894356284,-0.14981333562832333,386.98957556127976,0.9698850933628334,0.042128780985782405
23.01609479,387.8491516,388.0791947641338,-0.2300431641337468,387.04597063623805,0.9906709131876589,0.042553214708074764
23.02338138,387.95401,388.1575771685989,-0.20356716859890867,387.10246697534865,1.0121256204578462,0.04298457279242291
23.03066796,388.2283325,388.2367653008753,-0.008432800875254998,387.15906442354185,1.0342778675794029,0.04342300975403143
23.03795454,388.6966858,388.31678967990473,0.37989612009528173,387.21576305828324,1.057157935087632,0.043868686533847595
23.04524112,388.96774289999996,388.3976823618086,0.570060538191342,387.2725628795726,1.0807977138871678,0.044321768348851695
23.05252771,389.3381958,388.4794772665038,0.8587185334961873,387.32946396556986,1.1052308747917319,0.044782426142230936
23.05981429,389.7001648,388.56220984221727,1.1379549577827106,387.3864661600942,1.13049284783419,0.04525083428888192
23.06710087,389.9048462,388.64591786245967,1.2589283375403397,387.44356954116665,1.1566211466384642,0.04572717465454287
23.07438746,389.7367859,388.7306412283333,1.006144671666675,387.50077418736333,1.1836554059309672,0.0462116350389763
23.08167404,389.1729126,388.8164217570871,0.3564908429129332,387.5580799416708,1.211637407965382,0.046704407450902284
23.08896062,389.1006165,388.9033040343442,0.1973124656557843,387.61548688252634,1.2406114593710706,0.04720569244678366
23.0962472,389.10601810000003,388.99133511742775,0.11468298257227616,387.6729950099299,1.270624410629339,0.047715696868512666
23.10353379,389.01898189999997,389.0805649545834,-0.061583054583422836,387.7306044030131,1.301725915922927,0.04823463564734939
23.11082037,388.72555539999996,389.17104608848246,-0.4454906884824936,387.7883149036517,1.3339684554153657,0.04876272941535978
23.11810695,388.6971436,389.26283460177865,-0.5656910017786458,387.84612659083825,1.3674078016375424,0.049300209302841694
23.12539354,388.5377502,389.35598998617434,-0.8182397861743311,387.9040395441211,1.4021031266091666,0.049847315444119446
23.13268012,388.7125549,389.4505749982371,-0.7380200982370866,387.96205360454275,1.438117098375163,0.050404295319141076
23.1399667,388.5161133,389.54665669464737,-1.0305433946473954,388.0201688515123,1.4755164341479519,0.05097140898708444
23.14725328,389.026123,389.644306213974,-0.6181832139740209,388.07838528503,1.5143720020308566,0.05154892691314858
23.15453987,389.1928711,389.74359935725647,-0.5507282572564804,388.13670298519946,1.5547592396136904,0.05213713244333111
23.16182645,389.40863039999994,389.8446163844763,-0.4359859844763605,388.1951217919521,1.5967582729346816,0.05273631958950683
23.16911303,389.64859010000004,389.9474432060005,-0.2988531060004789,388.2536417852529,1.6404546217188227,0.05334679902880646
23.17639961,390.6344299,390.052171247106,0.5822586528939837,388.31226296510164,1.6859393858131613,0.053968896191227744
23.1836862,391.1560669,390.15889817475295,0.997168725247036,388.37098541215755,1.73330980819183,0.05460295440359366
23.19097278,391.1668396,390.26772779298676,0.8991118070132416,388.4298089652415,1.7826694947014827,0.05524933304378038
23.19825936,390.6305542,390.3787714498753,0.2517827501247325,388.4887337048733,1.834129330379959,0.0559084146220253
23.20554595,390.45220950000004,390.4921481890097,-0.039938689009659356,388.54775971212894,1.8878078725339904,0.05658060434674197
23.21283253,390.4151917,390.60798490021455,-0.1927932002145667,388.6068868249955,1.9438317455756624,0.05726632964336649
23.22011911,390.78375239999997,390.7264179436601,0.05733445633984502,388.66611512441045,2.0023367708956785,0.05796604835398069
23.22740569,390.8544617,390.8475932875615,0.006868412438507221,388.7254446103734,2.06346842911851,0.058680248069554845
23.23469228,391.20779419999997,390.9716676640814,0.23612653591857224,388.78487536451564,2.127382848127788,0.05940945143796941
23.24197886,391.7954407,391.09880879459905,0.6966319054009205,388.84440722371346,2.194247354935802,0.060154215949763196
23.24926544,392.0722351,391.2291974107735,0.8430376892264917,388.9040402694593,2.2642419970866916,0.06091514422750181
23.25655203,392.5971375,391.36302786269624,1.2341096373037317,388.9637745838012,2.337560392952335,0.06169288594270503
23.26383861,392.92257689999997,391.5005087567392,1.4220681432607876,389.0236100027821,2.414410614028659,0.06248813992842636
23.27112519,393.5960693,391.6418653882001,1.9542039117999366,389.08354660831094,2.495017113229076,0.063301666660086
23.27841177,394.014679,391.7873404784382,2.227338521561819,389.143584400388,2.579621787223437,0.06413429082669433
23.28569836,394.7149963,391.93719618248565,2.777800117514346,389.2037234616165,2.668485809661492,0.06498691120767232
23.29298494,394.52313230000004,392.09171504572186,2.4314172542781876,389.26396362692856,2.761890914281391,0.06586050451191089
23.30027152,394.2742004,392.25120320899026,2.022997191009722,389.3243049787884,2.860142088251435,0.06675614195044431
23.3075581,393.798584,392.41599177164056,1.3825922283594423,389.3847475171966,2.963569259191977,0.06767499525197262
23.31484469,393.60321039999997,392.58643964220227,1.0167707577977012,389.4452913253116,3.072529965864571,0.06861835102609631
23.32213127,393.6114502,392.7629352620433,0.8485149379566792,389.50593623695477,3.1874114062900945,0.0695876187984127
23.32941785,394.0407715,392.9459009608262,1.0948705391738258,389.56668233514574,3.308634272172488,0.07058435350793708
23.33670444,394.2593994,393.135795565244,1.123603834756011,389.6275297034605,3.4366555936287453,0.07161026815478762
23.34399102,394.4421387,393.3331172006982,1.1090214993017753,389.68847817488654,3.5719717782602567,0.0726672475513941
23.3512776,394.621582,393.53840886934427,1.083173130655723,389.74952783286074,3.7151236596245854,0.07375737685895617
23.35856418,394.6991577,393.75226186776234,0.9468958322376579,389.81067867738307,3.8667002321652255,0.07488295821404625
23.36585077,394.4532166,393.97532128594617,0.4778953140538533,389.87193079258407,4.027343955097542,0.07604653826456938
23.37313735,394.46081539999994,394.2082902313953,0.2525251686046204,389.93328401034137,4.19775529229342,0.07725092876054251
23.38042393,394.47161869999996,394.4519377090843,0.0196809909156741,389.9947384146467,4.378700048566078,0.07849924587149923
23.38771052,394.7518005,394.7071044533711,0.04469604662892834,390.05629409004746,4.571015424984336,0.07979493833926636
23.3949971,394.9461975,394.9747091925549,-0.028511692554900492,390.11795086758775,4.7756165072674275,0.08114181769970326
23.40228368,394.7196045,395.2557588836397,-0.5361543836397118,390.17970883167584,4.993505943799165,0.08254410816470881
23.40957026,395.0664368,395.5513562733861,-0.48491947338607133,390.2415679823123,5.225781808635984,0.0840064824378134
23.41685685,395.59170530000006,395.8627104809918,-0.2710051809917218,390.30352840459966,5.473647964043452,0.08553411234867433
23.42414343,396.4462891,396.19114596321646,0.25514313678354483,390.36558992847097,5.73842332347481,0.08713271127069627
23.43143001,396.8266296,396.538116681215,0.2885129187849884,390.4277526388903,6.021555440338146,0.08880860198655954
23.43871659,397.2780151,396.9052169170667,0.3727981829333089,390.49001653585776,6.324631612839389,0.09056876836953313
23.44600318,397.6186218,397.2941955785508,0.3244262214492437,390.55238170503173,6.6493929485722925,0.09242092494675172
23.45328976,398.1066284,397.70696808432467,0.39966031567530536,390.61484797523417,6.9977465323815435,0.09437357670897703
23.46057634,398.5593262,398.14563410376513,0.41369209623485403,390.6774154319846,7.371782561881822,0.09643610989865829
23.46786293,398.9805908,398.6124907949153,0.3681000050847274,390.740084161358,7.773787767236303,0.09861886632097565
23.47514951,399.4356079,399.1100450037984,0.32556289620157486,390.80285399134357,8.206257791582873,0.10093322087194523
23.48243609,400.2477722,399.6410302008423,0.6067419991576912,390.86572500787713,8.671913500122137,0.1033916928430345
23.48972267,401.17391969999994,400.208414746838,0.9655049531619397,390.9286972109586,9.173709502043469,0.1060080338359527
23.49700926,401.9143982,400.8154102685236,1.0989879314764153,390.9917706872187,9.71484224042619,0.10879734087868591
23.50429584,402.7163391,401.4654690872914,1.2508700127086172,391.0549452635354,10.298747669940653,0.111776153815349
23.51158242,403.6995239,402.16228097115857,1.5372429288414082,391.11822102639997,10.929097346790742,0.11496259796784203
23.51886901,404.2913208,402.90974964221914,1.3815711577808543,391.18159806285973,11.609775078831257,0.11837650052815449
23.52615559,404.8235779,403.71194981117605,1.1116280888239203,391.2450761989593,12.344834103522455,0.12203950869432711
23.53344217,405.17129520000003,404.57306855574984,0.5982266442501896,391.30865552160697,13.138437776075172,0.12597525806768722
23.54072875,405.9909668,405.49730262293474,0.4936641770652841,391.37233603080256,13.994757090782423,0.13020950134973783
23.54801534,406.6428833,406.4887173928642,0.15416590713579126,391.43611781414893,14.917829305657154,0.13477027305813336
23.55530192,407.7850037,407.5510400581567,0.23396364184333152,391.5000006965795,15.911351337463413,0.1396880241137565
23.5625885,409.21115110000005,408.68739355086086,0.5237575491391908,391.5639847655583,16.978412959856218,0.14499582544636191
23.56987508,410.8032532,409.8999277335887,0.9033254664112746,391.62807002108514,18.12112819729267,0.15072951521089215
23.57716167,411.9389954,411.1893540848266,0.7496413151733918,391.692256551318,19.340169642948496,0.15692789056015263
23.58444825,413.07574460000006,412.55435305470746,0.5213915452926017,391.7565441800797,20.634176020199284,0.16363285442849884
23.59173483,414.2470703,413.99087908331194,0.2561912166880802,391.8209329953894,21.99905643618529,0.1708896517372476
23.59902142,415.3426514,415.49134331422664,-0.14869191422661743,391.8854230858219,23.4271731928812,0.17874703552351545
23.606308,416.2281799,417.04372758076636,-0.8155476807663717,391.9500142743667,24.906455884965954,0.18725742143368643
23.61359458,417.6928711,418.63072820746345,-0.9378571074634579,392.01470664945964,26.419544414495792,0.19647714350799522
23.62088116,419.44750980000003,420.22901615062403,-0.7815063506239994,392.0795002111006,27.943049336666054,0.20646660285738705
23.62816775,421.05239869999997,421.8088245838782,-0.7564258838782507,392.1443950484196,29.447139052717837,0.21729048274079626
23.63545433,422.61926270000004,423.334059254678,-0.714796554677946,392.2093909832955,30.895650397247206,0.22901787413524854
23.64274091,424.0178528,424.7631966974288,-0.7453438974287678,392.27448810471935,32.24698604666326,0.24172254604616716
23.6500275,425.34509280000003,426.05110974250493,-0.7060169425049025,392.3396865022381,33.4559401585259,0.25548308174091244
23.65731408,426.1626282,427.1518941670696,-0.9892659670696275,392.4049859968969,34.47652518786584,0.270382982306855
23.66460066,426.7496948,428.0225495424469,-1.2728547424468957,392.4703866781041,35.26565192885943,0.28651093548333784
23.67188724,426.8674011,428.6270660089509,-1.7596649089509242,392.53588854585894,35.78721657845208,0.30396088463989707
23.67917383,427.67669680000006,428.9403089728748,-1.2636121728747298,392.6014916902642,36.01598508091038,0.3228322017001975
23.68646041,428.2495728,428.95096345368256,-0.7013906536825516,392.6671959312541,35.940537830458915,0.3432296919695179
23.69374699,428.4041443,428.66293032032365,-0.2587860203236687,392.7330013587923,35.56466512193765,0.3652638395936853
23.70103357,428.0636291999999,428.0948575858331,-0.03122838583317389,392.7989079728784,34.906898839291856,0.38905077366281593
23.70832016,428.1362,427.2779173758663,0.8582826241336647,392.86491586417026,33.99828913984658,0.4147123718494643
23.71560674,427.48928830000006,426.2523131663748,1.2369751336252648,392.9310248514913,32.87891218388353,0.44237613099995604
23.72289332,426.9628296,425.0631967038904,1.8996328961096083,392.9972350253605,31.59378631733176,0.47217536119815423
23.73017991,425.8357239,423.75671833238334,2.0790055676166617,393.0635464768519,30.18892281299214,0.5042490425392917
23.73746649,425.07165530000003,422.37674232559675,2.6949129744032803,393.1299590239561,28.70804170912052,0.5387415925201399
23.74475307,423.47937010000004,420.96249335981724,2.516876740182795,393.19647275760826,27.190217599061782,0.5758030031472207
23.75203965,422.03796389999997,419.5472160066582,2.4907478933417906,393.2630876778086,25.668539829344308,0.6155884995052628
23.75932624,419.967041,418.1576921846269,1.8093488153730846,393.3298038761866,24.16962987892404,0.6582584295162761
23.76661282,418.3370667,416.8144237162405,1.5226429837594537,393.39662116962177,22.713824781091134,0.7039777655276102
23.7738994,416.7365417,415.53221848196586,1.2043232180341192,393.46353964960497,21.315762686486142,0.7529161458747502
23.78118599,414.85992430000005,414.3210147726014,0.53890952739863,393.5305594081826,19.985208005969337,0.8052473584494538
23.78847257,412.6595764,413.1867721678758,-0.5271957678758099,393.5976802614009,18.727943214657607,0.8611486918172805
23.79575915,410.7523193,412.13231463872097,-1.3799953387209598,393.6649023011672,17.546611439626048,0.9208008979277312
23.80304573,409.2960205,411.15809964061486,-1.862079140614867,393.73222552748155,16.44148672652043,0.9843873866129034
23.81033232,408.27282710000003,410.2628614629503,-1.9900343629502686,393.7996500329458,15.411117618252131,1.0520938117523477
23.8176189,407.43435669999997,409.444142091956,-2.0097853919560293,393.8671756324951,14.452859400712374,1.1241070587485376
23.82490548,406.7946472,408.69869804181303,-1.9040508418130457,393.93480241859265,13.563280512588337,1.2006151106320628
23.83219206,406.17697139999996,408.02282208494194,-1.8458506849419791,394.002530391238,12.738485757296575,1.2818059364073395
23.83947865,405.3323975,407.4125767145177,-2.0801792145176705,394.07035964358863,11.974350167652847,1.3678669032761797
23.84676523,404.875946,406.86396762142437,-1.988021621424366,394.13828998946906,11.266694185082114,1.4589834468732115
23.85405181,404.934967,406.37305773366035,-1.438090733660374,394.2063215218976,10.611397331456002,1.555338880306729
23.8613384,404.90142819999994,405.9360499730788,-1.034621773078868,394.27445433444814,10.004482510725751,1.6571131279048956
23.86862498,404.7902222,405.549339206266,-0.7591170062659671,394.34268824011144,9.442169677383006,1.7644812887715176
23.87591156,404.4615784,405.20953755472704,-0.7479591547270275,394.411023332323,8.920900768789862,1.8776134536141678
23.88319814,403.8586121,404.9134901953948,-1.0548780953947698,394.4794596110826,8.437357481332226,1.9966731029800109
23.89048473,403.26409910000007,404.65827677687656,-1.3941776768764953,394.5479971705196,7.988463261270548,2.121816345086429
23.89777131,402.6374512,404.4412076462989,-1.8037564462989053,394.616635822514,7.571381693101138,2.253190130683716
23.90505789,402.5276184,404.25981170948404,-1.732193309484046,394.6853756610567,7.183503862431323,2.390932185996012
23.91234448,402.32034300000004,404.11182460828223,-1.7914816082821972,394.75421678069324,6.822438386151291,2.5351694414377146
23.91963106,402.5875549,403.9951743159053,-1.4076194159052875,394.8231589924709,6.485999008346986,2.6860163150873695
23.92691764,402.7840881,403.9079643873713,-1.1238762873712744,394.89220239079646,6.17218715680452,2.843574839770318
23.93420422,402.88311769999996,403.8484592022037,-0.9653415022037279,394.96134697567027,5.879179371673873,3.0079328548595266
23.94149081,403.0613098,403.8150684723272,-0.7537586723271943,395.0305928421934,5.605312168582091,3.1791634615516906
23.94877739,403.37994380000004,403.8063328207824,-0.4263890207823806,395.0999398003021,5.349069863801264,3.3573231566790547
23.95606397,403.4932861,403.82090979475595,-0.327623694755971,395.16938794495877,5.109069448496138,3.542452401301066
23.96335055,403.8712158,403.8575613262087,0.013654473791291366,395.2389372761636,4.88405011034944,3.7345739396956685
23.97063714,404.37478639999995,403.9151420152188,0.4596443847811429,395.30858788957323,4.672861461930181,3.9336926637154077
23.97792372,404.22436519999997,403.9925880628728,0.2317771371271533,395.378339594013,4.4744544795136045,4.139793989346186
23.9852103,404.0551147,404.0889080395344,-0.033793339534383904,395.44819248500096,4.287870438434993,4.352845116098438
23.99249689,403.86938480000003,404.2031740455752,-0.33378924557518985,395.51814665861025,4.112233358717122,4.572794028247851
23.99978347,403.4977417,404.33451336124284,-0.8367716612428353,395.5882019228329,3.9467429370511105,4.799568501358825
24.00707005,403.9080811,404.4821025448961,-0.5740214448961183,395.65835837360385,3.7906661070776315,5.033078064214663
24.01435663,404.37118530000004,404.6451608647512,-0.27397556475114015,395.7286160109227,3.6433316875341206,5.273213166294391
24.02164322,404.6860046,404.82294557622714,-0.13694097622715162,395.7989749314188,3.504124227271883,5.519846417536443
24.0289298,404.4149475,405.01474661247624,-0.599799112476262,395.8694349419726,3.3724795917095975,5.77283207879405
24.03621638,404.5173645,405.21988451220864,-0.7025200122086517,395.93999613907454,3.247879154238081,6.0320092188959915
24.04350297,404.6098022,405.43770697858724,-0.8279047785872535,396.01065861976997,3.129846204565795,6.297202154251456
24.05078955,404.50796510000004,405.6675858273607,-1.1596207273606751,396.081422190107,3.0179425936333693,6.568221043620324
24.05807613,405.0321045,405.90891740261503,-0.8768129026150291,396.1522869469919,2.9117643355054197,6.844866120117698
24.06536271,405.3790588,406.1611206869266,-0.7820618869266127,396.2232528904251,2.8109391699582615,7.1269286265432426
24.0726493,405.3538208,406.4236378911789,-1.0698170911788907,396.294320118007,2.7151234742089616,7.414194298962926
24.07993588,405.5858459,406.6959335452832,-1.1100876452832154,396.36548843467517,2.6240002579811295,7.706444852626866
24.08722246,405.7579041,406.9774977854115,-1.2195936854114962,396.43675793789123,2.537276093575076,8.003463753945214
24.09450904,405.9141541,407.2678465834935,-1.3536924834934894,396.5081286276553,2.454679584420576,8.305038371417632
24.10179563,406.19021610000004,407.5665246448193,-1.376308544819267,396.57960060212406,2.3759592567323784,8.610964785962853
24.10908221,406.2861328,407.8731062730928,-1.586973473092769,396.6511736651231,2.300882294267548,8.921050313702134
24.11636879,406.8706055,408.18720061720694,-1.31659511720693,396.7228479146702,2.2292323568101846,9.235120345726553
24.12365538,407.3996277,408.50845338222354,-1.1088256822235394,396.7946234493385,2.1608085340190213,9.55302139886602
24.13094196,407.98397830000005,408.83654823690495,-0.8525699369048994,396.86650007212063,2.09542434260595,9.874623822178362
24.13822854,408.3487854,409.1712118083987,-0.8224264083987123,396.9384778814509,2.0329060153130425,10.199827911634726
24.14551512,409.0092163,409.5122134248929,-0.502997124892886,397.010556877329,1.9730918365990773,10.528564710964789
24.15280171,409.4589233,409.85936610359937,-0.40044280359938966,397.0827371588838,1.9158310193384696,10.860797925377096
24.16008829,410.5904846,410.2125225146469,0.3779620853531469,397.1550185279972,1.8609831498515725,11.196520836798134
24.16737487,411.4118042,410.57157251061574,0.8402316893842681,397.2274010836585,1.8084169272573254,11.535754499699905
24.17466146,412.1305847,410.93643187892906,1.1941528210709293,397.2998849254129,1.7580096928803222,11.878537260635834
24.18194804,412.47384639999996,411.30702474367934,1.1668216563206215,397.3724698543092,1.7096469656123436,12.224907923757799
24.18923462,412.6815796,411.68326222097517,0.9983173790248543,397.4451559697535,1.6632214254709337,12.574884825750752
24.1965212,412.9978638,412.06500528608615,0.9328585139138568,397.51794327174593,1.6186326426124538,12.928429371727745
24.20380779,413.7972107,412.4520170298738,1.345193670126207,397.59083186038697,1.575786444936536,13.285398724550296
24.21109437,414.6132507,412.84389511313464,1.7693555868653448,397.66382153561426,1.534594688824208,13.64547888869615
24.21838095,414.8154297,413.23999015752077,1.5754395424792165,397.7369123973897,1.4949744826361355,14.008103277494932
24.22566753,415.0808105,413.6392976904952,1.4415128095047862,397.81010444571314,1.4568480349912591,14.372345209790788
24.23295412,415.5308228,414.0403325312503,1.4904902687497383,397.8833977812408,1.4201421877492657,14.736792562260218
24.2402407,415.6561584,414.4409833202208,1.2151750797791578,397.9567922027991,1.384788286668086,15.09940283075366
24.24752728,415.37915039999996,414.8383660528674,0.5407843471325577,398.03028781090563,1.3507215765938203,15.457356665367968
24.25481387,415.2380981,415.2286842697837,0.009413830216317365,398.1038847066328,1.31788108170124,15.80691848144964
24.26210045,415.6758423,415.6071287256392,0.06871357436079961,398.17758268797445,1.2862094756874514,16.143336561977282
24.26938703,416.1004028,415.96785820507023,0.13254459492975457,398.251381855864,1.2556525743023303,16.460823774903893
24.27667361,416.309082,416.3040933676307,0.004988632369304469,398.32528221030157,1.2261592982274923,16.752651859101643
24.2839602,416.5793762,416.60837015222,-0.02899395221999157,398.39928385291535,1.1976813864149125,17.011404912889745
24.29124678,416.9119873,416.87296692673056,0.039020373269465836,398.4733865805879,1.1701733638856398,17.229406982257036
24.29853336,417.18038939999997,417.0904974740952,0.08989192590479433,398.54759049480845,1.1435921341483346,17.39931484513839
24.30581995,417.6062622,417.25460081194444,0.351661388055561,398.6218956976219,1.1178969417876514,17.514808172534917
24.31310653,417.5053711,417.3606273982629,0.1447437017370703,398.6963019850775,1.0930493238800087,17.5712760893054
24.32039311,417.4631958,417.4061917683854,0.05700403161461054,398.7708094590812,1.0690127606245428,17.566369548679674
24.32767969,417.2831421,417.39146815806146,-0.10832605806143647,398.845418119633,1.0457526895929123,17.500297348835556
24.33496628,417.2793274,417.31916371460096,-0.03983631460096149,398.9201280693329,1.0232363206179569,17.37579932465011
24.34225286,417.1210938,417.1941748796536,-0.07308107965360477,398.9949391031196,1.0014326479172775,17.19780312861675
24.34953944,417.26943969999996,417.0230047130992,0.24643498690073784,399.0698513234544,0.9803121620230846,16.97284122762176
24.35682602,417.144928,416.8130670968095,0.33186090319048844,399.1448647303372,0.9598468787517633,16.708355487720567
24.36411261,417.05361939999995,416.5720048226726,0.4816145773273206,399.2199794269236,0.9400101919620611,16.41201520378697
24.37139919,416.5339966,416.3071233710425,0.2268732289575155,399.2951952070414,0.9207768986137445,16.09115126538739
24.37868577,416.241333,416.024988264177,0.21634473582298597,399.3705121737073,0.9021229581129052,15.752353132356777
24.38597236,416.04907230000003,415.7312003264932,0.3178719735068398,399.4459304304935,0.884025505376374,15.40124439062334
24.39325894,415.8580627,415.4303225328922,0.4277401671077996,399.52144977039427,0.8664628543666104,15.04240990813135
24.40054552,416.08523560000003,415.1259147211092,0.9593208788908214,399.59707029684307,0.8494142861560431,14.679430138110112
