Repository: r-a-morrison/fe_alloy_sound_velocities

# Fe Alloy Sound Velocities
by Rachel Morrison

This is a repository of my graduate research on iron-nickel sound velocities at extreme pressures. This research contributes to our understanding of the thermodynamics of the inner core of the Earth. 

Morrison, R. A., et al., High pressure thermoelasticity and sound velocities of Fe-Ni-Si alloys (2019), *Physics of the Earth and Planetary Interiors*, Volume 294, [https://doi.org/10.1016/j.pepi.2019.05.011](https://doi.org/10.1016/j.pepi.2019.05.011).

Extensive supplementary information is also available at the above link.

Note: A word of caution. Binary files (.pdf, .ai, etc.) are included for completeness. Normally these should be left out of version control so git doesn't mess these up in merge conflicts. Use at your own risk.

## Abstract
The Earth's iron-dominant core is known to contain nickel from cosmochemical analysis and some amount of light elements from geophysical constraints on density and seismic wave velocities. Although there have been several studies to constrain thermoelastic properties of iron-alloys, there has been no systematic study on the effects of nickel and light elements on properties of iron using the same experimental methods and data analysis approach.

We conducted nuclear resonant inelastic X-ray scattering and X-ray diffraction experiments on body-centered cubic and hexagonal close-packed (hcp) Fe0.91Ni0.09 and Fe0.8Ni0.1Si0.1 up to 104 GPa and 86 GPa, respectively, and compare to similar measurements conducted on hcp-Fe up to 171 GPa. Specifically, we determine the Debye sound velocity from the low-energy transfer region of the (partial) phonon density of states (DOS) using the equation of state determined for each material and a new approach which utilizes information criteria and probability distributions. Nickel decreases the shear velocity of iron, while 10 at% Si has little to no effect on the shear velocity of Fe0.91Ni0.09. We observe that the shape of the phonon DOS of these alloys remains similar with increasing pressure.

In the measured compression range, we therefore apply a generalized scaling law to describe the volume dependence of the phonon DOS and find that the vibrational Grüneisen parameters of hcp-Fe0.91Ni0.09 are nearly indistinguishable from those hcp-Fe and those for Fe0.8Ni0.1Si0.1 trend lower. From the vibrational free energy, we constrain the harmonic vibrational component of thermal pressure, which shows a significant positive deviation from theoretical calculations of hcp-Fe at pressures and temperatures of Earth's core. Collectively, our results demonstrate that the effects of nickel should be considered when modeling iron-rich planetary cores.

File: 010_XRDAnalysis/FeNi/FeNi_DAC11_P8b_029/FeNi_DAC11_P8b_029_curves.csv (part 1 of 4)
2theta,Intensity,Model,Residual,Background,hcp FeNi,extrapeak
22.00402163,438.82345580000003,437.20972434762575,1.6137314523742816,437.19970334563754,0.009174741756815522,0.0008462602313763976
22.01130793,438.83923339999996,437.249439522613,1.5897938773869669,437.2393659815009,0.009220060125050498,0.0008534809870672781
22.01859423,439.102356,437.2892835277077,1.8130724722922764,437.27915698602555,0.00926574715575611,0.0008607945263921055
22.02588053,439.38128660000007,437.32925609872314,2.0520305012769313,437.3190760892328,0.009311807045025884,0.0008682024453169302
22.03316683,439.58126830000003,437.36935697157026,2.2119113284297782,437.35912302114593,0.00935824405005516,0.0008757063742599999
22.04045313,439.4782715,437.40958588225794,2.0686856177420623,437.39929751178875,0.00940506249022098,0.0008833079789877784
22.04773943,439.00384519999994,437.4499425668895,1.5539026331104537,437.4395992911798,0.009452266748184559,0.0008910089615383
22.05502573,438.26333619999997,437.49042676167704,0.7729094383229267,437.48002808934484,0.009499861271016635,0.0008988110611727578
22.06231203,438.30010989999994,437.5310382029326,0.7690716970673179,437.5205836363059,0.009547850571346318,0.0009067160553563376
22.06959833,438.3194275,437.571776627074,0.7476508729260445,437.5612656620847,0.009596239228533995,0.0009147257607693298
22.07688463,438.7290039,437.6126417706287,1.1163621293712822,437.6020738967045,0.009645031889868838,0.0009228420343495848
22.08417093,439.05825810000005,437.653633370233,1.404624729767022,437.64300807018685,0.009694233271791697,0.0009310667743674489
22.09145723,439.14282230000003,437.69475116263726,1.4480711373627742,437.6840679125546,0.009743848161143522,0.000939401921534286
22.09874353,439.26342769999997,437.7359948847061,1.5274328152938779,437.7252531538295,0.009793881416440577,0.0009478494601458688
22.10602983,439.0049744,437.7773642734249,1.2276101265750867,437.7665635240364,0.009844337969176576,0.0009564114192618352
22.11331613,438.7126769999999,437.81885906589326,0.8938179341066643,437.80799875319417,0.009895222825152632,0.0009650898739225423
22.12060243,438.40917970000004,437.86047899934056,0.5487007006594808,437.8495585713283,0.009946541065835677,0.0009738869464046735
22.12788873,438.51950070000004,437.90222381111784,0.617276888882202,437.8912427084606,0.009998297849745973,0.000982804807517012
22.13517503,438.45864869999997,437.9440932387039,0.5145554612960836,437.93305089461205,0.010050498413874636,0.0009918456779378789
22.14246133,438.7558289,437.9860870197105,0.7697418802894731,437.9749828598058,0.010103148075131503,0.0010010118295957122
22.14974763,438.7203369,438.0282048918849,0.6921320081150952,438.017038334066,0.010156252231824623,0.0010103055870944668
22.15703393,438.57312010000004,438.07044659310696,0.5026735068930748,438.05921704741263,0.01020981636517174,0.0010197293291854428
22.16432023,438.55603030000003,438.1128118613999,0.4432184386001268,438.10151872986876,0.010263846040844776,0.0010292854902873034
22.17160653,438.9082642,438.155300434931,0.752963765069012,438.1439431114584,0.010318346910548013,0.0010389765620560838
22.17889283,439.20959469999997,438.19791205201074,1.0116826479892325,438.1864899222021,0.010373324713631078,0.001048805095007108
22.18617913,439.484314,438.2406464511028,1.2436675488971787,438.2291588921239,0.01042878527873708,0.0010587737001907084
22.19346543,439.49148560000003,438.2835033708224,1.2079822291776168,438.271949751246,0.010484734525487444,0.0010688850509238989
22.20075172,439.4773254,438.3264824908697,1.15084290913029,438.3148621706109,0.010541178388395795,0.0010791418704020816
22.20803802,439.2054443,438.3695836681524,0.835860631847595,438.3578959980332,0.010598123129169065,0.0010895469900554944
22.21532432,439.34701540000003,438.41280658286234,0.9342088171376872,438.4010509047216,0.010655574873724444,0.0011001032670063036
22.22261062,439.3040466,438.45615097426736,0.8478956257326331,438.444326620702,0.010713539923203874,0.0011108136421496416
22.22989692,439.4224243,438.49961658180024,0.9228077181997492,438.4877228759933,0.01077202467873001,0.0011216811282224034
22.23718322,439.2568359,438.54320314507487,0.7136327549251291,438.5312394006196,0.010831035643329488,0.0011327088119186756
22.24446952,439.3147278,438.5869104038846,0.7278173961154266,438.5748759246046,0.01089057942389975,0.0011438998560781963
22.25175582,439.23767089999996,438.630738098203,0.6069328017969724,438.6186321779678,0.010950662733220092,0.0011552575019506495
22.25904212,439.4429932,438.6746859681974,0.7683072318025665,438.6625078907339,0.011011292392008737,0.0011667850715389267
22.26632842,439.7420654,438.7187537542265,1.0233116457735036,438.70650279292545,0.0110724753310266,0.0011784859700244353
22.27361472,440.2129517,438.7629411968444,1.4500105031556245,438.7506166145629,0.011134218593229238,0.0011903636882777794
22.28090102,440.44958499999996,438.8072480368128,1.6423369631871765,438.79484908567133,0.011196529335968153,0.0012024218054582625
22.28818732,440.1870422,438.8516740150956,1.3353681849043824,438.8391999362707,0.011259414833242722,0.0012146639917058142
22.29547362,439.81649780000004,438.8962188728732,0.9202789271268443,438.8836688963843,0.011322882478004342,0.0012270940109291469
22.30275992,439.5768127,438.94088235154385,0.6359303484561565,438.92825569603565,0.011386939784513595,0.0012397157236940033
22.31004622,439.5476379,438.9856641927277,0.5619737072722728,438.97296006524675,0.011451594390752577,0.0012525330902157436
22.31733252,439.3371887,439.03056413827414,0.3066245617258687,439.0177817340398,0.011516854060893339,0.0012655501734605027
22.32461882,439.4394226,439.0755819302659,0.36384066973408835,439.06272043243575,0.011582726687824115,0.0012787711423594885
22.33190512,439.7191772,439.12071731103185,0.5984598889681365,439.10777589046097,0.011649220295734852,0.0012922002751411326
22.33919142,439.878479,439.1659700231397,0.7125089768603061,439.1529478381342,0.011716343042763859,0.0013058419627861133
22.34647772,440.08251950000005,439.2113398094153,0.8711796905847677,439.198236005479,0.011784103223706677,0.0013197007126103356
22.35376402,439.9940796,439.25682641294316,0.737253187056865,439.2436401225184,0.011852509272789555,0.0013337811519814604
22.36105032,440.06796260000004,439.3024295770731,0.7655330229269453,439.2891599192744,0.011921569766508794,0.0013480880321745858
22.36833662,439.6892394999999,439.34814904542816,0.3410904545717699,439.33479512576923,0.011991293426537927,0.001362626232373113
22.37562292,439.65310669999997,439.39398456191265,0.25912213808732076,439.38054547202614,0.012061689122704616,0.0013774007638210639
22.38290922,439.71588130000004,439.4399358707164,0.2759454292836381,439.4264106880662,0.012132765876039096,0.0013924167741334284
22.39019552,440.1072693,439.4860027163266,0.621266583673389,439.47239050391295,0.012204532861896359,0.0014076795517714942
22.39748182,439.9096069,439.532184843534,0.3774220564660027,439.51848464959016,0.012276999413153637,0.0014231945306902982
22.40476812,439.8770142,439.5784819974353,0.29853220256472923,439.5646928551166,0.012350175023485902,0.0014389672951659548
22.41205442,439.8433533,439.624893923453,0.21845937654700265,439.61101485051745,0.012424069350721127,0.0014550035848107442
22.41934072,439.74804689999996,439.6714203673363,0.07662653266368125,439.6574503658162,0.01249869222027766,0.0014713092997843925
22.42662702,439.80886839999994,439.7180610751672,0.09080732483272413,439.70399913103233,0.01257405362868602,0.0014878905062103527
22.43391332,440.1495972,439.76481579337906,0.3847814066209594,439.75066087619007,0.012650163747197492,0.001504753441806344
22.44119962,440.6156311000001,439.8116842687586,0.8039468312414897,439.79743533131136,0.012727032925482128,0.0015219045217389317
22.44848592,440.57659910000007,439.85866624845875,0.7179328515413204,439.8443222264186,0.012804671695418176,0.0015393503447122634
22.45577222,440.41506960000004,439.9057614800083,0.5093081199917151,439.89132129153404,0.0128830907749763,0.0015570976993018921
22.46305852,440.56011960000006,439.952969711325,0.6071498886750533,439.9384322566823,0.012962301072200682,0.0015751535705448856
22.47034482,440.22970580000003,440.0002906907185,0.22941510928154685,439.9856548518824,0.013042313689290073,0.0015935251467981922
22.47763112,440.1651916999999,440.04772416691196,0.11746753308796087,440.0329888071583,0.013123139926781597,0.001612219826877798
22.48491742,439.92742919999995,440.0952698890491,-0.1678406890491715,440.0804338525338,0.013204791287840231,0.0016312452274918707
22.49220372,440.07788089999997,440.14292760670406,-0.06504670670409496,440.12798971803045,0.013287279482657314,0.0016506091909818585
22.49949002,440.2194214,440.19069706989535,0.028724330104637374,440.175656133669,0.013370616432960567,0.0016703197933860638
22.50677632,440.15966799999995,440.23857802910413,-0.0789100291041791,440.22343282947463,0.013454814276639766,0.0016903853528413041
22.51406262,439.6641846,440.2865702352783,-0.6223856352783059,440.27131953546746,0.013539885372490852,0.0017108144383388244
22.52134892,439.49649050000005,440.3346734398545,-0.8381829398544483,440.31931598167057,0.013625842305082103,0.0017316158788516622
22.52863522,439.2954102,440.38288739477105,-1.0874771947710542,440.36742189810843,0.013712697889746087,0.0017527987728515712
22.53592152,439.4475403,440.43121185247736,-0.9836715524773467,440.4156370148014,0.01380046517770094,0.0017743724982346035
22.54320782,439.3275452,440.4796465659561,-1.1521013659561277,440.4639610617721,0.01388915746130515,0.0017963467226755668
22.55049412,439.7117615,440.52819128873733,-0.8164297887373095,440.51239376904346,0.013978788279449187,0.001818731414432503
22.55778042,439.57330319999994,440.57684577491455,-1.0035425749146043,440.5609348666378,0.014069371423088887,0.0018415368536238731
22.56506672,440.2983093,440.6256097791616,-0.327300479161579,440.6095840845767,0.014160920940924283,0.001864773644002058
22.57235302,441.0850525,440.6744830567555,0.41056944324452616,440.658341152885,0.014253451145228462,0.0018884527252483426
22.57963932,441.1340331999999,440.72346536358674,0.41056783641317907,440.7072058015831,0.01434697661783095,0.0019125853858159032
22.58692562,441.1445312,440.7725564561867,0.3719747438133254,440.7561777606941,0.014441512216260598,0.0019371832763489553
22.59421192,441.1714783,440.8217560917446,0.34972220825540035,440.8052567602408,0.014537073080052122,0.00196225842370757
22.60149822,441.184845,440.87106402812674,0.31378097187325693,440.8544425302439,0.014633674637222259,0.0019878232456298425
22.60878452,440.89300539999994,440.92048002390476,-0.027474623904822693,440.90373480072776,0.014731332610920064,0.002013890566064512
22.61607082,440.9193726,440.9700038383723,-0.05063123837231842,440.95313330171484,0.014830063026257001,0.002040473631209344
22.62335711,441.2098083000001,441.01963516338066,0.19017313661942126,441.00263769521234,0.014929882079571896,0.0020675860887126567
22.63064341,440.8781738,441.069373895977,-0.19120009597696708,441.0522478471271,0.015030806695110532,0.002095242154801389
22.63792971,440.42581179999996,441.11921972973266,-0.6934079297327003,441.10196341961273,0.01513285371048911,0.0021234564094375595
22.64521601,440.1697388,441.16917242708405,-0.9994336270840449,441.1517841426896,0.015236040430763244,0.0021522439636683403
22.65250231,440.59857180000006,441.2192317513259,-0.6206599513258197,441.2017097463829,0.015340384499999825,0.0021816204429566982
22.65978861,441.23034670000004,441.2693974666301,-0.03905076663005502,441.2517399607125,0.01544590390930942,0.0022116020083221715
22.66707491,441.15225219999996,441.31966933808826,-0.16741713808829672,441.30187451570464,0.015552617005102328,0.002242205378501539
22.67436121,440.9758911,441.3700471317282,-0.3941560317281869,441.35211314137746,0.01566054249757464,0.00227344785318573
22.68164751,440.8688965,441.42053061456267,-0.5516341145626598,441.40245556775585,0.015769699469431957,0.0023053473373931795
22.68893381,440.8743286,441.4711195546146,-0.596790954614562,441.4529015248627,0.015880107384858354,0.0023379223670435
22.69622011,440.836792,441.52181372095424,-0.6850217209542393,441.5034507427197,0.015991786098738456,0.002371192135799449
22.70350641,441.1083374,441.5726128837366,-0.4642754837366283,441.5541029513472,0.016104755866141136,0.0024051765232496144
22.71079271,441.585144,441.6235168142488,-0.03837281424875982,441.6048578807722,0.016219037352072516,0.002439896124508576
22.71807901,442.06536869999996,441.6745252849363,0.3908434150636708,441.6557152610135,0.016334651641508185,0.0024753722813168817
22.72536531,442.1887206999999,441.72563806945857,0.4630826305413507,441.7066748220941,0.016451620249712934,0.002511627114727974
22.73265161,442.12899780000004,441.77685494273084,0.35214285726920025,441.7577362940385,0.01656996513285781,0.0025486835594753106
22.73993791,441.8999023,441.82817568096436,0.07172661903564403,441.8088994068653,0.016689708698944216,0.0025865654001189756
22.74722421,441.6349182,441.87960006172926,-0.24468186172924788,441.86016389060114,0.016810873819045568,0.002625297309077882
22.75451051,440.9520569,441.93112786399195,-0.9790709639919442,441.91152947526643,0.016933483838876235,0.0026649048866604166
22.76179681,440.4231567,441.98275886817817,-1.5596021681781735,441.96299589088426,0.01705756259069987,0.002705414703214713
22.76908311,440.40609739999996,442.0344928562239,-1.6283954562239273,442.01456286747475,0.017183134405587674,0.0027468543435273693
22.77636941,441.01770020000004,442.0863296116441,-1.0686294116440536,442.0662301350644,0.01731022412603875,0.0027892524536087047
22.78365571,441.7817688,442.1382689195815,-0.356500119581483,442.1179974236725,0.017438857118974707,0.002832638790012125
22.79094201,442.1096802,442.19031056688414,-0.0806303668841224,442.16986446332317,0.017569059289121256,0.002877044271845491
22.79822831,442.00881960000004,442.2424543421671,-0.23363474216705526,442.22183098403866,0.017700857092790376,0.002922501035643679
22.80551461,441.72912599999995,442.29470003588557,-0.5655740358856178,442.27389671584024,0.01783427755207581,0.002969042493283108
22.81280091,441.7718201,442.3470474404131,-0.5752273404131074,442.32606138875053,0.017969348269477468,0.003016703393132719
22.82008721,442.0397949,442.3994963501207,-0.3597014501207241,442.3783247327931,0.018106097442968545,0.0030655198846492046
22.82737351,442.24548339999996,442.4520465614589,-0.20656316145897335,442.4306864779908,0.01824455388152124,0.0031155295866398497
22.83465981,442.2575378,442.5046978730445,-0.2471600730444834,442.48314635436395,0.018384747021106887,0.0031667716594326258
22.84194611,441.6462097,442.55745008576037,-0.9112403857603795,442.535704091938,0.01852670694118718,0.0032192868812109155
22.84923241,441.3049622,442.61030300284284,-1.3053408028428635,442.58835942073233,0.01867046438171413,0.0032731177287896223
22.85651871,440.63842769999997,442.66325642999385,-2.024828729993885,442.6411120707701,0.018816050760655727,0.0033283084631297445
22.86380501,440.41748049999995,442.7163101754881,-2.2988296754881503,442.69396177207614,0.0189634981920674,0.0033849052199119685
22.87109131,439.733429,442.76946405027996,-3.0360350502799633,442.74690825466973,0.01911283950472764,0.003442956105513473
22.87837761,439.8364868,442.82271786813453,-2.9862310681345434,442.7999512485744,0.01926410826135855,0.0035025112987593565
22.88566391,440.04873660000004,442.87607144575287,-2.82733484575283,442.85309048381555,0.0194173387784521,0.003563623158848935
22.89295021,440.3834534,442.9295246028972,-2.546071202897167,442.90632569041054,0.01957256614672418,0.0036263463398887997
22.90023651,440.5931396000001,442.98307716254993,-2.3899375625498465,442.9596565983852,0.019729826252219494,0.0036907379124992558
22.90752281,441.38000489999996,443.03672895105285,-1.6567240510528904,443.01308293776174,0.019889155798090013,0.003756857492998022
22.91480911,441.6744995,443.0904797982694,-1.4159802982694032,443.0666044385616,0.020050592327073184,0.003824767380707622
22.92209541,441.6032715,443.14432953775525,-1.5410580377552492,443.1202208308066,0.02021417424469449,0.00389453270397775
22.92938171,441.51028439999993,443.1982780069415,-1.6879936069415749,443.1739318445227,0.020379940843221672,0.003966221575565411
22.93666801,441.81744380000004,443.25232504731207,-1.4348812473120347,443.2277372097276,0.020547932326398396,0.004039905258072326
22.94395431,442.1817932,443.3064705046216,-1.1246773046215708,443.2816366564464,0.020718189834986467,0.004115658340203389
22.95124061,441.9536743,443.36071422910067,-1.4070399291006765,443.33562991470285,0.020890755473147327,0.004193558924683747
22.95852691,441.5314331,443.41505607568,-1.883622975679998,443.38971671451554,0.02106567233569331,0.004273688828756669
22.96581321,441.3848267,443.4694959042446,-2.0846692042445625,443.44389678591006,0.021242984536243185,0.004356133798286774
22.97309951,441.5447693,443.5240335798815,-1.9792642798815336,443.49816985890857,0.021422737236315156,0.004440983736614047
22.98038581,442.118988,443.5786689731572,-1.4596809731572193,443.55253566353235,0.021604976675393666,0.004528332949455992
22.98767211,442.40344239999996,443.6334019604134,-1.2299595604134197,443.60699392980405,0.021789750202007182,0.004618280407346542
22.99495841,442.8893127,443.6882324240813,-0.7989197240813155,443.6615443877481,0.02197710630585659,0.004710930027349062
23.00224471,443.4733887,443.74316025301044,-0.2697715530104574,443.7161867673833,0.02216709465103349,0.004806390976109011
23.00953101,443.91793820000004,443.7981853428419,0.11975285715811879,443.7709207987348,0.022359766110372725,0.004904777996757433
23.01681731,443.9934692,443.8533075963896,0.14016160361040875,443.82574621182584,0.02255517280098216,0.005006211762783172
23.02410361,443.723938,443.90852692406,-0.18458892406005134,443.8806627366762,0.022753368120996605,0.0051108192628350445
23.03138991,443.3091125,443.9638432443176,-0.6547307443175896,443.93567010330844,0.022954406787604072,0.005218734221590795
23.03867621,443.1869202,444.019256484189,-0.8323362841890116,443.9907680417491,0.023158344876394992,0.00533009756347891
23.0459625,443.33523560000003,444.07476650355517,-0.739530903555135,444.04595620621103,0.023365239576081158,0.005445057768043221
23.0532488,443.1723022,444.130373400661,-0.9580712006609815,444.10123447820456,0.0235751503704968,0.005563772085941379
23.0605351,443.07901,444.186077055704,-1.1070670557040216,444.15660251207146,0.023788137378661686,0.005686406253878356
23.0678214,442.7215881,444.24187743625333,-1.5202893362533132,444.2120600378353,0.02400426253162537,0.005813135886413415
23.0751077,442.41949460000006,444.29777452207696,-1.8782799220768993,444.26760678551614,0.02422358933736512,0.005944147223482603
23.082394,442.1392517,444.35376830628235,-2.214516606282359,444.3232424851383,0.024446182929269623,0.006079638214819541
23.0896803,442.59106449999996,444.40985879668744,-1.8187942966874857,444.3789668667232,0.024672110116369987,0.006219819847877629
23.0969666,443.18933110000006,444.46604601753296,-1.2767149175328996,444.43477966029286,0.024901439435389906,0.006364917804708936
23.1042529,443.7556458000001,444.52233001164166,-0.7666842116415751,444.4906805958715,0.0251342412046914,0.006515174565460426
23.1115392,443.9702148,444.5787108431804,-0.6084960431803665,444.54666940348034,0.025370587580193626,0.006670852119852049
23.1188255,444.0144348,444.63518860126277,-0.6207538012627651,444.6027458131425,0.02561055261334988,0.006832235506923461
23.1261118,443.48001100000005,444.6917634046721,-1.2117524046720405,444.6589095548786,0.025854212311268,0.006999637482215593
23.1333981,443.4442444,444.7484354081288,-1.3041910081287824,444.7151603587133,0.02610164469906576,0.007173404716407977
23.1406844,443.76766969999994,444.80520481062024,-1.037535110620297,444.7714979546679,0.026352929884556692,0.007353926067779296
23.1479707,444.0177916999999,444.8620718665428,-0.8442801665428874,444.82792207276543,0.026608150125366024,0.00754164365200778
23.155257,444.48727419999994,444.91903690059576,-0.43176270059581157,444.884432443029,0.02686738989858234,0.007737067668159146
23.1625433,444.3683166999999,444.976100327696,-0.6077836276960511,444.94102879547995,0.027130735973053183,0.007940796242943393
23.1698296,444.3912659,445.03326267956623,-0.6419967795662274,444.997710860139,0.027398277484442277,0.008153541942781324
23.1771159,444.6172485,445.0905246401399,-0.4732761401398875,445.05447836703274,0.027670106013167762,0.008376167093981717
23.1844022,444.4996033,445.14788709251394,-0.6482837925139506,445.11133104618125,0.02794631566534917,0.008609730667329367
23.1916885,444.2974548,445.205351181012,-0.9078963810119944,445.1682686276058,0.028227003156896628,0.00885555024928712
23.1989748,444.6401978,445.2629183927985,-0.6227205927984869,445.2252908413327,0.028512267900882383,0.00911528356490918
23.2062611,444.54135130000003,445.32059066464467,-0.7792393646446385,445.28239741738,0.028802212098342894,0.009391035166295648
23.2135474,443.933075,445.37837052188985,-1.445295521889875,445.3395880857727,0.029096940832664595,0.009685495284533623
23.2208337,443.65176389999993,445.436261258192,-1.784497358192084,445.39686257653307,0.02939656216771901,0.010002119491254971
23.22812,443.7785034,445.494267166686,-1.7157637666859955,445.45422061968225,0.029701187249917084,0.010345359753795032
23.2354063,443.656189,445.55239383537327,-1.8962048353732825,445.51166194524376,0.03001093041436436,0.010720959715125482
23.2426926,443.47915650000004,445.61064852213246,-2.13149202213242,445.5691862832409,0.03032590929530756,0.011136329596231183
23.2499789,443.6338501,445.6690406276358,-2.035190527635791,445.62679336369456,0.030646244941073684,0.011601019000170814
23.2572652,444.219574,445.72758228762996,-1.5080082876299343,445.6844829166264,0.030972061933715066,0.012127309069834228
23.2645515,444.8447876,445.7862891094422,-0.9415015094421619,445.7422546720629,0.03130348851358258,0.012730948865657715
23.2718378,445.02087400000005,445.8451810811346,-0.8243070811345774,445.8001083600227,0.031640656709068245,0.013432064402865504
23.2791241,445.18765260000004,445.90428368539784,-0.7166310853978075,445.85804371052836,0.03198370247176692,0.014256272397715916
23.2864104,445.1559753,445.963629253671,-0.8076539536709788,445.9160604536046,0.03233276581732592,0.015236034249062343
23.2936967,445.25238039999994,446.02325859914527,-0.7708781991453293,445.9741583192715,0.03268799097226776,0.01641228890149357
23.300983,445.3371581999999,446.0832229697971,-0.7460647697971581,446.03233703755404,0.03304952652708982,0.01783640571595246
23.3082693,445.4048767,446.1435863640365,-0.7387096640364916,446.09059633847414,0.033417525595967945,0.019572499966360558
23.3155556,445.6792297,446.20442825171074,-0.52519855171073,446.1489359520515,0.033792145983410314,0.021700153675864867
23.3228419,446.0002136,446.26584674140304,-0.2656331414030433,446.2073556083117,0.03417355035824183,0.024317582733114698
23.3301282,446.50378420000004,446.32796223077537,0.1758219692246712,446.26585503727506,0.034561906435323454,0.027545287064978594
23.3374145,446.3962097,446.3909215696593,0.005288130340659336,446.3244339689654,0.03495738716545004,0.03153021352846112
23.3447008,446.2671204,446.45490275488714,-0.18778235488713335,446.38309213340517,0.0353601709339096,0.036450450548083844
23.3519871,446.38775630000004,446.5201201611933,-0.13236386119325516,446.44182926061626,0.03577044176823603,0.042520458808784
23.3592734,446.7397461,446.58683029319354,0.15291580680644756,446.5006450806213,0.036188389555739275,0.0499968230164679
23.3665597,446.6945801,446.6553380191727,0.03924208082730729,446.5595393234421,0.036614210271469175,0.059184485459103583
23.373846,446.24011229999996,446.7260032179166,-0.48589091791666306,446.61851171910234,0.037048106217341295,0.07044339259692689
23.3811323,446.18365480000006,446.7992477350525,-0.6155929350524616,446.67756199762493,0.037490286273250205,0.08419545115431239
23.3884186,446.1400452,446.8755625056212,-0.7355173056212152,446.73668988902955,0.03794096616110613,0.10093165043051298
23.3957049,446.2094727,446.95551465545117,-0.7460419554511759,446.7958951233418,0.038400368722866486,0.12121916338651496
23.4029912,446.4597778,447.0397543462898,-0.5799765462897994,446.8551774305811,0.038868724213796946,0.1457081914949105
23.4102775,446.3029785,447.129021080185,-0.8260425801850033,446.9145365407735,0.03934627061238984,0.17513826879912692
23.4175638,446.5639343,447.2241491289231,-0.660214828923074,446.9739721839387,0.03983325394861329,0.21034369103576228
23.4248501,446.6813353999999,447.32607170718035,-0.6447363071804375,447.03348409009845,0.04032992865244675,0.2522576884294324
23.4321364,446.8569336,447.43582346594195,-0.5788898659419601,447.0930719892783,0.04083655792501386,0.30191491873865045
23.4394227,446.466217,447.5545408492177,-1.0883238492177156,447.1527356114998,0.04135341413504966,0.360451823582868
23.446709,446.4067993,447.68345983562216,-1.2766605356221703,447.212474686783,0.04188077924395649,0.4291043695951668
23.4539953,446.4120483,447.82391058069163,-1.4118622806916505,447.27228894515315,0.04241894526333383,0.509202690275152
23.4612816,446.63381960000004,447.9773084896885,-1.3434888896884445,447.3321781166312,0.04296821474962416,0.6021621583076268
23.46856789,446.97399900000005,448.14514104672634,-1.1711420467262883,447.39214184889283,0.0435289005639591,0.709470297269566
23.47585419,447.2217102,448.3289514527298,-1.107241252729807,447.4521800365537,0.044101329552483484,0.8326700866235885
23.48314049,447.4355164,448.53031529232084,-1.0947988923208527,447.51229232738956,0.04468583857409206,0.9733371263571822
23.49042679,447.73016359999997,448.7508146699574,-1.0206510699574096,447.57247845142524,0.04528277827346406,1.1330534402586547
23.49771309,447.67642209999997,448.99200641192556,-1.3155843119255906,447.6327381386809,0.045892513109324184,1.3133757601353488
23.50499939,448.0546265,449.2553858466499,-1.2007593466499316,447.69307111918033,0.04651542223694376,1.5157993052326686
23.51228569,448.8280334,449.54234632076134,-0.7143129207613583,447.7534771229464,0.04715190050005421,1.741717297314904
23.51957199,449.12756349999995,449.85413505304695,-0.7265715530469947,447.81395587999964,0.047802359552298515,1.9923768134950077
23.52685829,449.1981506,450.1918061663338,-0.9936555663337572,447.87450712036434,0.048467229132360186,2.268831816837053
23.53414459,449.5990601,450.55617198024214,-0.9571118802421665,447.9351305740629,0.049146958521659734,2.571894447657591
23.54143089,450.3128357,450.94775388582275,-0.6349181858227553,447.9958259711159,0.0498420182191603,2.9020858964876988
23.54871719,451.15167239999994,451.36673434531804,-0.21506194531809797,448.05659304154756,0.05055290187449819,3.259588401895978
23.55600349,451.8991699,451.81291175518163,0.08625814481837324,448.1174315153803,0.051280128528527764,3.6442001112727924
23.56328979,452.5334778,452.2856600664355,0.24781773356448866,448.1783411226363,0.052024245219630685,4.055294698579585
23.57057609,452.75451660000004,452.7838951620272,-0.029378562027147836,448.2393215933364,0.05278583002498574,4.49178773866582
23.57786239,452.791687,453.30605003552415,-0.5143630355241271,448.30037265750684,0.0535654956186941,4.952111882398623
23.58514869,453.26074220000004,453.85006078888875,-0.589318588888716,448.36149404516595,0.05436389344342239,5.43420285027935
23.59243499,453.9933777,454.4133653584251,-0.4199876584251001,448.4226854863382,0.05518171860939898,5.935498153477481
23.59972129,454.8300171,454.99291667217284,-0.1628995721728188,448.4839467110469,0.05601971565446405,6.452950245471475
23.60700759,455.4039307,455.58521161415115,-0.18128091415115932,448.5452774493126,0.056878685321793986,6.983055479516768
23.61429389,455.75109860000003,456.1863366719404,-0.43523807194037545,448.60667743115846,0.05775949253826902,7.521899748243677
23.62158019,456.419342,456.79203037749204,-0.37268837749206796,448.66814638660844,0.058663075806620585,8.065220915076994
23.62886649,456.73947139999996,457.397761427922,-0.6582900279220212,448.7296840456818,0.059590458258942804,8.608486923981244
23.63615279,458.16125489999996,457.99881933716296,0.162435562837004,448.79129013840225,0.060542760658281285,9.146986438102436
23.64343909,459.41390989999996,458.59041098181063,0.8234989181893297,448.85296439479544,0.061521216679338145,9.67592537033586
23.65072539,460.87857060000005,459.1677504024338,1.7108201975662496,448.9147065448799,0.06252719084930167,10.190516666704577
23.65801169,461.2897949,459.7261191638413,1.5636757361587001,448.9765163186787,0.0635621995859143,10.686040645576686
23.66529799,461.5418091,460.2608588905938,1.2809502094062282,449.038393446217,0.06462793583260977,11.157837508544173
23.67258429,461.6943665,460.76723676144724,0.9271297385527646,449.1003376575129,0.0657262978603112,11.60117280607402
23.67987059,462.22546389999997,461.24010746693006,0.98535643306991,449.1623486825929,0.06685942288274803,12.01089936145441
23.68715689,462.77017209999997,461.67331138907286,1.0968607109271034,449.2244262514773,0.06802972621721692,12.380855411378304
23.69444319,463.3689575,462.05886498980476,1.3100925101952612,449.2865700941886,0.06923994681593224,12.703054948800231
23.70172949,463.44778439999993,462.38629847006547,1.061485929934463,449.34877994074964,0.07049320009462812,12.967025329221226
23.70901579,463.26028439999993,462.64293159330566,0.6173528066942708,449.4110555211839,0.07179303909496346,13.160083033026797
23.71630209,462.66171260000004,462.81599596306876,-0.15428336306871415,449.4733965655121,0.07314352513544387,13.269455872421213
23.72358839,462.30886839999994,462.8965309483566,-0.5876625483566613,449.53580280375695,0.07454930923169328,13.28617883536798
23.73087469,461.901825,462.88304279483043,-0.9812177948304566,449.5982739659439,0.07601572570051177,13.20875310318601
23.73816099,461.96551510000006,462.7821847894672,-0.816669689467119,449.6608097820899,0.07754889950236464,13.043826107874889
23.74544729,461.781311,462.6058883413593,-0.8245773413592588,449.723409982221,0.07915586902273174,12.803322490115512
23.75273359,462.12292479999996,462.36722874554266,-0.24430394554269697,449.7860742963612,0.08084472614257407,12.500309723038894
23.76001989,461.7695312,462.07757729559876,-0.3080460955987405,449.8488024545279,0.08262477560020186,12.14615006547065
23.76730619,461.5470886,461.74575830572144,-0.19866970572144282,449.9115941867483,0.08450671579868653,11.749657403174469
23.77459249,460.6299744,461.378491815464,-0.7485174154639935,449.9744492230434,0.0865028433618919,11.317539749058716
23.78187879,460.0484924,460.98121375426064,-0.9327213542606501,450.03736729343404,0.08862728388473828,10.85521917694185
23.78916509,459.7828369,460.5587685387956,-0.7759316387956119,450.1003481279438,0.09089625145561786,10.367524159396206
23.79645139,459.61230470000004,460.1158364804919,-0.5035317804918691,450.1633914565973,0.093328339646333,9.859116684248262
23.80373769,458.81359860000003,459.65713127851143,-0.8435326785113944,450.2264970094129,0.09594484676237915,9.334689422336128
23.81102399,458.49627689999994,459.18744474474283,-0.6911678447428926,450.2896645164151,0.09877013821802097,8.79901009010974
23.81831029,457.8013306,458.7116053927593,-0.91027479275931,450.3528937076276,0.1018320489399045,8.256879636191794
23.82559659,457.26788330000005,458.23439620859267,-0.9665129085926196,450.41618431307165,0.105162328702928,7.7130495668181105
23.83288289,456.6165161,457.7604591326677,-1.1439430326676643,450.47953606276815,0.10879713325492109,7.172125936644633
23.84016919,456.6659546,457.2942018855928,-0.6282472855928063,450.5429486867429,0.11277756398430555,6.638475634865623
23.84745549,456.7322083000001,456.83971553527755,-0.10750723527746686,450.60642191501597,0.11715025871856803,6.116143361542994
23.85474179,456.27548219999994,456.4007069760268,-0.12522477602686877,450.6699554776101,0.1219680360021099,5.608783462414601
23.86202809,455.73767089999996,455.98044803422636,-0.2427771342264009,450.73354910454873,0.12729059488065694,5.119608334796998
23.86931439,455.59725949999995,455.5817414576217,0.015518042378232622,450.79720252585344,0.13318527180659295,4.651353659961695
23.87660069,455.6402893,455.2069031453756,0.4333861546244293,450.8609154715464,0.13972785576645375,4.206259818062741
23.88388699,455.66085819999995,454.85775939681696,0.8030988031829907,450.9246876716513,0.14700346210941287,3.7860682630561935
23.89117328,455.8756714,454.53565799825805,1.3400134017419418,450.9885187685445,0.15510745307807305,3.3920317766354424
23.89845958,456.1024475,454.2414887212274,1.8609587787725559,451.0524086674575,0.16414647298424567,3.024933580785677
23.90574588,456.0687256,453.97571777975253,2.0930078202474647,451.11635701085015,0.1742394264776018,2.6851213424247975
23.91303218,455.69802860000004,453.7384253533751,1.9596032466249653,451.18036352874424,0.18551861847478757,2.3725432061560308
23.92031848,454.99032589999996,453.52935087807236,1.4609750219275952,451.24442795116215,0.19813088781066235,2.086792039099529
23.92760478,454.12850949999995,453.34794143269494,0.7805680673050119,451.3085500081263,0.212238792956987,1.8271526316116453
23.93489108,453.68978880000003,453.1934018762845,0.4963869237155336,451.3727294296598,0.22802183183811137,1.5926506147866097
23.94217738,453.6422728999999,453.06474511157984,0.5775277884200705,451.4369659457841,0.2456776866457182,1.3821014791500392
23.94946368,453.8675537,452.9608410621923,0.9067126378076864,451.50125928652074,0.26542348278054373,1.1941582928909802
23.95674998,453.8696289,452.88046318280567,0.9891657171943393,451.56560918189575,0.28749704917245006,1.0273569517374792
23.96403628,454.09579469999994,452.8223315621552,1.2734631378447148,451.6300153619284,0.3121581652696726,0.8801580349571597
23.97132258,453.66757199999995,452.7851519172959,0.8824200827040727,451.6944775566408,0.33968977796638117,0.7509845826887449
23.97860888,453.6037291999999,452.76765000567605,0.8360791943238723,451.758995496059,0.37039916968204134,0.6382553399349746
23.98589518,454.1090088,452.7686011916675,1.340407608332498,451.8235689102021,0.4046190567499355,0.5404132247154877
23.99318148,454.8683472,452.7868550908495,2.081492109150531,451.8881975290931,0.44270859525157424,0.45594896650483185
24.00046778,455.19952390000003,452.8213553746064,2.378168525393619,451.9528810827567,0.48505426949235486,0.3834200223573548
24.00775408,454.4816284,452.8711549476925,1.610473452307474,452.0176193012114,0.5320706364977709,0.32146500998329847
24.01504038,454.0326233,452.9354268117481,1.0971964882519387,452.0824119144829,0.5842008982703506,0.26881399899479785
24.02232668,453.63592530000005,453.0134709991952,0.6224543008048613,452.147258652594,0.6419172721406876,0.2242950744604586
24.02961298,453.55676270000004,453.10471800676993,0.452044693230107,452.21215924556327,0.705721128428721,0.18683763277793086
24.03689928,453.37142939999995,453.2087291787984,0.1627002212015327,452.27711342341627,0.7761428638668234,0.15547289151531996
24.04418558,453.4776001,453.32519449073413,0.15240560926588387,452.34212091617655,0.8537414788830897,0.1293320956744678
24.05147188,453.9127502,453.45392816731476,0.4588220326852479,452.40718145386427,0.9391038269672154,0.10764288648326778
24.05875818,454.0797728999999,453.594862540609,0.48491035939093763,452.4722947665016,1.0328435050018354,0.08972426910552118
24.06604448,454.02719119999995,453.74804051503514,0.27915068496480444,452.537460584113,1.1355993546991108,0.07498057622304959
24.07333078,454.0843811000001,453.9136069625976,0.17077413740247493,452.6026786367181,1.2480335471912807,0.06289477868821763
24.08061708,454.2333069,454.0917993251563,0.1415075748437289,452.66794865434235,1.3708292254326777,0.05302144538126125
24.08790338,454.37484739999996,454.2829376540382,0.09190974596174328,452.7332703670079,1.5046876824263893,0.04497960460391844
24.09518968,454.7566833000001,454.4874142730416,0.26926902695845456,452.7986435047346,1.6503250574188135,0.03844571088817282
24.10247598,455.569458,454.7056832102879,0.8637747897121244,452.86406779754657,1.8084685371396807,0.03314687560164503
24.10976228,455.7500305,454.9382495087153,0.8117809912847065,452.9295429754675,1.9798520549110619,0.028854478336721272
24.11704858,455.76086430000004,455.18565849503256,0.5752058049674815,452.9950687685182,2.1652114870064687,0.025378239507886008
24.12433488,455.38485719999994,455.4484850629319,-0.06362786293198042,453.0606449067204,2.3652793529943588,0.022560803217114015
24.13162118,455.08950810000005,455.72732300835844,-0.6378149083583935,453.1262711200993,2.580779034914237,0.020272853344904074
24.13890748,455.03723139999994,456.02277444245334,-0.9855430424534006,453.19194713867546,2.8124185389676466,0.01840876481024806
24.14619378,455.59771730000006,456.33543930102064,-0.737722001020586,453.25767269247035,3.0608838328847963,0.01688277566546993
24.15348008,456.04309079999996,456.66590496736944,-0.6228141673694836,453.32344751150913,3.3268318021808168,0.015625653679516415
24.16076638,456.53427120000003,457.01473602762434,-0.48046482762430287,453.3892713258115,3.610882879039186,0.014581822773694988
24.16805268,456.59719850000005,457.38246418338497,-0.785265683384921,453.45514386540276,3.913613408446572,0.0137069095356444
24.17533898,456.76867680000004,457.76957835510865,-1.0009015551086122,453.52106486030266,4.235547827322342,0.012965667483625536
24.18262528,456.97113039999994,458.1765150203947,-1.2053846203947387,453.5870340405356,4.577150743612421,0.012330236246637366
24.18991158,457.49539180000005,458.60364884348616,-1.1082570434861054,453.65305113612203,4.938819013487935,0.01177869387616667
24.19719788,458.4551392,459.05128366553737,-0.5961444655373498,453.71911587708814,5.3208739257691215,0.011293862680105708
24.20448418,459.29617310000003,459.51964393866723,-0.22347083866719686,453.7852279934516,5.723553613316356,0.010862331899266064
24.21177048,459.7806396000001,460.00886670040427,-0.22822710040418315,453.8513872152382,6.147005821239551,0.010473663926503712
24.21905678,460.27053830000006,460.51899419804084,-0.24845589804078827,453.91759327246973,6.59128117121763,0.010119754353503676
24.22634308,460.866394,461.04996728472554,-0.1835732847255258,453.9838458951667,7.056327069826117,0.009794319732726124
24.23362938,461.2668762,461.6016197201808,-0.3347435201807798,454.050144813355,7.541982416402165,0.009492490423606581
24.24091568,461.86386110000007,462.1736735186509,-0.30981241865083575,454.1164897570536,8.047973272440105,0.009210489157168808
24.24820198,463.06555180000004,462.76573549487625,0.2998163051237839,454.1828804562874,8.573909659647516,0.008945378941290104
24.25548828,463.7910461,463.37729516504487,0.4137509349551465,454.2493166410777,9.119283657359444,0.00869486660773988
24.26277458,464.642334,464.0077241638222,0.6346098361777877,454.3157980414476,9.683468971713355,0.00845715066129108
24.27006088,465.23208619999997,464.6562773399549,0.5758088600450719,454.3823243874192,10.265722148399494,0.008230804136217997
24.27734718,465.56436160000004,465.32209569119146,0.24226590880857657,454.4488954090157,10.86518559726273,0.008014684913056267
24.28463348,466.446167,466.0042112932497,0.4419557067503206,454.5155108362585,11.480892589568716,0.00780786742248625
24.29191978,467.12231449999996,466.70155436584156,0.4207601341583995,454.5821703991701,12.111774375779946,0.007609590891506664
24.29920608,467.8841858,467.4129625989328,0.47122320106723237,454.64887382777306,12.7566695508606,0.007419220299126831
24.30649238,468.634613,468.13719283087386,0.4974201691261442,454.7156208520905,13.414335761749484,0.007236217033872278
24.31377867,469.53320310000004,468.8729341041381,0.6602689958619408,454.7824111104485,14.083462876541203,0.007060117148405415
24.32106497,470.941925,469.6188281561879,1.3230968438121522,454.84924451620327,14.762693126014428,0.006890513970156185
24.32835127,471.6654663,470.37348201206555,1.29198428793444,454.9161207077384,15.45063425704638,0.006727047280779789
24.33563757,472.20584110000004,471.13549256794914,1.0703485320509003,454.9830394150795,16.145883759693728,0.00656939317594556
