Repository: r-a-morrison/fe_alloy_sound_velocities

# Fe Alloy Sound Velocities
by Rachel Morrison

This is a repository of my graduate research on iron-nickel sound velocities at extreme pressures. This research contributes to our understanding of the thermodynamics of the inner core of the Earth. 

Morrison, R. A., et al., High pressure thermoelasticity and sound velocities of Fe-Ni-Si alloys (2019), *Physics of the Earth and Planetary Interiors*, Volume 294, [https://doi.org/10.1016/j.pepi.2019.05.011](https://doi.org/10.1016/j.pepi.2019.05.011).

Extensive supplementary information is also available at the above link.

Note: A word of caution. Binary files (.pdf, .ai, etc.) are included for completeness. Normally these should be left out of version control so git doesn't mess these up in merge conflicts. Use at your own risk.

## Abstract
The Earth's iron-dominant core is known to contain nickel from cosmochemical analysis and some amount of light elements from geophysical constraints on density and seismic wave velocities. Although there have been several studies to constrain thermoelastic properties of iron-alloys, there has been no systematic study on the effects of nickel and light elements on properties of iron using the same experimental methods and data analysis approach.

We conducted nuclear resonant inelastic X-ray scattering and X-ray diffraction experiments on body-centered cubic and hexagonal close-packed (hcp) Fe0.91Ni0.09 and Fe0.8Ni0.1Si0.1 up to 104 GPa and 86 GPa, respectively, and compare to similar measurements conducted on hcp-Fe up to 171 GPa. Specifically, we determine the Debye sound velocity from the low-energy transfer region of the (partial) phonon density of states (DOS) using the equation of state determined for each material and a new approach which utilizes information criteria and probability distributions. Nickel decreases the shear velocity of iron, while 10 at% Si has little to no effect on the shear velocity of Fe0.91Ni0.09. We observe that the shape of the phonon DOS of these alloys remains similar with increasing pressure.

In the measured compression range, we therefore apply a generalized scaling law to describe the volume dependence of the phonon DOS and find that the vibrational Grüneisen parameters of hcp-Fe0.91Ni0.09 are nearly indistinguishable from those hcp-Fe and those for Fe0.8Ni0.1Si0.1 trend lower. From the vibrational free energy, we constrain the harmonic vibrational component of thermal pressure, which shows a significant positive deviation from theoretical calculations of hcp-Fe at pressures and temperatures of Earth's core. Collectively, our results demonstrate that the effects of nickel should be considered when modeling iron-rich planetary cores.

File: 010_XRDAnalysis/FeNi/FeNi_DAC11_P9b_033/FeNi_DAC11_P9b_033_curves.csv (part 1 of 4)
2theta,Intensity,Model,Residual,Background,hcp FeNi,extrapeak
22.00402163,486.30935669999997,487.86393774503546,-1.5545810450354907,487.8435076612068,0.020430083828642948,6.86636841685872e-23
22.01130793,486.51290889999996,487.8559654309642,-1.3430565309642475,487.8354373704068,0.020528060557419542,1.0552467615464914e-22
22.01859423,486.44808960000006,487.84813930069663,-1.4000497006965702,487.8275124957996,0.020626804896999747,1.618950304403628e-22
22.02588053,486.07583619999997,487.8404591858988,-1.764622985898825,487.81973286067,0.020726325228790247,2.4795017544308203e-22
22.03316683,485.486908,487.83292491835556,-2.346016918355531,487.81209828830447,0.020826630051088247,3.7909319338552957e-22
22.04045313,485.22296140000003,487.82553632996917,-2.602574929969137,487.8046086019881,0.02092772798105863,5.7859907069384335e-22
22.04773943,485.256134,487.81829325276385,-2.562159252763877,487.7972636250071,0.02102962775675086,8.81575146543315e-22
22.05502573,485.0474548,487.81119551888474,-2.763740718884719,487.7900631806456,0.021132338239155803,1.3408821161672734e-21
22.06231203,485.2205505,487.8042429606043,-2.5836924606043112,487.78300709219,0.021235868414303687,2.0359700162135573e-21
22.06959833,485.26281739999996,487.7974354103211,-2.5346180103211395,487.7760951829257,0.02134022739540402,3.0860402598369537e-21
22.07688463,485.77117919999995,487.79077270056376,-2.019593500563815,487.7693272761387,0.021445424425028496,4.6696160089714995e-21
22.08417093,486.2646484,487.78425466399125,-1.5196062639912498,487.7627031951139,0.021551468877338123,7.053587932839516e-21
22.09145723,486.5955505,487.7778811333978,-1.1823306333977825,487.75622276313743,0.021658370260354765,1.0636244426406838e-20
22.09874353,486.63046260000004,487.77165194171255,-1.1411893417125043,487.7498858034943,0.021766138218279312,1.6010902964941132e-20
22.10602983,486.8034973,487.765566922004,-0.9620696220039804,487.7436921394701,0.021874782533856607,2.405983379772262e-20
22.11331613,486.7033997,487.7596259074812,-1.0562262074812452,487.7376415943504,0.021984313130788705,3.6092643705806144e-20
22.12060243,486.58779910000004,487.75382873149675,-1.1660296314967127,487.7317339914206,0.022094740076197373,5.404979296483535e-20
22.12788873,486.22473139999994,487.7481752275498,-1.5234438275498405,487.7259691539666,0.022206073583137084,8.080135449400964e-20
22.13517503,486.36123660000004,487.7426652292865,-1.3814286292864608,487.72034690527335,0.022318324013159904,1.2058478434942978e-19
22.14246133,486.76235959999997,487.73729857050637,-0.9749389705064004,487.7148670686274,0.022431501878932752,1.796452106434756e-19
22.14974763,486.9469603999999,487.7320750851606,-0.7851146851606927,487.7095294673137,0.022545617846909304,2.6717021322861896e-19
22.15703393,487.2893372,487.72699460735777,-0.4376574073577899,487.7043339246177,0.0226606827400571,3.966520393473495e-19
22.16432023,487.34634400000004,487.72205697136576,-0.375712971365715,487.69928026382513,0.022776707540641393,5.878690636955401e-19
22.17160653,487.4699402,487.7172620116134,-0.2473218116134035,487.6943683082203,0.02289370339306706,8.697627043324973e-19
22.17889283,487.173584,487.7126095626974,-0.5390255626974181,487.68959788109066,0.023011681606780278,1.284606797319875e-18
22.18617913,487.28384400000004,487.70809945938015,-0.424255459380106,487.6849688057209,0.023130653659230567,1.8940389684244675e-18
22.19346543,487.67764280000006,487.70373153659574,-0.026088736595681894,487.68048090539685,0.023250631198895713,2.787769510893261e-18
22.20075172,487.4255676,487.69950563515397,-0.27393803515394666,487.67613400927235,0.02337162588160881,4.096131105447993e-18
22.20803802,486.9845581,487.69542157874207,-0.7108634787420556,487.67192792870276,0.023493650039337663,6.0081438583013935e-18
22.21532432,486.49673459999997,487.6914792087218,-1.1947446087218054,487.6678624930347,0.023616715687082457,8.797434791253233e-18
22.22261062,486.1161499,487.68767836074335,-1.571528460743366,487.6639375255544,0.02374083518898233,1.285941018483933e-17
22.22989692,486.44271849999996,487.6840188706441,-1.241300370644126,487.6601528495478,0.023866021096318305,1.876442678196076e-17
22.23718322,486.98538210000004,487.6805005744508,-0.6951184744507373,487.65650828829985,0.023992286150945334,2.7333724581537032e-17
22.24446952,487.6488953,487.67712330838555,-0.02822800838555395,487.6530036650968,0.02411964328879854,3.9747661770768105e-17
22.25175582,487.79501339999996,487.6738869088668,0.1211264911331682,487.6496388032233,0.024248105643474512,5.769970815579988e-17
22.25904212,487.51315310000007,487.67079121251516,-0.15763811251508741,487.6464135259653,0.024377686549890705,8.361513723421811e-17
22.26632842,487.36166380000003,487.66783605615615,-0.3061722561561169,487.6433276566081,0.024508399548024022,1.2096102456141396e-16
22.27361472,487.7037353999999,487.66502127682395,0.03871412317596423,487.6403810184372,0.024640258386730843,1.74684859940029e-16
22.28090102,488.19421389999997,487.6623467117664,0.531867188233548,487.6375734347388,0.02477327702765062,2.5183398323661875e-16
22.28818732,488.428833,487.6598121984474,0.7690208015525855,487.63490472879823,0.024907469649194852,3.624287681244007e-16
22.29547362,488.02929689999996,487.6574175745509,0.371879325449072,487.6323747239003,0.02504285065062417,5.206912151427277e-16
22.30275992,487.9506836,487.65516267798745,0.29552092201254254,487.62998324333125,0.02517943465621469,7.467704038762245e-16
22.31004622,488.18438719999995,487.65304734689585,0.5313398531041003,487.6277301103763,0.025317236519517186,1.0691612352852874e-15
22.31733252,488.194519,487.6510714196487,0.5434475803513124,487.625615148321,0.025456271327710507,1.5280887206387864e-15
22.32461882,488.07226560000004,487.64923473485686,0.42303086514317556,487.6236381804508,0.025596554406051995,2.180234438868727e-15
22.33190512,487.6099853999999,487.64753713137407,-0.03755173137415113,487.62179903005165,0.02573810132242723,3.1053251473739755e-15
22.33919142,487.40853880000003,487.6459784483011,-0.2374396483010628,487.6200975204091,0.02588092789200218,4.415300074154345e-15
22.34647772,487.80160520000004,487.64455852499003,0.15704667501000813,487.61853347480803,0.026025050181979106,6.267042333207785e-15
22.35376402,488.2735596,487.64327720105086,0.6302823989491344,487.6171067165344,0.026170484516460604,8.880027107055773e-15
22.36105032,488.2198181,487.64213431635517,0.5776837836448294,487.61581706887375,0.026317247481423243,1.256073965481716e-14
22.36833662,487.7411194,487.6411297110412,0.09998968895882854,487.61466435511136,0.02646535592980428,1.7736396796371843e-14
22.37562292,487.2793579,487.64026322552,-0.3609053255200365,487.6136483985333,0.026614826986704164,2.500142931508752e-14
22.38290922,486.80096439999994,487.63953470047886,-0.8385703004789207,487.6127690224241,0.026765678054707934,3.51814341039096e-14
22.39019552,486.7674255,487.6389439768906,-0.8715184768905715,487.6120260500712,0.026917926819328898,4.9420996616161724e-14
22.39748182,487.1076965,487.6384908960126,-0.5307943960126522,487.611419304758,0.02707159125457691,6.930406662820412e-14
22.40476812,487.34240719999997,487.6381752993994,-0.2957680993994245,487.6109486097706,0.027226689628655744,9.701864352614423e-14
22.41205442,487.3686829,487.63799702890526,-0.2693141289052505,487.6106137883953,0.027383240509792184,1.3558165688980574e-13
22.41934072,487.60610959999997,487.6379559266894,-0.03184632668944687,487.610414663917,0.027541262772200484,1.8914546592799364e-13
22.42662702,487.86318969999996,487.6380518352242,0.2251378647757747,487.61035105962173,0.027700775602185916,2.6341481246049247e-13
22.43391332,488.315155,487.6382845972988,0.6768704027011836,487.61042279879405,0.027861798504390967,3.662129601986596e-13
22.44119962,488.5722961,487.63865405603013,0.9336420439698827,487.6106297047214,0.028024351308188557,5.082489456093354e-13
22.44848592,488.93615719999997,487.63916005486215,1.2969971451378228,487.6109716006872,0.028188454174224883,7.04155413245176e-13
22.45577222,488.9309387,487.63980243758004,1.2911362624199683,487.61144830997796,0.028354127601117742,9.73889800941158e-13
22.46305852,488.70159910000007,487.6405810483124,1.061018051687654,487.61205965587874,0.028521392432313216,1.344622495019235e-12
22.47034482,488.66061399999995,487.64149573154094,1.0191182684590103,487.612805461676,0.02869026986310544,1.853276363616423e-12
22.47763112,488.24688719999995,487.642546332105,0.6043408678949618,487.6136855506546,0.028860781447824016,2.549935883965189e-12
22.48491742,487.5924683,487.6437326952103,-0.05126439521029624,487.61469974609963,0.029032949107193458,3.502414915907236e-12
22.49220372,487.34075930000006,487.6450546664388,-0.3042953664387369,487.6158478712981,0.02920679513586981,4.8023652346493106e-12
22.49949002,487.36257930000005,487.64651209175105,-0.28393279175099906,487.61712974953434,0.02938234221015828,6.573429938855452e-12
22.50677632,487.36026,487.64810481749885,-0.2878448174988648,487.61854520409395,0.029559613395918376,8.98210546289221e-12
22.51406262,487.57269289999994,487.64983269043114,-0.07713979043120389,487.6200940582622,0.02973863215666062,1.2252184300836776e-11
22.52134892,487.8907471,487.6516955577039,0.23905154229612435,487.6217761353254,0.029919422361840586,1.668392202267999e-11
22.52863522,487.8234863,487.65369326688716,0.1697930331128532,487.62359125856915,0.030102008295355732,2.267942508861141e-11
22.53592152,487.6904602,487.65582566597294,0.03463453402707728,487.6255392512779,0.030286414664250652,3.077621381443313e-11
22.54320782,487.6558533,487.658092603388,-0.0022393033880234725,487.6276199367387,0.030472666607637085,4.169150754255803e-11
22.55049412,487.56878660000007,487.66049392799846,-0.09170732799839243,487.6298331382362,0.03066078970583348,5.6380544715567854e-11
22.55778042,487.6107483,487.6630294891217,-0.05228118912168611,487.63217867905587,0.03085080998973204,7.611323748265491e-11
22.56506672,487.1194153,487.66569913653615,-0.5462838365361335,487.6346563824832,0.03104275395039844,1.0257472992508046e-10
22.57235302,487.0691833000001,487.6685027204911,-0.5993194204910424,487.6372660718042,0.0312366485489114,1.3799705832890682e-10
22.57963932,486.884613,487.6714400917154,-0.786827091715395,487.6400075703036,0.031432521226448705,1.8533119867215608e-10
22.58692562,487.38751219999995,487.67451110143094,-0.2869989014309908,487.6428807012678,0.03163039991462749,2.484714532390711e-10
22.59421192,487.54672239999996,487.6777156013605,-0.13099320136052484,487.64588528798186,0.031830313046104494,3.325475288204538e-10
22.60149822,487.55746460000006,487.68105344374146,-0.12358884374140189,487.6490211537317,0.032032289565445904,4.4430398575016645e-10
22.60878452,487.05865480000006,487.68452448133525,-0.6258696813351889,487.65228812180237,0.032236358940273054,5.925922302696679e-10
22.61607082,486.7650757,487.68812856744125,-0.9230528674412426,487.65568601547955,0.032442551172692714,7.890071814970863e-10
22.62335711,486.69989010000006,487.6918655506884,-0.9919754506883578,487.6592146531161,0.032650896523586555,1.048709131784134e-09
22.63064341,486.77160639999994,487.6957352957475,-0.9241288957475717,487.66287386768465,0.032861426671349864,1.3914851401616083e-09
22.63792971,487.146759,487.6997376525677,-0.5529786525677309,487.66666347771593,0.033074173008640344,1.8431104240761247e-09
22.64521601,487.3920593,487.70387247672835,-0.31181317672832165,487.6705833064955,0.03328916779579388,2.437100267565637e-09
22.65250231,487.62728880000003,487.70813962441724,-0.0808508244172117,487.67463317731097,0.03350644388935102,3.2169528736707363e-09
22.65978861,487.6946411,487.71253895243973,-0.017897852439716644,487.6788129134453,0.03372603475537802,4.239017990188411e-09
22.66707491,487.79327390000003,487.71707031824525,0.07620358175478259,487.68312233818597,0.0339479744831377,5.576158116401754e-09
22.67436121,487.7738342,487.7217335799383,0.052100620061708014,487.68756127481674,0.034172297799119254,7.3224119785872155e-09
22.68164751,487.4141541,487.7265285963051,-0.3123744963050967,487.69212954662476,0.034399040081438105,9.598922804102773e-09
22.68893381,486.94934079999996,487.73145522683103,-0.7821144268310718,487.69682697689495,0.03462823737461733,1.256145936238528e-08
22.69622011,486.9750061000001,487.7365133317277,-0.7615072317275917,487.701653388913,0.03485992640476175,1.64099385896402e-08
22.70350641,487.1475525,487.74170277195935,-0.5941502719593359,487.70660860596377,0.03509414459513763,2.1400458266291972e-08
22.71079271,487.6022034,487.7470234092767,-0.1448200092767138,487.7116924513341,0.03533093008216836,2.7860470754865794e-08
22.71807901,487.79302980000006,487.7524751062473,0.040554693752767434,487.71690474830757,0.03557032173186164,3.620787912787861e-08
22.72536531,487.8434753,487.7580577263033,0.08541757369670222,487.7222453201716,0.03581235915667929,4.697502097667544e-08
22.73265161,487.4132996,487.7637711337826,-0.35047153378258145,487.727713990211,0.03605708273286435,6.083872977636703e-08
22.73993791,487.3425903,487.769615193987,-0.42702489398703847,487.73331058171084,0.03630453361823943,7.865793719065859e-08
22.74722421,487.01086430000004,487.7755897732484,-0.7647254732483475,487.73903491795727,0.03655475377049158,1.0152061197248167e-07
22.75451051,486.69949339999994,487.78169473900397,-1.0822013390040297,487.7448868222358,0.03680778596595729,1.3080223377599243e-07
22.76179681,486.8034363,487.7879299598896,-0.9844936598896084,487.7508661178322,0.03706367381892562,1.6823848693352707e-07
22.76908311,487.045105,487.79429530584747,-0.7491903058474918,487.75697262803055,0.03732246180147407,2.1601544613699937e-07
22.77636941,487.0240478999999,487.80079064826316,-0.7767427482632456,487.76320617611805,0.03758419526385478,2.7688123180026973e-07
22.78365571,487.3178101,487.8074158601187,-0.4896057601187067,487.76956658537927,0.03784892045544847,3.5428395959008236e-07
22.79094201,487.13510130000003,487.8141708161889,-0.6790695161888607,487.77605367910076,0.038116684546304055,4.525418216724838e-07
22.79822831,487.52029419999997,487.82105539326886,-0.3007611932688974,487.78266728056724,0.03838753564928351,5.770523461230109e-07
22.80551461,487.7486877,487.82806947045606,-0.07938177045605244,487.7894072130639,0.03866152284282965,7.345493197125057e-07
22.81280091,488.5236511,487.835212929489,0.6884381705110059,487.79627329987704,0.03893869619437931,9.334175670068742e-07
22.82008721,488.88265989999996,487.84248565515355,1.040174244846412,487.8032653642913,0.039219106784441175,1.1840778001552035e-06
22.82737351,488.6916199,487.84988753578114,0.8417323642188421,487.81038322959364,0.03950280673136053,1.4994561399121823e-06
22.83465981,488.3816833000001,487.85741846384076,0.5242648361593183,487.81762671906824,0.03978984921679327,1.8955557172638271e-06
22.84194611,488.467804,487.8650783366652,0.6027256633348088,487.8249956560022,0.04008028851191246,2.392151061967887e-06
22.84923241,488.3839416999999,487.8728670573135,0.5110746426864239,487.83248986367926,0.04037418000437239,3.013629843040601e-06
22.85651871,488.6715393,487.880784535623,0.7907547643770272,487.8401091653859,0.04067158022605288,3.790011029188663e-06
22.86380501,488.97229000000004,487.88883068946285,1.0834593105371937,487.8478533844075,0.040972546881613024,4.758173776306603e-06
22.87109131,488.58273319999995,487.89700544624407,0.6857277537558844,487.8557223440288,0.04127713887787899,5.9633374262330545e-06
22.87837761,488.16043089999994,487.90530874473063,0.25512215526930504,487.8637158675365,0.04158541635409457,7.460840028216312e-06
22.88566391,487.97253420000004,487.9137405372004,0.05879366279964415,487.87183377821646,0.0418974407130639,9.318270894850916e-06
22.89295021,487.70632930000005,487.9223007920282,-0.2159714920281317,487.88007589935296,0.042213274653215664,1.1618022011333848e-05
22.90023651,487.61743160000003,487.9309894967676,-0.31355789676757695,487.8884420542322,0.0425329822016217,1.4460333775230388e-05
22.90752281,487.648407,487.93980666180994,-0.29139966180991905,487.89693206613924,0.04285662874799961,1.796692270837278e-05
22.91480911,488.00448610000007,487.9487523247324,0.05573377526764034,487.90554575836006,0.04318428107973661,2.228529261775601e-05
22.92209541,488.447113,487.9578265554445,0.4892864445554892,487.9142829541802,0.043516007417967205,2.759384636150444e-05
22.92938171,488.55154419999997,487.9670294622735,0.5845147377264652,487.9231434768857,0.043851877454741985,3.410793307974049e-05
22.93666801,488.5928345,487.9763611991374,0.6164733008625944,487.9321271497604,0.04419196239132541,4.2086985663934874e-05
22.94395431,488.97344969999995,487.9858219739944,0.9876277260055417,487.9412337960912,0.04453633497766152,5.184292554999256e-05
22.95124061,489.2200012,487.9954120587536,1.2245891412464402,487.9504632391637,0.044885069553049564,6.375003681686748e-05
22.95852691,489.5260925,488.0051318008902,1.5209606991098212,487.9598153022629,0.045238242088069563,7.825653923540994e-05
22.96581321,489.98040769999994,488.0149816370227,1.965426062977258,487.9692898086744,0.045595930227805184,9.589812051325188e-05
22.97309951,490.1860962,488.02496210874176,2.1611340912582477,487.9788865816837,0.04595821333640738,0.00011731372167533513
22.98038581,490.0027466,488.0350738810257,1.9676727189743133,487.98860544457625,0.046325172543047716,0.00014326390643851073
22.98767211,489.59088130000004,488.0453177636128,1.5455635363872489,487.9984462206378,0.04669689078931038,0.0001746521856823269
22.99495841,489.5269165,488.0556947357448,1.4712217642552332,488.00840873315497,0.047073452878076114,0.00021254971174634852
23.00224471,489.7358093,488.06620597473903,1.6696033252609936,488.0184928054108,0.04745494552394861,0.00025822380430464624
23.00953101,490.26748660000004,488.0768528889182,2.19063371108183,488.028698260693,0.04784145740528347,0.0003131708199268852
23.01681731,490.5938721,488.08763715543546,2.5062349445645395,488.03902492228656,0.04823307921787484,0.0003791539310001716
23.02410361,490.94897460000004,488.09856076364275,2.8504138363572906,488.04947261347615,0.04862990373036184,0.00045824643623804194
23.03138991,490.57342530000005,488.1096260646736,2.463799235326462,488.06004115754797,0.049032025841417526,0.0005528812842165621
23.03867621,490.39434810000006,488.1208358279795,2.2735122720205823,488.07073037778787,0.049439542638786,0.0006659075528075547
23.0459625,490.25109860000003,488.1321932899412,2.1189053100588353,488.0815400825627,0.04985255288958945,0.0008006544888990495
23.0532488,490.17099,488.14370228935684,2.0272877106431793,488.0924701248292,0.05027115937811164,0.0009610051494855226
23.0605351,490.01205439999995,488.1553672564293,1.856687143570639,488.1035203131207,0.05069546557002301,0.001151477738553657
23.0678214,490.12271119999997,488.16719336797325,1.9555178320267146,488.11469047072194,0.05112557793915181,0.001377319312175257
23.0751077,490.1167603,488.1791866366224,1.9375736633776341,488.12598042091895,0.05156160547381313,0.0016446102296389486
23.082394,489.924408,488.19135402825333,1.733053971746699,488.13738998699785,0.05200365974848157,0.0019603815069978254
23.0896803,489.4991455,488.20370359330866,1.2954419066913374,488.14891899224233,0.052451854997857525,0.0023327460684818657
23.0969666,489.4955444,488.21624461323654,1.279299786763488,488.1605672599394,0.05290630819341874,0.002771045103725874
23.1042529,489.2884827,488.22898776326934,1.0594949367306299,488.1723346133746,0.05336713912255426,0.003286010772223179
23.1115392,489.131134,488.24194529282096,0.8891887071790165,488.18422087583303,0.053834470470377406,0.003889946517564336
23.1188255,488.84707639999993,488.25513122476457,0.5919451752353666,488.1962258706001,0.05430842790432679,0.004596926260173064
23.1261118,489.01275630000004,488.2685615748489,0.7441947251511465,488.2083494209618,0.05478914016166113,0.005423013725444793
23.1333981,488.6651001,488.2822545924739,0.382845507526099,488.22059135020265,0.0552767391399632,0.00638650313130559
23.1406844,488.3927612,488.29623102400166,0.09653017599833902,488.232951481609,0.05577135999077213,0.007508182401885787
23.1479707,488.6862183,488.3105143996723,0.3757039003277214,488.24542963846704,0.05627314121646833,0.008811619988760214
23.155257,489.1963501,488.3251313450965,0.8712187549035093,488.2580256440615,0.05678222477054313,0.010323476264449325
23.1625433,489.14450070000004,488.34011191814005,0.8043887818599842,488.27073932167775,0.057298756161386216,0.012073840300923788
23.1698296,488.62103269999994,488.355489971816,0.2655427281839593,488.2835704946011,0.05782288455973875,0.014096592655118088
23.1771159,488.298645,488.37130354357805,-0.07265854357802937,488.2965189861178,0.05835476290995875,0.016429794550298447
23.1844022,488.1802673,488.3875952711225,-0.20732797112248136,488.309584619514,0.0588945480452576,0.01911610356324066
23.1916885,488.5107727,488.4044128344797,0.10635986552034637,488.3227672180732,0.05944240080707284,0.02220321559939689
23.1989748,488.80819699999995,488.42180942381043,0.38638757618952013,488.3360666050828,0.059998486168750934,0.025744332558860796
23.2062611,489.07238770000004,488.4398442318536,0.632543468146423,488.34948260382714,0.06056297336372409,0.029798654662774836
23.2135474,488.9671631,488.4585829695322,0.5085801304678057,488.3630150375926,0.06113603601837043,0.03443189592121539
23.2208337,489.35495,488.4780984026332,0.8768515973667945,488.37666372966453,0.06171785228976544,0.039716820678879626
23.22812,489.31762699999996,488.4984709069104,0.8191560930895321,488.39042850332794,0.06230860500853592,0.04573379857397297
23.2354063,489.5012206999999,488.5197890382858,0.9814316617141117,488.4043091818688,0.06290848182704535,0.05257137458993308
23.2426926,489.81805419999995,488.54215011411657,1.2759040858833828,488.41830558857214,0.063517675373151,0.06032685017125346
23.2499789,489.9944153,488.5656608007518,1.428754499248214,488.43241754672454,0.06413638340978929,0.06910687061745248
23.2572652,489.77633669999994,488.5904377017793,1.1858989982206367,488.4466448796103,0.06476480900066357,0.0790280131683758
23.2645515,489.65219119999995,488.61660794055473,1.0355832594452181,488.4609874105163,0.06540316068232178,0.09021736935614154
23.2718378,489.65515139999997,488.6443097297028,1.010841670297168,488.4754449627269,0.06605165264294188,0.10281311433297179
23.2791241,489.61669919999997,488.6736929194351,0.9430062805648731,488.4900173595273,0.06671050490815635,0.11696505499959944
23.2864104,489.8190002,488.7049195156075,1.1140806843924906,488.50470442420476,0.06737994353427931,0.1328351478684934
23.2936967,490.5074158,488.7381641575662,1.769251642433801,488.5195059800435,0.06806020080932766,0.15059797671336406
23.300983,490.795929,488.7736145449892,2.0223144550108145,488.53442185032975,0.06875151546226103,0.17044117919716642
23.3082693,491.0075989,488.8114718020822,2.196127097917781,488.5494518583487,0.06945413288090696,0.19256581085263993
23.3155556,490.55047609999997,488.8519507667553,1.6985253332446746,488.5645958273851,0.07016830533907449,0.21718663403111615
23.3228419,490.0229187,488.8952801917179,1.1276385082820752,488.5798535807262,0.07089429223342225,0.24453231875831916
23.3301282,490.0422363,488.94170284384705,1.1005334561529594,488.5952249416555,0.07163236033069428,0.2748455418608712
23.3374145,489.76147460000004,488.99147548776466,0.7699991122353822,488.61070973346034,0.0723827840260118,0.30838297027828254
23.3447008,489.6635132,489.04486873921405,0.6186444607859585,488.62630777942593,0.0731458456129856,0.3454151141751153
23.3519871,489.4819336,489.1021667737442,0.37976682625577496,488.64201890283664,0.07392183556650819,0.38622603534109207
23.3592734,489.39355470000004,489.16366687625407,0.22988782374596894,488.6578429269788,0.07471105283918422,0.43111289643610123
23.3665597,489.0728149,489.229678817238,-0.15686391723795623,488.6737796751386,0.07551380517249473,0.48038533692688773
23.373846,489.2593994,489.30052404211597,-0.04112464211596034,488.6898289705998,0.07633040942392359,0.5343646620922159
23.3811323,489.30419919999997,489.37653466082725,-0.07233546082727571,488.7059906366501,0.07716119191145147,0.5933828322657253
23.3884186,490.146759,489.4580522259071,0.6887067740928501,488.7222644965734,0.07800648877701849,0.6577812405566635
23.3957049,491.1418456999999,489.54542628868006,1.5964194113198573,488.7386503736559,0.07886664637078732,0.7279092686533575
23.4029912,491.624054,489.6390127248248,1.985041275175206,488.75514809118283,0.07974202165831258,0.8041226119836691
23.4102775,491.61209110000004,489.7391718225798,1.8729192774202374,488.77175747244064,0.08063298265302782,0.886781367486146
23.4175638,491.4223938,489.84626612912956,1.5761276708704486,488.78847834071314,0.08153990887684444,0.9762478795396012
23.4248501,491.5487671,489.9606580533385,1.5881090466615433,488.8053105192871,0.08246319185207102,1.0728843421993288
23.4321364,491.6092834,490.08270722586593,1.5265761741340498,488.82225383144817,0.08340323562836988,1.1770501587893945
23.4394227,491.3728638,490.21276762091395,1.1600961790860538,488.8393081004815,0.08436045734904575,1.2890990630833947
23.446709,490.89303590000003,490.35118444728266,0.541851452717367,488.8564731496724,0.08533528786163679,1.4093760097486205
23.4539953,490.75765989999996,490.4982908200861,0.25936907991388125,488.8737488023065,0.08632817237856584,1.5382138454010008
23.4612816,490.59951780000006,490.65440422834524,-0.05488642834518487,488.8911348816698,0.08733957119450815,1.675929775480922
23.46856789,490.45202639999997,490.819822584148,-0.36779618414806237,488.9086311869587,0.08836995904079804,1.8228214381485208
23.47585419,490.44787599999995,490.99482126464284,-0.5469452646428863,488.9262375894857,0.08941983162311992,1.9791638435340113
23.48314049,490.6956482,491.17964773753,-0.48399953752999636,488.94395388859766,0.09048969807651258,2.145204150855817
23.49042679,491.08386229999996,491.3745183405784,-0.2906560405784262,488.9617799075809,0.09158008762962558,2.321158345367914
23.49771309,491.61343380000005,491.57961387887593,0.033819921124120356,488.979715469722,0.09269154934766168,2.507206859806275
23.50499939,491.88433839999993,491.79507541535014,0.08926298464979254,488.99776039830454,0.0938246534016855,2.7034903636439154
23.51228569,491.70117189999996,492.0210000771202,-0.31982817712025735,489.01591451661466,0.09497999248165578,2.9101055680239014
23.51957199,491.1705627,492.2574369240832,-1.0868742240832034,489.0341776479386,0.0961581833743126,3.1271010927703093
23.52685829,491.5607605000001,492.50438292906557,-0.9436224290654991,489.0525496155617,0.09735986873023897,3.3544734447736344
23.53414459,492.0694885,492.7617791212743,-0.6922906212743101,489.0710302427692,0.09858571904800253,3.592163159457062
23.54143089,492.7660217,493.0295069466421,-0.2634852466420625,489.0896193528456,0.09983643490738545,3.8400511588890924
23.54871719,493.4132996,493.30738489990375,0.10591470009626391,489.10831676907867,0.10111274948833819,4.097955381336747
23.55600349,493.634613,493.5951654837593,0.03944751624072751,489.1271223147527,0.10241543141752588,4.365627737589081
23.56328979,493.6362915,493.89253255030815,-0.2562410503081196,489.1460358131527,0.10374528799023167,4.642751449165184
23.57057609,493.64364620000003,494.19909907888757,-0.5554528788875359,489.1650570875652,0.10510316882199561,4.928938822500401
23.57786239,493.8987732,494.5144054426196,-0.615632242619597,489.1841859612756,0.10648996999181276,5.223729511352166
23.58514869,494.354187,494.837918213256,-0.4837312132559646,489.2034222575687,0.10790663874699367,5.526589316940277
23.59243499,494.70812989999996,495.16902955031975,-0.46089965031978863,489.2227657997307,0.10935417884905703,5.836909571739991
23.59972129,494.8654175,495.50705721606977,-0.6416397160697898,489.2422164110475,0.11083365665030756,6.154007148372
23.60700759,495.164856,495.8512452525089,-0.6863892525088886,489.2617739148028,0.11234620800215382,6.477125129703924
23.61429389,495.37609860000003,496.2007653505217,-0.8246667505216578,489.28143813428426,0.1138930461088256,6.805434170128586
23.62158019,495.8191528,496.55471893429154,-0.7355661342915596,489.3012088927768,0.11547547045401438,7.138034571060736
23.62886649,496.3071289,496.91213997658576,-0.6050110765857539,489.3210860135654,0.11709487694322439,7.473959086077186
23.63615279,496.7159119,497.27199855223586,-0.5560866522358765,489.34106931993506,0.11875276942127141,7.812176462879538
23.64343909,497.59738160000006,497.633205128419,-0.03582352841891634,489.3611586351734,0.1204507727425616,8.151595720502987
23.65072539,498.3259888,497.99461558118554,0.3313732188144627,489.3813537825647,0.12219064759152885,8.49107115102932
23.65801169,498.90988160000006,498.35503691828467,0.5548446817153945,489.4016545853939,0.12397430727197996,8.829408025618797
23.66529799,499.117157,498.71323367874527,0.4039233212547515,489.42206086694694,0.12580383670713374,9.165368975091203
23.67258429,499.60549929999996,499.06793497012774,0.5375643298722252,489.44257245050994,0.1276815139168357,9.497681005700954
23.67987059,499.873291,499.41784209496416,0.455448905035837,489.4631891593689,0.1296098342648535,9.825043101330426
23.68715689,500.32409670000004,499.76163670880857,0.5624599911914743,489.4839108168069,0.13159153779718338,10.146134354204525
23.69444319,501.2322693,500.0979894437182,1.1342798562818075,489.5047372461113,0.13362964002197378,10.459622557584934
23.70172949,502.32308960000006,500.42556892295624,1.8975206770438149,489.5256682705689,0.13572746651284706,10.76417318587453
23.70901579,503.327179,500.7430510855181,2.5841279144818827,489.5467037134624,0.1378886917499728,11.058458680305726
23.71630209,503.68640139999997,501.04912873276686,2.6372726672331055,489.5678433980788,0.14011738264705317,11.341167952040983
23.72358839,503.70898439999996,501.3425212041542,2.3664631958457676,489.5890871477036,0.14241804724716442,11.611016009203432
23.73087469,503.7660217,501.62198408493623,2.1440376150637803,489.61043478562317,0.14479568910597407,11.866753610207063
23.73816099,503.6034851,501.88631884588716,1.7171662541128399,489.631886135121,0.1472558679167538,12.107176842849372
23.74544729,503.8435669,502.13438231351245,1.7091845864875381,489.6534410194838,0.14980476696756262,12.331136527061052
23.75273359,504.24719239999996,502.36509586907744,1.8820965309225244,489.67509926199796,0.15244926805642586,12.537547339023067
23.76001989,504.263855,502.5774542760734,1.6864007239265675,489.6968606859472,0.1551970345247743,12.725396555601447
23.76730619,503.90283200000005,502.7705340384406,1.132297961559459,489.7187251146179,0.15805660310215244,12.89375232072057
23.77459249,502.99011229999996,502.94350119597254,0.04661110402741997,489.7406923712963,0.16103748528564332,13.041771339390637
23.78187879,502.12771610000004,503.0956184688442,-0.9679023688441362,489.76276227926655,0.16415027900461845,13.168705910572987
23.78916509,501.2277527,503.2262516700162,-1.9984989700162146,489.784934661815,0.16740679134456668,13.273910216856654
23.79645139,500.7425232,503.3348753122851,-2.5923521122850843,489.8072093422279,0.1708201731217861,13.356845796935392
23.80373769,500.67428590000003,503.4210773459114,-2.746791445911356,489.82958614378913,0.17440506611259302,13.417086136009635
23.81102399,500.8469238,503.4845629728918,-2.637639172891795,489.8520648897852,0.17817776374524144,13.454320319361367
23.81831029,500.5792541999999,503.52515749487196,-2.945903294872039,489.8746454035015,0.18215638605862472,13.468355705311838
23.82559659,500.05883789999996,503.5428081633514,-3.483970263351466,489.8973275082237,0.1863610697178591,13.45911958540985
23.83288289,499.256958,503.5375850129195,-4.280627012919524,489.920111027237,0.19081417385137617,13.42665981183114
23.84016919,498.7161255,503.5096806706775,-4.793555170677507,489.9429957838274,0.19554050243593044,13.371144384414118
23.84745549,498.47976680000005,503.45940914750213,-4.979642347502079,489.9659816012804,0.20056754390328552,13.292860002318438
23.85474179,499.19952390000003,503.3872036292324,-4.187679729232343,489.9890683028814,0.2059257285737768,13.192209597777232
23.86202809,500.351532,503.29361329797723,-2.942081297977211,490.0122557119146,0.21164870443591619,13.069708881626767
23.86931439,501.1578063999999,503.1792992254064,-2.021492825406483,490.0355436516677,0.21777363168605435,12.925981942052672
23.87660069,501.26922609999997,503.04502939084773,-1.7758032908477617,490.05893194542546,0.22434149631657044,12.761755949105702
23.88388699,501.0172119,502.89167288721706,-1.8744609872170486,490.0824204164728,0.2313974428933568,12.577855027850875
23.89117328,501.53881839999997,502.7201936342617,-1.1813752342617363,490.1060088556535,0.23899111567726963,12.375193662930911
23.89845958,501.7251892,502.5316422181732,-0.8064530181732152,490.1296971510003,0.24717707190282126,12.154767995270067
23.90574588,502.3425598,502.327149539341,0.015410260658995867,490.15348509349496,0.25601510871659616,11.917649337129447
23.91303218,503.085968,502.10791764764315,0.9780503523568314,490.17737250642153,0.26557071119566483,11.664974430025929
23.92031848,504.30493160000003,501.8752113355794,2.4297202644206095,490.2013592130661,0.27591546628514874,11.397936656228154
23.92760478,505.45785520000004,501.6303492241882,3.827505975811846,490.22544503671384,0.28712750233570633,11.117776685138628
23.93489108,506.3522949,501.3746946654517,4.977600234548277,490.2496298006506,0.29929194260503594,10.825772922196103
23.94217738,507.03604129999997,501.10964656149656,5.926394738503404,490.2739133281623,0.3125013707750599,10.523231862559234
23.94946368,507.51007080000005,500.83663019923284,6.673440600767208,490.29829544253334,0.3268563061584682,10.211478450541055
23.95674998,507.1475525,500.5570881960497,6.590464303950341,490.3227759670508,0.34246568586697534,9.891846543131877
23.96403628,506.5013123,500.272471647836,6.228840652163967,490.34735472499915,0.3594473507913657,9.565669572045492
23.97132258,505.24444580000005,499.9842315651113,5.2602142348887355,490.3720315396638,0.37792853180303326,9.23427149364447
23.97860888,503.66641239999996,499.69381067642365,3.972601723576304,490.3968062343308,0.3980463321314617,8.898958109961391
23.98589518,502.01791380000003,499.4026356706393,2.6152781293607177,490.4216786322854,0.4199482014068032,8.561008836947105
23.99318148,501.1659546,499.11210994140185,2.053844658598166,490.44664855681367,0.44379239638524876,8.221668988202925
24.00046778,500.55783080000003,498.82360688802277,1.734223911977267,490.471715831201,0.46974842290388624,7.882142633917905
24.00775408,499.3677368,498.5384638175807,0.8292729824192975,490.4968802787321,0.4979974531468646,7.543586085701773
24.01504038,497.81616210000004,498.2579764831755,-0.44181438317548327,490.5221417226933,0.5287327118532785,7.207102048628955
24.02232668,496.8149414,497.9833942832827,-1.1684528832826686,490.54749998637,0.5621598246671181,6.873734472245563
24.02961298,496.32055660000003,497.71591613717334,-1.3953595371733059,490.5729548930469,0.5984971214287782,6.5444641226976445
24.03689928,496.3735962,497.4566870415065,-1.0830908415064755,490.5985062660111,0.6379758868464093,6.220204888648956
24.04418558,496.4119568,497.2067953036478,-0.7948385036478385,490.62415392854655,0.6808405506715297,5.901800824429755
24.05147188,495.60913089999997,496.96727043819186,-1.3581395381918924,490.6498977039407,0.7273488092489074,5.590023925002218
24.05875818,494.6863098,496.7390817045752,-2.052771904575195,490.67573741547676,0.777771670125004,5.285572618973417
24.06604448,494.3374023,496.52313725586583,-2.1857349558658257,490.70167288644257,0.8323934112936634,4.989070958129606
24.07333078,494.51959230000006,496.3202838616579,-1.8006915616578567,490.7277039401213,0.8915114466432856,4.701068474893354
24.08061708,494.6138,496.1313071618507,-1.5175071618506877,490.7538303998001,0.955436089256553,4.422040672794061
24.08790338,494.34170530000006,495.9569324027146,-1.6152271027145275,490.7800520887645,1.0244902044149893,4.152390109535132
24.09518968,493.87921140000003,495.7978256023767,-1.9186142023766593,490.8063688302991,1.0990087444834513,3.892448027594115
24.10247598,494.1670227,495.6545950895066,-1.4875723895065676,490.8327804476903,1.1793381583075215,3.642476483508759
24.10976228,494.35205080000003,495.5277933566802,-1.1757425566801771,490.8592867642228,1.2658356683568655,3.4026709241005224
24.11704858,493.98803710000004,495.4179191686361,-1.4298820686360614,490.8858876031834,1.3588684095994386,3.1731631558532953
24.12433488,493.77209469999997,495.3254198653347,-1.5533251653347406,490.91258278785585,1.4588124250026164,2.9540246524762295
24.13162118,493.63516239999996,495.250693800464,-1.6155314004640218,490.93937214152766,1.5660515136325477,2.745270145303797
24.13890748,493.2959595,495.19409285762123,-1.8981333576212478,490.96625548748307,1.6809759285709378,2.5468614415671995
24.14619378,492.94198610000007,495.1559249889612,-2.213938888961138,490.99323264900795,1.80398092328668,2.3587114166665577
24.15348008,492.8943176,495.1364567243873,-2.242139124387279,491.0203034493877,1.9354651466953192,2.1806881283042756
24.16076638,492.8121643,495.1359156034617,-2.323751303461677,491.047467711908,2.075828888908265,2.012619002645428
24.16805268,493.4397278,495.15449248694097,-1.7147646869409527,491.0747252598544,2.225472181615712,1.8542950454708715
24.17533898,493.76864620000003,495.1923437101767,-1.4236975101766802,491.1020759165124,2.384792759155331,1.7054750345089826
24.18262528,494.1176453,495.24959304644585,-1.13194774644586,491.1295195051673,2.5541838885922497,1.5658896526862658
24.18991158,494.6111755,495.32633345451967,-0.7151579545196682,491.15705584910484,2.734032079557788,1.4352455258570296
24.19719788,495.03424069999994,495.4226285913441,-0.3883878913441663,491.1846847716108,2.9247146871629055,1.3132291325703915
24.20448418,495.45825199999996,495.538514077512,-0.08026207751203174,491.21240609597044,3.126597423999588,1.1995105575419807
24.21177048,495.5696411,495.67399851017274,-0.10435741017272449,491.24021964547,3.340031800057827,1.0937470646449239
24.21905678,495.080658,495.82906422505135,-0.7484062250513261,491.26812524339334,3.565352512302421,0.9955864693555688
24.22634308,495.3394165,496.00366781630555,-0.6642513163055241,491.29612271302676,3.8028748086523043,0.9046702946265057
24.23362938,495.2840881,496.19774042988996,-0.9136523298899419,491.32421187765704,4.052891854176879,0.8206366980560393
24.24091568,495.71109010000004,496.41118785294555,-0.7000977529455099,491.352392560568,4.3156721304376,0.7431231619399494
24.24820198,496.4739075,496.6438904283829,-0.16998292838292173,491.38066458504636,4.591456902053673,0.6717689412829041
24.25548828,497.0961914,496.8957028301944,0.20048856980560004,491.40902777437714,4.880457787731199,0.6062172680860795
24.26277458,496.6938171,497.1664537411841,-0.4726366411841241,491.4374819518457,5.182854476150487,0.5461173131879162
24.27006088,496.2979431,497.4559454805756,-1.158002380575624,491.46602694073727,5.4987926302392784,0.4911259095990777
24.27734718,496.2277831999999,497.7639536344159,-1.5361704344159648,491.494662564339,5.828382026446507,0.44090904363032596
24.28463348,496.43353269999994,498.09022674675555,-1.6566940467556037,491.5233886459346,6.171694978665248,0.3951431221557479
24.29191978,497.0344238,498.4344861342932,-1.4000623342931817,491.5522050088107,6.528765099394803,0.35351602608772714
24.29920608,497.7124329,498.79642589139064,-1.0839929913906303,491.58111147625164,6.899586453572832,0.31572796156617133
24.30649238,498.7741699,499.17571315624207,-0.4015432562420642,491.61010787154464,7.284113163202123,0.2814921214953089
24.31377867,499.80032350000005,499.57198815693494,0.22833534306511183,491.63919397799305,7.682258967675445,0.25053521126641864
24.32106497,500.2977295,499.9848674239388,0.31286207606120797,491.668369698722,8.093900118598745,0.22259760661803535
24.32835127,500.6511841,500.41394203105375,0.23724206894627287,491.69763481715904,8.518873430318987,0.1974337835757338
24.33563757,501.0241089,500.85878182500363,0.16532707499635535,491.7269891565895,8.956980481614169,0.17481218679993998
24.34292387,501.30654910000004,501.3189376230241,-0.012388523024071674,491.75643254029933,9.407989884860891,0.15451519786389228
