Repository: r-a-morrison/fe_alloy_sound_velocities

# Fe Alloy Sound Velocities
by Rachel Morrison

This is a repository of my graduate research on iron-nickel sound velocities at extreme pressures. This research contributes to our understanding of the thermodynamics of the inner core of the Earth. 

Morrison, R. A., et al., High pressure thermoelasticity and sound velocities of Fe-Ni-Si alloys (2019), *Physics of the Earth and Planetary Interiors*, Volume 294, [https://doi.org/10.1016/j.pepi.2019.05.011](https://doi.org/10.1016/j.pepi.2019.05.011).

Extensive supplementary information is also available at the above link.

Note: A word of caution. Binary files (.pdf, .ai, etc.) are included for completeness. Normally these should be left out of version control so git doesn't mess these up in merge conflicts. Use at your own risk.

## Abstract
The Earth's iron-dominant core is known to contain nickel from cosmochemical analysis and some amount of light elements from geophysical constraints on density and seismic wave velocities. Although there have been several studies to constrain thermoelastic properties of iron-alloys, there has been no systematic study on the effects of nickel and light elements on properties of iron using the same experimental methods and data analysis approach.

We conducted nuclear resonant inelastic X-ray scattering and X-ray diffraction experiments on body-centered cubic and hexagonal close-packed (hcp) Fe0.91Ni0.09 and Fe0.8Ni0.1Si0.1 up to 104 GPa and 86 GPa, respectively, and compare to similar measurements conducted on hcp-Fe up to 171 GPa. Specifically, we determine the Debye sound velocity from the low-energy transfer region of the (partial) phonon density of states (DOS) using the equation of state determined for each material and a new approach which utilizes information criteria and probability distributions. Nickel decreases the shear velocity of iron, while 10 at% Si has little to no effect on the shear velocity of Fe0.91Ni0.09. We observe that the shape of the phonon DOS of these alloys remains similar with increasing pressure.

In the measured compression range, we therefore apply a generalized scaling law to describe the volume dependence of the phonon DOS and find that the vibrational Grüneisen parameters of hcp-Fe0.91Ni0.09 are nearly indistinguishable from those hcp-Fe and those for Fe0.8Ni0.1Si0.1 trend lower. From the vibrational free energy, we constrain the harmonic vibrational component of thermal pressure, which shows a significant positive deviation from theoretical calculations of hcp-Fe at pressures and temperatures of Earth's core. Collectively, our results demonstrate that the effects of nickel should be considered when modeling iron-rich planetary cores.

File: 010_XRDAnalysis/FeNi/FeNi_DAC14_P1a_003/FeNi_DAC14_P1a_003_curves.csv
2theta,Intensity,Model,Residual,Background,bcc FeNi,extrapeak
23.0023113,523.7788086,525.3819817420773,-1.603173142077253,524.556411609055,0.22276107424940267,0.602809058772973
23.00959723,523.5481566999999,525.1997936351291,-1.6516369351292042,524.3551910098263,0.22484779701712462,0.6197548282857506
23.01688316,523.4785767,525.0187921699583,-1.540215469958298,524.1543860721818,0.22696396506825076,0.6374421327082963
23.02416909,523.3891602,524.8390197371643,-1.4498595371643432,523.9539967961205,0.22911013475030712,0.6559128062935125
23.03145502,523.4211426,524.6605213365145,-1.2393787365144817,523.7540231816424,0.23128687560655178,0.6752112792655874
23.03874095,523.6378174,524.4833447441565,-0.8455273441564941,523.5544652287481,0.2334947707531697,0.6953847446552389
23.04602688,523.9666748,524.3075406927801,-0.3408658927801298,523.3553229374379,0.23573441726908256,0.7164833380730989
23.0533128,524.5507812,524.1331633045924,0.4176178954076022,523.1565965801797,0.23800642345804765,0.7385603009545931
23.06059873,524.1373291,523.9602693468094,0.17705975319063327,522.9582856114666,0.24031142178287965,0.7616723135598243
23.06788466,523.6153563999999,523.7889198969226,-0.17356349692272488,522.7603903043364,0.24265005058735006,0.785879541998873
23.07517059,522.8032227,523.6191796330338,-0.8159569330338172,522.5629106587894,0.2450229669695992,0.8112460072747691
23.08245652,522.7607422,523.4511173471132,-0.6903751471131727,522.365846674827,0.24743084414684496,0.8378398281392775
23.08974245,522.0942383,523.2848062441744,-1.1905679441744041,522.1691983524479,0.24987437193195872,0.8657335197945685
23.09702838,522.1444702,523.120324271161,-0.9758540711610522,521.9729656916525,0.2523542572265718,0.8950043222820095
23.10431431,521.8495483,522.9577544794755,-1.1082061794754736,521.7771486924403,0.2548712245313315,0.9257345625038552
23.11160023,521.8397217,522.7971856446305,-0.95746394463049,521.5817476227166,0.2574260129412552,0.9580120089726523
23.11888616,521.5508423,522.6387118313972,-1.0878695313972457,521.3867619461021,0.26001939077003094,0.9919304945251122
23.12617209,521.9942627,522.4824342093643,-0.48817150936429243,521.1921919310707,0.2626521350787679,1.0275901432148014
23.13345802,521.9761353,522.3284607173443,-0.352325417344332,520.9980375776222,0.2653250462348857,1.065098093487301
23.14074395,522.22229,522.1769068972771,0.045383102722894364,520.8042988857583,0.26803894503882775,1.1045690664800054
23.14802988,522.1411133,522.0278965782269,0.11321672177314213,520.610975855478,0.2707946733528823,1.1461260493959244
23.15531581,522.2015991000001,521.8815626420096,0.32003645799045444,520.4180684867815,0.273593094752705,1.1899010604753884
23.16260174,521.8354492,521.7380478814971,0.09740131850287526,520.2255767796678,0.2764350952024413,1.236036006626873
23.16988766,522.0464478,521.5975061549478,0.44894164505217304,520.0335009974792,0.2793215797617896,1.284683577706873
23.17717359,522.2714233,521.4601027014919,0.8113205985081322,519.8418406129631,0.2822534892191046,1.3360085993096993
23.18445952,522.1566161999999,521.3260165175417,0.830599682458228,519.6505958900307,0.28523177707502917,1.3901888504360052
23.19174545,521.8208618,521.1954409535726,0.6254208464273461,519.459766828682,0.28825742610679234,1.4474166987838972
23.19903138,521.6981201,521.0685854565746,0.6295346434253588,519.2693534289156,0.29133144524617755,1.5079005824129224
23.20631731,521.9984741000001,520.9456773158828,1.0527967841172767,519.0793556907342,0.2944548704187208,1.5718667547297864
23.21360324,522.2615356000001,520.8269636340129,1.4345719659871747,518.8897736141362,0.29762876541449673,1.6395612544623255
23.22088917,522.578125,520.7127135527109,1.8654114472891479,518.7006071991223,0.3008542227918089,1.711252130796807
23.22817509,522.2797241000001,520.6032209151492,1.6765031848508443,518.5118567044674,0.3041323602793046,1.7872318504025497
23.23546102,521.9569702,520.4988065143159,1.4581636856840987,518.3235216120497,0.3074643398190082,1.8678205624472282
23.24274695,521.1135864,520.3998222094093,0.713764190590723,518.1356021812157,0.310851341584389,1.9533686866091464
23.25003288,520.9636841,520.3066539512693,0.6570301487307688,517.9480984119659,0.3142945829537629,2.0442609563496057
23.25731881,520.65448,520.2197260432051,0.434753956794907,517.7610103042989,0.317795315138694,2.1409204237674904
23.26460474,520.6068726,520.1395057819703,0.46736681802963176,517.5743378582156,0.32135482431787205,2.2438130994369017
23.27189067,520.1286621,520.0665086986803,0.06215340131973335,517.388081073716,0.3249744328155692,2.35345319214882
23.2791766,519.4604492,520.0013044717986,-0.5408552717985913,517.2022399508005,0.3286555003266345,2.4704090206714633
23.28646252,518.9598388999999,519.9445236614517,-0.984684761451831,517.0168147436812,0.3323994200078346,2.5953094977627953
23.29374845,518.9940186000001,519.8968649023975,-0.9028463023973927,516.8318049433615,0.33620764044260437,2.72885231859346
23.30103438,518.9577637,519.8591037802568,-0.901340080256773,516.647210804626,0.3400816361904269,2.871811339440397
23.30832031,519.7479248,519.8321019087457,-0.08417710874573459,516.4630323274746,0.3440229296860676,3.0250466515850314
23.31560624,520.0604858,519.816817481262,0.2436683187380595,516.2792695119065,0.34803308763626967,3.1895148817192136
23.32289217,520.2418822999999,519.8143168580681,0.4275654419318471,516.0959223579221,0.3521137225725287,3.3662807775735324
23.3301781,520.2086182,519.825787293283,0.3828309067170039,515.9129908655214,0.3562664944677627,3.5565299332939513
23.33746403,519.8413696,519.8525507676738,-0.01118116767383981,515.7304750347048,0.36049311241983334,3.761582620549275
23.34474995,519.5202637,519.8960787358028,-0.37581503580281606,515.5483751151196,0.36479533044761225,3.9829082902355397
23.35203588,518.9918213000001,519.9580079433458,-0.9661866433457362,515.3666906068997,0.36917497304063496,4.222142363405392
23.35932181,519.1965941999999,520.040155921404,-0.8435617214040576,515.1854217602631,0.37363390163776355,4.481100259503147
23.36660774,519.4382935,520.1445366169053,-0.7062431169052843,515.0045685752093,0.3781740401245137,4.761794001571508
23.37389367,519.4313965,520.2733741960834,-0.8419776960834042,514.8241310517401,0.3827973710497294,5.066445773293561
23.3811796,518.9621582,520.429113620124,-1.466955420124009,514.6441091898546,0.3875059377834996,5.397498492485924
23.38846553,519.1623535,520.6144254281882,-1.452071928188161,514.4645029895532,0.3923018467682151,5.757620591866749
23.39575146,519.4854126,520.8322011008054,-1.34678850080536,514.2853124508342,0.3971872698673069,6.149701380103873
23.40303738,520.2799683000001,521.0855335038822,-0.8055652038821108,514.1065378187841,0.40216443992138423,6.576831245176675
23.41032331,520.4760742,521.3776774950055,-0.9016032950055433,513.9281786026627,0.40723568075751665,7.04226321158537
23.41760924,521.1873168999999,521.7119757278055,-0.5246588278055242,513.7502350481245,0.41240336887897927,7.549337310801972
23.42489517,521.4247437,522.0917438604522,-0.6670001604521758,513.5727071551696,0.41766996345174967,8.101366741830823
23.4321811,521.9349365,522.5200938280922,-0.585157328092123,513.3955949237989,0.42303800245303014,8.701460901840273
23.43946703,522.3648071,522.9996773143151,-0.6348702143151286,513.2188983540123,0.42851010571891407,9.35226885458402
23.44675296,523.2601318,523.532326494169,-0.2721946941690021,513.0426174458094,0.43408897813035763,10.055620070229237
23.45403889,524.0570068,524.1185691451876,-0.06156234518766723,512.8667521991888,0.43977741294458195,10.812039533054294
23.46132481,524.7345581000001,524.7569991986218,-0.022441098621698075,512.6913028546733,0.4455782872393444,11.620118056709133
23.46861074,525.4736938,525.4435042297396,0.030189570260404253,512.5162689306508,0.4514945975592438,12.475740701529539
23.47589667,526.3114013999999,526.170361145902,0.1410402540979021,512.3416506682115,0.45752941596680097,13.371181061723698
23.4831826,527.0931396000001,526.9252901252421,0.16784947475798617,512.167448067356,0.4636859257247934,14.294156132161342
23.49046853,528.1954956000001,527.6905954689266,0.5049001310734411,511.9936611280832,0.46996741759517846,15.226966923248213
23.49775446,529.03302,528.4426236254561,0.5903963745438432,511.8202898503955,0.4763772942206017,16.145956480840038
23.50504039,529.862793,529.1518379880159,0.7109550119840833,511.6473342342906,0.4829190747155113,17.021584679009855
23.51232632,530.0775757,529.7838354040285,0.29374029597147455,511.47479427976987,0.4895963994783071,17.819444724780396
23.51961224,530.5793457,530.3015461898567,0.277799510143268,511.30267022278895,0.49641302578359725,18.50246294128414
23.52689817,531.1542969,530.6686307480622,0.4856661519377212,511.13096159086444,0.5033728706877405,19.034296286510003
23.5341841,531.7130127,530.8537010310168,0.8593116689831959,510.95966862052364,0.5104799604535188,19.383552450039673
23.54147003,531.7835083000001,530.8346200715075,0.9488882284925921,510.788791311767,0.5177384736031636,19.52809028613731
23.54875596,531.2975464,530.601867006041,0.6956793939590398,510.6183296645936,0.5251527377762905,19.45838460367103
23.55604189,530.1169434,530.1600667102406,-0.043123310240616775,510.4482836790039,0.5327272361543338,19.179055795082316
23.56332782,528.873291,529.5272418011233,-0.6539508011233011,510.2786533549979,0.5404666142099215,18.708121831915467
23.57061375,527.9143066,528.7320050725847,-0.8176984725846523,510.1094386925756,0.5483756867999579,18.07419069320911
23.57789967,527.1255493,527.80947359618,-0.6839242961800664,509.9406399231293,0.5564594344054188,17.312374238645354
23.5851856,526.1900024,526.7969083924742,-0.6069059924741396,509.7722565833037,0.5647230555922206,16.459928753578225
23.59247153,525.4343262,525.7299734977441,-0.29564729774415355,509.60428890506137,0.5731719087023964,15.552512683980398
23.59975746,524.5686035,524.6400958629974,-0.07149236299744643,509.4367368884032,0.581811564669676,14.62154740992455
23.60704339,523.2251587000001,523.553053462627,-0.3278947626268973,509.26960053332914,0.5906478051877255,13.692805124110093
23.61432932,522.0131836,522.488605571484,-0.47542197148391097,509.10287983983744,0.5996866323390013,12.78603909930755
23.62161525,520.8166504,521.4608553448925,-0.6442049448925218,508.9365748079299,0.6089342787401683,11.915346258222451
23.62890118,520.1433716,520.4790271181603,-0.33565551816025163,508.7706854376065,0.618397218235805,11.089944462317971
23.6361871,518.9059447999999,519.5484054052476,-0.6424606052477202,508.60521195569527,0.6280821637264155,10.315111285825981
23.64347303,518.2632446,518.671258005143,-0.40801340514303774,508.44015390796903,0.6379961325371506,9.593107964636873
23.65075896,517.4173584,517.8476677421057,-0.4303093421057156,508.2755115218247,0.648146379229245,8.92400984105183
23.65804489,516.8555298,517.076208285745,-0.2206784857449975,508.11128479726494,0.6585404617080974,8.30638302677195
23.66533082,516.3486328,516.3544792220849,-0.005846422084914593,507.94747373428936,0.6691862420823701,7.737819245713225
23.67261675,515.3773193,515.6795069248225,-0.3021876248225226,507.7840783328975,0.6800919014546959,7.215336690470291
23.67990268,514.0828857,515.0480344977116,-0.9651487977115494,507.62109859308794,0.6912659555570716,6.735669949066536
23.68718861,513.6220093000001,514.4567238915816,-0.8347145915815872,507.45853451486346,0.7027172712862585,6.295472105431915
23.69447453,513.508728,513.902291906584,-0.3935639065839496,507.29638632048636,0.7144550678877666,5.891450518209853
23.70176046,513.6574097,513.3815931615096,0.2758165384904032,507.1346535648586,0.7264890003064045,5.520450596344582
23.70904639,513.5183105000001,512.8916752441219,0.6266352558782273,506.97333647081405,0.7388290821563195,5.179509691151475
23.71633232,513.1301269999999,512.4298015002106,0.7003254997893009,506.81243503835276,0.751485770532291,4.865880691325597
23.72361825,512.8865356000001,511.9934609115212,0.8930746884789187,506.6519492674752,0.7644699721237487,4.577041671922267
23.73090418,512.9950562,511.58036616388284,1.4146900361171788,506.49187915818175,0.7777930665731031,4.310693939128015
23.73819011,512.8770142,511.1884447954108,1.6885694045891455,506.3322247104725,0.7914669312599425,4.0647531536784225
23.74547604,512.2071533,510.81582629271855,1.3913270072814043,506.1729859243451,0.8055039676110459,3.837336400762419
23.75276196,511.3978271000001,510.46082757483185,0.9369995251682326,506.0141630175035,0.8199171089981256,3.626747448330248
23.76004789,510.65420530000006,510.12193530208276,0.5322699979172967,505.8557555539742,0.8347199300740793,3.4314598180345217
23.76733382,510.16864010000006,509.7977931081701,0.3708469918299784,505.6977637520281,0.849926559679866,3.250102796462095
23.77461975,509.6970215,509.4871845504332,0.20983694956680665,505.54018761166617,0.8655517930216464,3.0814451457453815
23.78190568,509.7335815,509.1890194480871,0.5445620519129193,505.3830271328866,0.881611107897191,2.9243812073033024
23.78919161,509.72027589999993,508.90232079931417,0.817955100685765,505.22628231569206,0.8981207027649291,2.777917780857165
23.79647754,509.58172609999997,508.6262128361903,0.9555132638096779,505.0699531600808,0.915097537308435,2.641162138801068
23.80376347,508.75372310000006,508.3599102135362,0.393812886463877,504.9140396660532,0.932559375684412,2.51331117179854
23.81104939,508.1921387,508.10270863523436,0.08943006476562232,504.75854204674624,0.950524807646667,2.393641780841428
23.81833532,507.72351069999996,507.8539747580414,-0.1304640580414116,504.60345987531446,0.9690133971090832,2.281501485617861
23.82562125,508.10476680000005,507.61314055760727,0.4916262423927833,504.44879336546774,0.9880455868370304,2.1763016053025144
23.83290718,508.3056335,507.37969501779844,0.925938482201559,504.29454251720426,1.007642852568446,2.0775096480257274
23.84019311,508.3132629,507.15317838415706,1.1600845158429252,504.1407073305245,1.0278277388180799,1.9846433148145095
23.84747904,507.7221069,506.9331767610993,0.7889301389007528,503.9872878054275,1.0486239232011156,1.8972650324706637
23.85476497,507.2199402,506.7193173382336,0.5006228617663737,503.83428394191515,1.0700562853085636,1.8149771110099362
23.8620509,506.7791443,506.511264177848,0.2678801221520075,503.6816957399865,1.0921509805050487,1.7374174573564711
23.86933682,506.5141296,506.30871477610214,0.20541482389785415,503.52952340821366,1.1149354872960897,1.6642558805923628
23.87662275,506.0340881,506.1113956890287,-0.07730758902869184,503.37776652888124,1.1384388182511873,1.5951903418963003
23.88390868,505.7037964,505.919061324011,-0.2152649240110236,503.2264253111325,1.1626914235836694,1.5299445892948094
23.89119461,505.35543820000004,505.73149029382284,-0.3760520938228069,503.07549975496795,1.187725413185357,1.4682651256695545
23.89848054,505.7741089,505.5484834810742,0.22562541892580157,502.92498986038663,1.213574631141962,1.4099189895455644
23.90576647,505.9847412,505.36986209561775,0.6148791043822257,502.77489562738856,1.2402747690478295,1.3546916991813682
23.9130524,506.1510925,505.19546597582354,0.9556265241764663,502.62521705597464,1.2678634880298083,1.302385431819067
23.92033833,506.39364620000003,505.0251521066331,1.3684940933669623,502.4759541461449,1.2963805502510328,1.252817410237172
23.92762426,506.4077148,504.8587933306378,1.5489214693621989,502.3271068978979,1.3258679607436805,1.205818471996208
23.93491018,506.0391846,504.69627745186045,1.3429071481395454,502.1786755146736,1.3563700779230445,1.1612318592637974
23.94219611,505.4226379,504.5375053862303,0.8851325137696904,502.0306595890229,1.3879339478156378,1.1189118493917931
23.94948204,505.2134399,504.38239167547476,0.8310482245252615,501.8830593249568,1.4206092317913515,1.078723118726624
23.95676797,505.1115112,504.23086289025076,0.8806483097492332,501.73587472247436,1.4544485660677995,1.0405396017086104
23.9640539,505.23422239999996,504.0828572692453,1.151365130754641,501.58910578157565,1.489507730144373,1.0042437575252945
23.97133983,504.867981,503.93832423554346,0.9296567644565243,501.44275250225974,1.5258458740141876,0.9697258592695502
23.97862576,504.6491699,503.797224007464,0.85194589253598,501.296814884528,1.5635257647030882,0.9368833582329413
23.98591169,504.5158997,503.6595272967768,0.8563724032231903,501.1512929283808,1.6026140540312883,0.9056203143646783
23.99319761,504.5551453,503.52521527054876,1.0299300294512364,501.0061868326902,1.6431815129747598,0.8758469248837794
24.00048354,504.46481320000004,503.3942786752303,1.070534524769755,500.8614961991393,1.6853035731518369,0.847478902939113
24.00776947,504.54196169999994,503.26671887301796,1.2752428269819802,500.71722122717165,1.7290603379443839,0.820437307901935
24.0150554,504.38662719999996,503.1425471012298,1.244080098770155,500.57336191678723,1.7745371793023035,0.7946480051402961
24.02234133,504.1784973,503.02178472992847,1.1567125700715337,500.42991826798743,1.8218250937731115,0.7700413681679179
24.02962726,503.76196289999996,502.9044634019682,0.857499498031757,500.2868902807709,1.8710211512578512,0.7465519699395011
24.03691319,503.36364749999996,502.790625242591,0.5730222574089794,500.14427795513757,1.9222289859161656,0.7241183015372312
24.04419912,503.18997189999993,502.68032313995076,0.5096487600491741,500.0020812910884,1.9755593337860453,0.7026825150762698
24.05148504,503.28488160000006,502.57362124286664,0.7112603571334262,499.86030048293287,2.0311305443765937,0.6821902155571841
24.05877097,503.39318849999995,502.4705948103763,0.9225936896236249,499.71893514148087,2.0890695358588953,0.6625901330365418
24.0660569,503.3535461,502.37133160201614,0.9822144979838754,499.5779854616112,2.149512048853608,0.6438340915513341
24.07334283,503.1213074,502.27593188489004,0.8453755151099358,499.43745144332615,2.212603730825452,0.6258767107384546
24.08062876,503.0829773,502.18450927364705,0.8984680263529299,499.29733308662435,2.278500923641951,0.6086752633807311
24.08791469,503.0315247,502.0971915226359,0.9343331773640671,499.1576303915067,2.3473716148847292,0.5921895162444548
24.09520062,503.04187010000004,502.01412142853707,1.027748671462973,499.0183433579723,2.419396488811075,0.5763815817536836
24.10248655,502.8453063999999,501.9354578544705,0.9098485455294281,498.8794719860216,2.4947700890049,0.5612157794439957
24.10977247,502.91220089999996,501.8613769867816,1.0508239132183803,498.74101646540066,2.573701995526359,0.5466585258545349
24.1170584,502.95812989999996,501.79207324193885,1.166056658061109,498.6029764160471,2.6564186920648836,0.5326781338268427
24.12434433,502.8181458000001,501.72776135049793,1.090384449502153,498.46535202827727,2.7431645041537367,0.5192448180669355
24.13163026,502.8216248,501.66867760318684,1.1529471968131588,498.32814330209067,2.834203794141044,0.5063305069551488
24.13891619,502.743866,501.6150818237838,1.128784176216243,498.1913502374873,2.929822824608724,0.4939087616877485
24.14620212,502.61566160000007,501.56725947204626,1.048402127953807,498.0549728344681,3.0303319567711076,0.4819546808070574
24.15348805,502.1027831999999,501.52552401189047,0.5772591881094513,497.9190110930326,3.136068108750853,0.47044481010698547
24.16077398,501.7826843,501.49021957989305,0.29246472010697744,497.7834650131804,3.247397509154127,0.45935705755857426
24.1680599,501.5843811000001,501.4617240289454,0.12265707105467527,497.64833478009405,3.364718621509027,0.44867062734234475
24.17534583,501.7631226,501.4404521783655,0.32267042163448423,497.5136200228394,3.4884662697350635,0.4383658857910175
24.18263176,502.0212708000001,501.4268598893053,0.5944109106947622,497.379320927168,3.619114584551926,0.4284243775854058
24.18991769,502.1719055,501.42144824433666,0.7504572556633207,497.24543749307986,3.757182052507911,0.41882869874891215
24.19720362,502.3607788,501.42476851749717,0.9360102825028207,497.1119697205754,3.9032363494113325,0.4095624475104189
24.20448955,502.51873780000005,501.43742776718335,1.0813100328167025,496.9789176096551,4.057899993745032,0.4006101637831935
24.21177548,502.578949,501.46009519709906,1.1188538029009578,496.8462811603181,4.221856764757834,0.39195727202317304
24.21906141,502.2587585,501.4935094042123,0.7652490957876807,496.7140603725652,4.395859004343611,0.3835900273034859
24.22634733,502.2900391,501.53848658359215,0.7515525164078554,496.58225542701393,4.580735681197632,0.37549547538058103
24.23363326,502.55856320000004,501.5959302578753,0.9626329421247419,496.4508659618564,4.77740293533172,0.3676613606872134
24.24091919,502.67428590000003,501.6668417629883,1.0074441370117029,496.3198921582839,4.986873456901619,0.3600761478028106
24.24820512,502.7034302,501.7523329509365,0.9510972490635368,496.1893340162951,5.2102700004965,0.35272893414486606
24.25549105,502.57431030000004,501.85364050347977,0.7206697965202693,496.05919153588957,5.44883954632052,0.34560942126966004
24.26277698,502.6105652,501.97214252188115,0.6384226781188431,495.9294647170668,5.70396992753591,0.3387078772784233
24.27006291,502.34643550000004,502.1093777317324,0.23705776826761848,495.8001535598287,5.977209070398596,0.3320151015051625
24.27734884,502.47967530000005,502.2670677736934,0.21260752630666957,495.6712580641747,6.270287318146841,0.32552239137185607
24.28463476,502.5636597,502.44714288301145,0.11651681698856464,495.54277840615805,6.585142957032873,0.31922151982050895
24.29192069,502.79956050000004,502.6517731866017,0.1477873133983394,495.4147142331003,6.92395428165378,0.31310467184759033
24.29920662,502.9948425,502.8834026651484,0.1114398348515806,495.28706572162537,7.289172474439224,0.3071644690838584
24.30649255,503.34631349999995,503.14479171371744,0.2015217862825125,495.15983287173503,7.683564932577082,0.3013939094053074
24.31377848,504.0361023,503.4390659027829,0.5970363972170958,495.03301568342886,8.110263867540974,0.2957863518130293
24.32106441,504.2978516,503.76977384746215,0.5280777525378539,494.906614156705,8.572824196666932,0.2903354940901778
24.32835034,504.41296389999997,504.140955778043,0.2720081219569579,494.78062829156534,9.07529213455395,0.2850353519237072
24.33563627,504.38012699999996,504.5572250508884,-0.17709805088844632,494.6550580880098,9.622286723474577,0.27988023940401174
24.34292219,504.8355103,505.0238646767126,-0.1883543767125957,494.52990371752776,10.219096201575297,0.274864757609577
24.35020812,505.38211060000003,505.5469462467023,-0.16483564670227224,494.4051648365685,10.871797659860402,0.26998375027344634
24.35749405,506.1362915,506.1334656849634,0.002825815036601398,494.28084161719244,11.587391738547975,0.2652323292230335
24.36477998,506.63330080000003,506.79151378651187,-0.1582129865118418,494.156934059401,12.373973895235805,0.26060583187505154
24.37206591,507.09097289999994,507.53047855157655,-0.43950565157661003,494.03344216319283,13.240936573960054,0.2560998144236838
24.37935184,507.6196899,508.361290934373,-0.7416010343729909,493.91036592856835,14.199214966823721,0.2517100389809572
24.38663777,508.3678284,509.2967231712564,-0.9288947712564095,493.78770535552667,15.261585354144312,0.2474324615854435
24.3939237,509.4932556,510.3517516748237,-0.8584960748236767,493.66546044407005,16.443028009733386,0.24326322102025663
24.40120962,511.0209961,511.5439973423836,-0.5230012423836001,493.5436313611226,17.761167347367746,0.23919863389325555
24.40849555,512.9664307,512.8942710043506,0.072159695649475,493.42221777226223,19.236818069348775,0.23523516273955594
24.41578148,514.788269,514.4272196381837,0.3610493618162991,493.301219844986,20.89463035278637,0.2313694404113838
24.42306741,517.0167847,516.1721292994853,0.8446554005147391,493.18063757929303,22.763893481035947,0.2275982391562613
24.43035334,519.7652588000001,518.1638856192139,1.6013731807861404,493.06047097518285,24.879496175671036,0.22391846836000787
24.43763927,522.6843872,520.4441243741776,2.240262825822356,492.9407200326573,27.283077174358187,0.2203271671621146
24.4449252,525.5460205,523.0625852201651,2.4834352798349073,492.82138475171496,30.024378970894666,0.2168214975554661
24.45221113,528.9863892,526.0786613976359,2.907727802364093,492.7024651323559,33.16279752734479,0.21339873793521982
24.45949705,532.9582519999999,529.5630861435667,3.3951658564332092,492.58396133694305,36.769068525025915,0.21005628159771478
24.46678298,537.5948486000001,533.5996390615878,3.9952095384122686,492.4658730401816,40.92697440855391,0.20679161285230294
24.47406891,542.6729736000001,538.2864792798524,4.386494320147676,492.3482004050038,45.734676545597885,0.20360232925071478
24.48135484,548.6890869,543.736570066897,4.9525168331030045,492.2309434314093,51.305140517316126,0.2004861181716206
24.48864077,555.2642822,550.0759619277886,5.188320272211399,492.114102119398,57.764419051579495,0.1974407568111212
24.4959267,562.9960327,557.4379323324258,5.558100367574184,491.9976764689709,65.24579175563869,0.19446410781628395
24.50321263,571.3005371,565.9496536700362,5.350883429963801,491.8816664801275,73.87643307472564,0.19155411518316723
24.51049856,580.7160034,575.7064027092651,5.009600690734828,491.76607215286776,83.75162175599709,0.18870880040023935
24.51778448,590.5286255,586.7268643333415,3.80176116665848,491.65089364499,94.89004442575506,0.1859262625964054
24.52507041,600.9136352999999,598.8838081007056,2.0298271992943455,491.53613064032606,107.16447280044545,0.1832046599340512
24.53235634,610.9035034,611.8107927258422,-0.907289325842271,491.42178329724675,120.20846719929648,0.18054222929901032
24.53964227,621.2801513999999,624.8047992335489,-3.524647833549011,491.30785161575113,133.31901034989446,0.1779372679033493
24.5469282,630.8741455,636.7772446934653,-5.903099193465209,491.1943355958392,145.40752096334663,0.17538813427941105
24.55421413,639.2410888999999,646.3377453353057,-7.0966564353058175,491.0812352375101,155.08361685222513,0.17289324557056068
24.56150006,644.9730835,652.0778860781115,-7.104802578111503,490.9685505407656,160.93888446237636,0.17045107496961
24.56878599,647.5852051,653.0086731681424,-5.42346806814237,490.8562815056048,161.98433151324272,0.1680601492949845
24.57607191,646.7911987000001,648.94226899649,-2.1510702964899338,490.74442828526117,158.0321216613538,0.16571904987510666
24.58335784,642.3813477000001,640.5707410994187,1.8106066005814228,490.63299057269705,149.7743241291323,0.16342639758926666
24.59064377,635.0526123,629.1855862231253,5.8670260768747085,490.52196852171573,138.50243683132825,0.16118087008124357
24.5979297,625.2846069,616.2306769032226,9.053929996777356,490.4113621323186,125.66033358402099,0.15898118688301585
24.60521563,613.1777954,602.9398210028734,10.237974397126663,490.3011714045051,112.48182348756524,0.15682611080303135
24.61250156,599.7675171,590.1745730213428,9.592944078657183,490.1913963382749,99.828462236908,0.15471444615991206
24.61978749,586.0869751,578.4295002425308,7.657474857469197,490.08203693362884,88.194818271799,0.1526450371030221
24.62707342,573.0576782,567.918208634243,5.139469565757054,489.9730931905665,77.79449867766186,0.15061676601465662
24.63435934,560.8219604,558.6722781122138,2.149682287786163,489.86456525775793,68.65908429976503,0.14862855469082836
24.64164527,549.793396,550.6212586648912,-0.8278626648911995,489.7564528372923,60.718126475566606,0.1466793520323418
24.6489312,540.7635498,543.6470942883019,-2.8835444883019363,489.6487560784094,53.853570060857464,0.1447681490350383
24.65621713,533.0725098,537.61682820854,-4.5443184085399935,489.54147498111115,47.93245926092415,0.14289396650475333
24.66350306,526.616333,532.4003825276515,-5.784049527651405,489.4346095453966,42.824717125697255,0.1410558565576405
24.67078899,520.9685059,527.8790077499092,-6.910501849909224,489.32815977126575,38.41159507722176,0.13925290142167843
24.67807492,516.3010254,523.9483963095134,-7.647370909513484,489.22212565871723,34.5887864385039,0.13748421229234137
24.68536085,511.9970398,520.5189685220632,-8.521928722063251,489.1165072077538,31.266712386069987,0.13574892823950704
24.69264677,508.3869324,517.5148081300761,-9.127875730076084,489.0113045624803,28.369457350117866,0.13404621747787715
24.6999327,505.38085939999996,514.8720411701305,-9.491181770130538,488.9065174341131,25.8331484689521,0.132375267065276
24.70721863,502.83789060000004,512.5371457103116,-9.699255110311583,488.8021459673305,23.604264447013247,0.13073529596787115
24.71450456,500.69155880000005,510.4653161699751,-9.773757369975044,488.6981901621298,21.63800046309018,0.12912554475512864
24.72179049,499.24823,508.6190303567541,-9.370800356754103,488.5946500185137,19.896835061155908,0.12754527708451022
24.72907642,498.1220398,506.96681603575064,-8.844776235750658,488.49152553648173,18.349296720404624,0.12599377886427882
24.73636235,497.5932922,505.4822136610682,-7.8889214610682075,488.38881671603303,16.96892658758344,0.12447035745173234
24.74364828,496.8284607,504.1429145528279,-7.31445385282791,488.28652355716713,15.733416654775661,0.122974340885115
24.7509342,496.64297489999996,502.93005145375355,-6.287076553753593,488.1846461994278,14.623900175179681,0.12150507914606717
24.75822013,496.2008972,501.82760762112326,-5.626710421123278,488.0831843631595,13.624361322539178,0.12006193542460566
24.76550606,495.88464360000006,500.8219471553225,-4.937303555322444,487.98213818847535,12.72116466930641,0.11864429754074943
24.77279199,495.2672424,499.90141457731585,-4.634172177315861,487.881507675374,11.902655332748182,0.11725156919364538
24.78007792,494.58813480000003,499.05601320232284,-4.46787840232281,487.7812928238559,11.158837207093095,0.11588317137384017
24.78736385,493.7352905,498.2771389968054,-4.541848496805358,487.6814936339224,10.481106821117095,0.11453854176587737
24.79464978,493.3680115,497.5573610291594,-4.189349529159358,487.58211010557216,9.862033789412376,0.11321713417486297
24.80193571,492.95693969999996,496.8902398712459,-3.9333001712459463,487.48314223880516,9.29517921446485,0.1119184179758909
24.80922163,492.52413939999997,496.27017777217804,-3.7460383721780772,487.3845901686018,8.774945724253897,0.11064187932235453
24.81650756,491.9370728,495.6922899624348,-3.7552171624348034,487.28645362443103,8.296449324343484,0.10938701366030872
24.82379349,491.15365599999996,495.1523051062999,-3.998649106299922,487.18873274184534,7.855419028702781,0.10815333575177387
24.83107942,490.81488039999994,494.6464742061062,-3.831593806106241,487.09142752084335,7.448106313094983,0.10694037216782798
24.83836535,490.66647340000003,494.17149785495843,-3.505024454958402,486.9945379614246,7.0712122309289445,0.10574766260489592
24.84565128,490.4691772,493.72446417504585,-3.2552869750458626,486.8980640635891,6.7218253520054985,0.10457475945123254
24.85293721,490.3843079,493.3027963390148,-2.918488439014766,486.8020058273378,6.397369284307012,0.1034212273699969
24.86022314,490.1246338,492.90420805478783,-2.7795742547878035,486.70636325267014,6.095558159219481,0.1022866428982083
24.86750906,490.0469666,492.5266661930934,-2.4796995930933576,486.61113647,5.814359127513228,0.10117059558013003
24.87479499,490.16625980000003,492.168356417318,-2.0020966173179886,486.5163252179291,5.5519585178946285,0.10007268149431804
24.88208092,490.4841919,491.8276586177024,-1.3434667177024266,486.4219296274414,5.306736478174915,0.09899251208609161
24.88936685,490.40924069999994,491.5031210581073,-1.0938803581073557,486.32794969853785,5.077241651897982,0.0979297076714928
24.89665278,490.3366699,491.19344045813557,-0.8567705581355654,486.23438543121756,4.8621711282676845,0.0968838986503491
24.90393871,490.2185669,490.8974443397134,-0.6788774397134034,486.1412368254805,4.660352789045757,0.09585472518713894
24.91122464,490.37179569999995,490.6140757471856,-0.242280047185659,486.04850388132763,4.470730028954426,0.09484183690355574
24.91851057,490.1390686000001,490.34237998749535,-0.2033113874952619,485.95618659875936,4.2923484961536955,0.09384489258229657
24.92579649,490.0383301,490.0814934453893,-0.043163345389302776,485.86428510362384,4.1243447805475615,0.09286356121791715
24.93308242,489.5755005,489.8306321055626,-0.2551316055626103,485.7727991436518,3.965935445535125,0.0918975163756231
24.94036835,489.11853030000003,489.5890849046711,-0.47055460467106514,485.68172884526257,3.816409615401868,0.09094644400665715
24.94765428,488.48788449999995,489.35620457949256,-0.8683200794926051,485.5910742084575,3.675120334251028,0.09001003678405936
24.95494021,488.0316467,489.1314012649739,-1.099754564973864,485.50083523323656,3.5414780365238103,0.08908799521350365
24.96222614,488.4058533,488.9141365384776,-0.5082832384775884,485.4110119195989,3.4149445914833696,0.08818002739533816
24.96951207,488.5460205,488.7039181671242,-0.15789766712418896,485.321604267544,3.2950280507852114,0.08728584879500033
24.976798,488.79998780000005,488.5002954657113,0.29969233428874986,485.2326122770737,3.1812780066160813,0.08640518202148265
24.98408393,488.7571411,488.30285518603984,0.45428591396017737,485.14403594818714,3.0732814812391904,0.0855377566135151
24.99136985,489.0300903,488.11121812897744,0.9188721710225423,485.0558754015997,2.9706594173806424,0.0846833099971216
24.99865578,488.7427063,487.9250348583986,0.8176714416014192,484.96813039531025,2.873062880475071,0.08384158261326598
25.00594171,488.45007319999996,487.74398439149894,0.706088808501022,484.88080105060317,2.780171016134472,0.08301232476131921
25.01322764,487.9857483,487.56777056367673,0.41797773632328017,484.79388736748024,2.691687904491639,0.0821952917048743
25.02051357,488.08840939999993,487.39611999368003,0.692289406319901,484.7073893459419,2.6073404030642733,0.08139024467380991
25.0277995,487.5956421,487.22878002313314,0.3668620768668802,484.6213069859864,2.526876086455897,0.08059695069084617
25.03508543,487.59951780000006,487.06551686905357,0.5340009309464904,484.53564028761366,2.4500613990359374,0.07981518240395227
25.04237136,487.5232544,486.90611396469524,0.6171404353047478,484.45038925082554,2.376679995945322,0.07904471792436916
25.04965728,487.8872375,486.75037067854817,1.1368668214518607,484.36555399177314,2.306531345070228,0.07828534170478643
25.05694321,487.3887329,486.5981001200534,0.7906327799465771,484.28113427758217,2.2394290022369896,0.07753684023423135
25.06422914,486.96371460000006,486.4491292090347,0.514585390965351,484.197130224974,2.175199975915927,0.07679900814478578
25.07151507,486.4052124,486.3032967203403,0.10191567965966897,484.11354183394997,2.1136832425042074,0.07607164388616636
25.078801,486.42559810000006,486.16045250888556,0.26514559111450353,484.03036910450965,2.054728853737282,0.07535455063863541
25.08608693,486.5464783,486.0204566117377,0.5260216882622899,483.947612036653,1.9981970389040828,0.07464753618056204
25.09337286,486.9363098,485.8831784336089,1.053131366391085,483.8652706303792,1.9439573904694296,0.07395041276028833
25.10065879,486.99288939999997,485.74849600706375,1.2443933929362174,483.78334488569,1.891888124401618,0.07326299697213133
25.10794471,486.97363279999996,485.6162954995216,1.3573373004783775,483.70183491417174,1.841875474789519,0.07258511056032717
25.11523064,486.6340027,485.486469878309,1.1475328216910157,483.6207404920797,1.7938128096349648,0.07191657659435659
25.12251657,486.5068665,485.3589194406591,1.1479470593408792,483.54006173157086,1.7476004841496893,0.07125722493856179
25.1298025,486.38690189999994,485.23355057500623,1.1533513249937073,483.45979863264483,1.7031450539525692,0.07060688840883865
25.13708843,486.587738,485.110275478389,1.4774625216110167,483.3799511953034,1.6603588794814674,0.06996540360409288
25.14437436,486.6014709,484.9890117304266,1.6124591695733557,483.30051941954525,1.6191597000772788,0.06933261080410559
25.15166029,486.5945129,484.8696819032031,1.724830996796868,483.22150330537124,1.5794702439612451,0.06870835387060201
25.15894622,486.12207029999996,484.75221320363204,1.369857096367923,483.14290285277957,1.5412178707010757,0.06809248015140004
25.16623214,485.8937988,484.6365373028472,1.257261497152797,483.0647181687973,1.504334292833969,0.06748484121594597
25.17351807,485.87399289999996,484.52258940212994,1.3514034978700238,482.9869490388028,1.46875507388649,0.06688528944067894
25.180804,486.4276733,484.4103089081853,2.017364391814681,482.9095955703924,1.434419654867458,0.06629368292544092
25.18808993,486.8609619,484.299638540582,2.5613233594179974,482.8326577635662,1.4012708949538941,0.06570988206188881
25.19537586,486.92721560000007,484.1905242566869,2.7366913433131685,482.75613561832233,1.3692548880734288,0.06513375029112187
25.20266179,486.4866028,484.08291503492876,2.403687765071254,482.6800291346626,1.3383207462419788,0.06456515402418853
25.20994772,486.10849,483.97676267475015,2.1317273252498694,482.6043383125875,1.3084203995976165,0.06400396256500213
25.21723365,485.5148315,483.8720216118107,1.6428098881893334,482.5290631520952,1.2795084116799134,0.06345004803557337
25.22451957,485.3802795,483.76864888809547,1.611630611904502,482.4542037556471,1.2515418463993015,0.06290328604907458
25.2318055,485.12155149999995,483.66660342816743,1.4549480718325185,482.379759917751,1.2244799577688215,0.06236355264757561
25.23909143,485.1240234,483.5658467439438,1.5581766560562187,482.30573174143956,1.1982842737680894,0.06183072873614793
25.24637736,485.23980710000006,483.4663422296361,1.7734648703639664,482.23211922671135,1.172918305919522,0.061304697005255385
25.25366329,485.30114749999996,483.3680551786661,1.9330923213338451,482.15892237356775,1.1483474624765706,0.06078534262178221
25.26094922,485.4904480000001,483.2709526667789,2.2194953332211753,482.08614118200603,1.1245389316062224,0.06027255316662859
25.26823515,485.6301575,483.17500344346394,2.4551540565360597,482.0137756520294,1.1014615728604251,0.05976621857413534
25.27552108,485.3372192,483.0801778309815,2.257041369018509,481.941825783636,1.079085816272232,0.05926623107326867
25.282807,484.7652283,482.98644775833543,1.7787805416645597,481.87029167472247,1.0573835978089896,0.058772485803949476
25.29009293,484.2601318,482.8937861607258,1.3663456392741864,481.79917312892576,1.0363281537405902,0.058284878059499855
25.29737886,484.2330933,482.80216766986524,1.430925630134766,481.7284702447123,1.0158941178543577,0.057803307298592885
25.30466479,484.40069580000005,482.7115680219411,1.6891277780589462,481.65818302208254,0.9960573254847391,0.057327674373850335
25.31195072,484.3029175,482.62196411609773,1.6809533839022492,481.5883114610374,0.9767947728974005,0.05685788216294818
25.31923665,484.32238770000004,482.5333339482261,1.789053751773963,481.5188555615755,0.9580845511313499,0.05639383551923286
25.32652258,484.4701233,482.4456565491097,2.0244667508903262,481.4498153236964,0.9399057841895458,0.055935441223739175
25.33380851,484.3667908,482.3589119265947,2.007878873405275,481.38119074740143,0.9222385712547406,0.055482607938557256
25.34109443,484.15975949999995,482.27308112867206,1.8866783713278892,481.312981926023,0.9050639558772829,0.05503524677180592
25.34838036,483.5454407,482.1881457228771,1.3572949771228764,481.24518867232473,0.8883637817673018,0.05459326878507357
25.35566629,482.6702881,482.1040884556456,0.5661996443544126,481.1778110802102,0.8721207868009253,0.054156588634459706
25.36295222,482.09884639999996,482.02089273541617,0.07795366458378794,481.1108491496793,0.8563184636713121,0.05372512206553582
25.37023815,481.8909607,481.93854270937067,-0.047582009370671585,481.04430288073263,0.8409410421474546,0.05329878649060204
25.37752408,481.7166443,481.8570232243163,-0.14037892431633736,480.9781722733692,0.8259734499978397,0.052877500949312865
25.38481001,481.9497681,481.7763197899652,0.17344831003475747,480.912457327589,0.8114012763058388,0.052461186070385815
25.39209594,482.3135376,481.6964185444383,0.6171190555617159,480.84715804339294,0.797210737011038,0.0520497640343532
25.39938186,482.84020999999996,481.6173063298891,1.2229036701108384,480.7822745095491,0.7833886612478842,0.05164315909212918
25.40666779,482.83953859999997,481.53897022877015,1.300568371229815,480.7178065479493,0.7699223855167526,0.051241295304105865
25.41395372,482.65261839999994,481.46139818662044,1.191220213379495,480.6537542479341,0.7567998388322372,0.050844099854119175
25.42123965,482.3512573,481.3845785496626,0.9666787503373939,480.59011760950125,0.744009439384028,0.050451500777303586
25.42852558,482.0520325,481.30850014849943,0.7435323515005621,480.52689663265346,0.7315400883569749,0.05006342748896968
25.43581151,482.1031188999999,481.23315227413826,0.8699666258616503,480.4640913173889,0.7193811459963553,0.04967981075298838
25.44309744,482.534729,481.1585246554027,1.3762043445973404,480.4017016637081,0.7075224090436056,0.04930058265101897
25.45038337,482.7952576,481.0846074376161,1.7106501623838994,480.33972767161004,0.6959540894535128,0.048925676552549695
25.45766929,482.7278137,481.0113912625058,1.7164224374942023,480.27816942530035,0.6846668096138814,0.04855502759156
25.46495522,482.3111877,480.9388668482129,1.3723208517870944,480.21702675579945,0.6736515218043646,0.0481885706090968
25.47224115,481.7724915,480.86702557428106,0.9054659257189428,480.15629974788317,0.6628995832201044,0.04782624317780533
25.47952708,481.30053710000004,480.7958590617939,0.5046780382061229,480.09598840155013,0.6524026767093846,0.047467983534377305
25.48681301,480.93276979999996,480.72535925832113,0.20741054167882567,480.03609271679943,0.6421528104567551,0.04711373106494494
25.49409894,481.0228271000001,480.65551842276375,0.36730867723633764,479.9766126936338,0.6321423028504188,0.0467634262795261
25.50138487,481.19018550000004,480.58632911100204,0.6038563889979969,479.9175483320514,0.6223637681634957,0.04641701078713201
25.5086708,481.2563171,480.51778416232366,0.7385329376763252,479.8588996320527,0.6128101029994356,0.046074427271512564
25.51595672,481.0849915,480.4498767793293,0.6351147206706855,479.8006666732772,0.6034744861221688,0.04573561992997698
25.52324265,481.120575,480.3826001438128,0.7379748561871793,479.7428492958752,0.5943503153420843,0.04540053259549182
25.53052858,480.8746338,480.31594796441664,0.5586858355833897,479.68544758005737,0.5854312728550612,0.04506911150422611
25.53781451,480.869812,480.24991409200265,0.6198979079973697,479.6284615258228,0.5767112627713491,0.044741303408517605
25.54510044,480.6546326,480.18449260290447,0.47013999709554355,479.5718911331719,0.5681844137093978,0.04441705602314865
25.55238637,480.6086426,480.11967778906603,0.4889648109339646,479.5157364021038,0.5598450689576705,0.04409631800456099
25.5596723,480.7592773,480.0554641486862,0.7038131513137955,479.45999733262033,0.5516877771352664,0.04377903893059459
25.56695823,481.102478,479.9918463773234,1.1106316226766353,479.4046739247201,0.5437072833225665,0.043465169280730444
25.57424415,481.42782589999996,479.9288194455585,1.499006454441485,479.34976625348054,0.5358985312372126,0.043154660840719464
25.58153008,481.3915405,479.8663782457532,1.5251622542468226,479.295274168177,0.5282566125924733,0.04284746498371405
25.58881601,481.10455319999994,479.80451810344516,1.3000350965547796,479.2411977444567,0.520776823779524,0.0425435352089061
25.59610194,480.7970581,479.74323442326414,1.053823676735874,479.18753698232103,0.5134546155286656,0.0422428254144165
25.60338787,480.2957153,479.6825227689323,0.613192531067682,479.13429188176906,0.5062855968549087,0.04194529030833677
25.6106738,479.99533080000003,479.6223788566938,0.3729519433062478,479.08146244280033,0.4992655285017216,0.04165088539172376
25.61795973,479.5513306,479.562798549056,-0.01146794905605475,479.02904866541485,0.4923903166991578,0.04135956694201125
25.62524566,479.6398621,479.5037778488295,0.13608425117053002,478.9770505496135,0.48565600721916585,0.04107129199682252
25.63253158,479.6070557,479.4453129733103,0.16174272668968115,478.9254681659081,0.47905878867452206,0.040786018727677176
25.63981751,479.58270260000006,479.38740002865734,0.19530257134272233,478.8743013727035,0.472594951091303,0.04050370486254309
25.64710344,479.3737793000001,479.330035486186,0.043743813814103305,478.82355024108165,0.46626093508437194,0.040224310019952976
25.65438937,479.4750061000001,479.2732158557179,0.20179024428216508,478.7732147710444,0.4600532905493683,0.0399477941241075
25.6616753,479.28482060000005,479.21693776150533,0.067882838494711,478.72329496259135,0.45396868112987193,0.039674117784136036
25.66896123,479.1639404,479.16119793775243,0.0027424622475678007,478.67379081572153,0.448003879750783,0.0394032422801061
25.67624716,478.9594727,479.1059932243387,-0.14652052433871177,478.6247023304345,0.44215576435485315,0.039135129549366834
25.68353309,478.98843380000005,479.05132056273663,-0.06288676273658211,478.57602950673163,0.43642131383179916,0.03886974217321337
25.69081901,479.10256960000004,478.99717706605753,0.10539253394250636,478.52777241056083,0.4307976117741162,0.038607043722595644
25.69810494,479.5240478999999,478.9435597188026,0.5804881811973246,478.4799309094551,0.425281812040591,0.038346997306875366
25.70539087,479.4521484,478.89046581917023,0.5616825808297676,478.43250506993354,0.41987118151204217,0.03808956772467414
25.7126768,479.0379944,478.8378926776757,0.20010172232429113,478.38549489199386,0.414563065675954,0.037834720005888646
25.71996273,478.31796260000004,478.7858376885764,-0.4678750885763634,478.3389003756388,0.4093548931753818,0.03758241976223994
25.72724866,478.064209,478.73429832674867,-0.6700893267486663,478.2927215208679,0.40424417270507523,0.037332633175702304
25.73453459,477.89523319999995,478.6832721447097,-0.78803894470974,478.24695832768066,0.3992284900418569,0.03708532698720153
25.74182052,478.361084,478.63275676976394,-0.2716727697639385,478.2016107960758,0.3943055052025906,0.036840468485571515
25.74910644,478.7986755,478.58274996956277,0.21592553043723228,478.1566789874396,0.3894729562952725,0.03659802582787822
25.75639237,478.67590329999996,478.5332493756411,0.1426539243588536,478.1121627784323,0.3847286305075836,0.03635796670117857
25.7636783,478.1635437,478.4842528927215,-0.3207091927214947,478.0680622310092,0.3800704014035819,0.03612026030868504
25.77096423,477.8115845,478.43575842107657,-0.62417392107659,478.02437734516934,0.37549619988180105,0.03588487602541287
25.77825016,477.37994380000004,478.3877639232138,-1.0078201232137758,477.98110812091227,0.37100401857877635,0.03565178372274733
25.78553609,477.10498049999995,478.34026742167185,-1.2352869216719,477.9382545582398,0.36659190967324173,0.03542095375882567
25.79282202,477.0226135,478.2932669969015,-1.2706534969015024,477.8958166571515,0.3622579827808685,0.03519235696913775
25.80010795,477.275238,478.2467607852381,-0.9715227852381076,477.85379441764553,0.35800040293524016,0.034965964657335646
25.80739387,477.5800171,478.200747039778,-0.6207299397779593,477.8121878965435,0.3538173943419678,0.03474174889250851
25.8146798,477.6277466,478.15522387656574,-0.527477276565719,477.77099697963513,0.34970721565817536,0.03451968127243718
25.82196573,477.7144165,478.1101896517247,-0.3957731517246543,477.73022172431047,0.3456681926528385,0.034299734761380526
25.82925166,477.9009399,478.0656427064476,-0.16470280644756485,477.6898621305695,0.341698693430318,0.03408188244778084
25.83653759,477.897583,478.0215814288347,-0.12399842883468182,477.6499181984109,0.3377971325785075,0.03386609784527785
25.84382352,477.7084045,477.9780042523116,-0.2695997523116489,477.6103899278369,0.3339619695900478,0.03365235488467648
25.85110945,477.6406555,477.9349096540989,-0.2942541540988941,477.571277318847,0.33019170734573483,0.0334406279060925
25.85839538,477.625061,477.892296153749,-0.26723515374897033,477.5325803714404,0.3264848906572819,0.03323089165126854
25.8656813,477.7122192,477.8501623692412,-0.1379431692412254,477.4942991378739,0.32284010982741845,0.033023121539888074
25.87296723,477.91696169999994,477.8085067849673,0.10845491503266658,477.456433513064,0.3192559793790476,0.03281729252425943
25.88025316,477.9402466,477.76732809740344,0.1729185025965876,477.4189835498373,0.3157311667730292,0.03261338079307332
25.88753909,477.7144165,477.7266249818863,-0.01220848188626178,477.3819492481948,0.3122643710704473,0.03241136262103971
25.89482502,477.7323608,477.6863961495645,0.04596465043550779,477.345330608136,0.30885432677997815,0.03221121464851313
25.90211095,477.2259216,477.6466403462415,-0.42071874624150496,477.3091276296609,0.3054998027058498,0.03201291387475429
25.90939688,476.9314575,477.60735635125917,-0.6758988512591486,477.2733403127686,0.30219960083924724,0.03181643765133764
25.91668281,476.3730774,477.56854297642786,-1.195465576427864,477.2379686574609,0.29895255529124964,0.03162176367569804
25.92396873,476.31790159999997,477.5301991172929,-1.2122975172929387,477.203012711429,0.2957575356155885,0.031428870248352926
25.93125466,476.18524169999995,477.49232354227803,-1.3070818422780803,477.1684723787175,0.292613428350312,0.031237735210175633
25.93854059,476.24740599999996,477.45491520748817,-1.207509207488215,477.1343477075893,0.28951916237405023,0.03104833752479074
25.94582652,476.1824341,477.4179730446349,-1.2355389446348681,477.1006386980457,0.28647369037791465,0.03086065621124933
25.95311245,476.26928710000004,477.381496013092,-1.1122089130919335,477.0673453500858,0.28347599240196797,0.030674670604196628
25.96039838,476.07498169999997,477.3454830990405,-1.2705013990405405,477.03446766370917,0.2805250749831471,0.030490360348194866
25.96768431,475.88690189999994,477.3099333146419,-1.4230314146419687,477.00200563891576,0.27761997033400193,0.030307705392166297
25.97497024,476.3461914,477.2748456972414,-0.928654297241394,476.9699592757065,0.2747597355509405,0.030126685983950605
25.98225617,477.06265260000004,477.2402193085963,-0.17756670859625956,476.9383285740805,0.2719434518508183,0.029947282664976888
25.98954209,477.0525513,477.206053280716,-0.15350198071598697,476.9071135765962,0.2691702276118091,0.029769476507998202
25.99682802,476.96405030000005,477.17234662820323,-0.20829632820317556,476.8763141975678,0.2664391824973945,0.029593248138014505
