Repository: r-a-morrison/fe_alloy_sound_velocities

# Fe Alloy Sound Velocities
by Rachel Morrison

This is a repository of my graduate research on iron-nickel sound velocities at extreme pressures. This research contributes to our understanding of the thermodynamics of the inner core of the Earth. 

Morrison, R. A., et al., High pressure thermoelasticity and sound velocities of Fe-Ni-Si alloys (2019), *Physics of the Earth and Planetary Interiors*, Volume 294, [https://doi.org/10.1016/j.pepi.2019.05.011](https://doi.org/10.1016/j.pepi.2019.05.011).

Extensive supplementary information is also available at the above link.

Note: A word of caution. Binary files (.pdf, .ai, etc.) are included for completeness. Normally these should be left out of version control so git doesn't mess these up in merge conflicts. Use at your own risk.

## Abstract
The Earth's iron-dominant core is known to contain nickel from cosmochemical analysis and some amount of light elements from geophysical constraints on density and seismic wave velocities. Although there have been several studies to constrain thermoelastic properties of iron-alloys, there has been no systematic study on the effects of nickel and light elements on properties of iron using the same experimental methods and data analysis approach.

We conducted nuclear resonant inelastic X-ray scattering and X-ray diffraction experiments on body-centered cubic and hexagonal close-packed (hcp) Fe0.91Ni0.09 and Fe0.8Ni0.1Si0.1 up to 104 GPa and 86 GPa, respectively, and compare to similar measurements conducted on hcp-Fe up to 171 GPa. Specifically, we determine the Debye sound velocity from the low-energy transfer region of the (partial) phonon density of states (DOS) using the equation of state determined for each material and a new approach which utilizes information criteria and probability distributions. Nickel decreases the shear velocity of iron, while 10 at% Si has little to no effect on the shear velocity of Fe0.91Ni0.09. We observe that the shape of the phonon DOS of these alloys remains similar with increasing pressure.

In the measured compression range, we therefore apply a generalized scaling law to describe the volume dependence of the phonon DOS and find that the vibrational Grüneisen parameters of hcp-Fe0.91Ni0.09 are nearly indistinguishable from those hcp-Fe and those for Fe0.8Ni0.1Si0.1 trend lower. From the vibrational free energy, we constrain the harmonic vibrational component of thermal pressure, which shows a significant positive deviation from theoretical calculations of hcp-Fe at pressures and temperatures of Earth's core. Collectively, our results demonstrate that the effects of nickel should be considered when modeling iron-rich planetary cores.

File: 010_XRDAnalysis/FeNi/FeNi_DAC14_P2a_005/FeNi_DAC14_P2a_005_curves.csv
2theta,Intensity,Model,Residual,Background,bcc FeNi,extrapeak
23.0023113,557.0664062000001,559.5035507955236,-2.4371445955234776,558.7104210881253,0.20061477962053453,0.5925149277777962
23.00959723,556.7125854,559.3164083940643,-2.6038229940643305,558.5059092961869,0.20233614905556763,0.6081629488217729
23.01688316,556.9285278,559.1304884781033,-2.201960678103319,558.3019751014676,0.20407976051315443,0.6244336161225451
23.02416909,557.59375,558.9458245997193,-1.3520745997193444,558.0986185039656,0.2058459986883801,0.6413600970654638
23.03145502,557.7177734,558.7624525354679,-1.0446791354678453,557.895839503683,0.2076352566261645,0.6589777751588081
23.03874095,557.7485962000001,558.5804104647598,-0.8318142647597142,557.6936381006176,0.2094479359396099,0.6773244282025276
23.04602688,557.6288452,558.3997391650021,-0.7708939650020739,557.4920142947703,0.21128444703502283,0.6964404231967055
23.0533128,557.8813477000001,558.220482470314,-0.3391347703138763,557.2909683616831,0.21314520677312215,0.7163689018577093
23.06059873,557.1196289,558.0426865235639,-0.9230576235639774,557.0904997494795,0.21503064895697616,0.7371561251274871
23.06788466,556.739624,557.8664015097202,-1.1267775097201138,556.8906087344944,0.2169412092559585,0.758851565969776
23.07517059,555.9443359,557.6916809521292,-1.7473450521291625,556.691295316728,0.2188773356416499,0.781508299759589
23.08245652,556.1390991000001,557.5185822701699,-1.3794831701698058,556.4925594961787,0.2208394861128566,0.805183287878312
23.08974245,556.3803101,557.3471671213377,-0.9668570213377734,556.294401272849,0.2228281289660328,0.829937719522747
23.09702838,557.0106812000001,557.177501778384,-0.166820578383863,556.096820646736,0.22484374307426183,0.8558373885738118
23.10431431,556.9789429,557.0096575456408,-0.03071464564084181,555.8998176178425,0.22688681817507517,0.8829531096233241
23.11160023,556.7797852000001,556.8437114455502,-0.06392624555007842,555.7033924553648,0.22895785230552498,0.9113611378799171
23.11888616,556.3354492000001,556.679745819372,-0.34429661937190303,555.5075446201149,0.231057363517004,0.9411438357401125
23.12617209,556.4771118,556.5178502580877,-0.04073845808773058,555.3122743820832,0.23318587313758818,0.9723900028669245
23.13345802,556.7584839,556.3581213145462,0.40036258545376313,555.1175817412682,0.2353439174295044,1.0051956558485247
23.14074395,556.8433227999999,556.2006634279115,0.6426593720883602,554.9234666976727,0.23753204510313283,1.0396646851357696
23.14802988,556.6351929,556.0455896971919,0.5896032028081208,554.7299292512944,0.2397508176652027,1.0759096282322527
23.15531581,556.5383301,555.8930227429312,0.645307357068873,554.5369694021356,0.2420008097784166,1.114052531017235
23.16260174,556.3344116000001,555.7430956684027,0.5913159315973644,554.3445871501945,0.24428260963289805,1.154225908575323
23.16988766,556.3890381,555.5959533333079,0.7930847666921181,554.1527827583286,0.24659681613115064,1.1965737588480687
23.17717359,556.3272705,555.4517527508473,0.8755177491527775,553.9615557000311,0.24894405203396577,1.241252998782161
23.18445952,556.3234252999999,555.3106656453299,1.0127596546700488,553.7709062389517,0.25132494531380584,1.2884344610643423
23.19174545,556.147644,555.1728791498537,0.9747648501463573,553.580834375091,0.25374014223791674,1.3383046325247876
23.19903138,555.6116943,555.0385977062205,0.5730965937794963,553.3913401084469,0.2561903046522122,1.3910672931213837
23.20631731,555.3457031,554.9080449732437,0.4376581267563324,553.2024234390228,0.25867611043386163,1.446945423787039
23.21360324,555.3556518999999,554.7814659770386,0.5741859229613056,553.0140843668164,0.2611982539593044,1.5061833562629174
23.22088917,555.4925537,554.6591295375641,0.8334241624359038,552.8263228918277,0.2637574465882548,1.5690491991482411
23.22817509,555.0817871,554.541331169268,0.5404559307320369,552.6391392705727,0.2663544135737348,1.6358374851215245
23.23546102,554.6234741000001,554.4283955439156,0.1950785560844679,552.4525329892276,0.2689899088891308,1.7068726457988725
23.24274695,553.8178711,554.3206809784635,-0.5028098784634949,552.2665043051015,0.2716646943794833,1.782511978982485
23.25003288,553.3088989,554.2185827730125,-0.9096838730124546,552.081053218194,0.2743795545205273,1.8631500002978938
23.25731881,552.2536011,554.1225379111967,-1.8689368111967042,551.8961797285028,0.27713529345450355,1.9492228892393308
23.26460474,552.3233642999999,554.0330302203496,-1.709665920349721,551.7118838360316,0.27993273558444537,2.041213648733557
23.27189067,552.7576293999999,553.9505962489407,-1.1929668489407277,551.5281655407771,0.28277272618953575,2.1396579819740924
23.2791766,553.5608521,553.8758319677514,-0.31497986775139,551.3450248427421,0.2856561320623433,2.245150992946986
23.28646252,553.7863769999999,553.8094005017466,-0.023023501746706643,551.1624619920976,0.2885838381197532,2.358354671529269
23.29374845,553.7051392000001,553.7520405078873,-0.04690130788719671,550.9804764877063,0.2915567642205407,2.480007255960497
23.30103438,552.9425659,553.7045766971778,-0.7620107971778225,550.7990685805325,0.2945758417659099,2.6109322748793837
23.30832031,552.9013062000001,553.6679308502705,-0.7666246502703871,550.6182382705765,0.2976420304446939,2.7520505492492897
23.31560624,552.6063843,553.6431349238856,-1.0367506238856095,550.4379855578395,0.3007563150067142,2.904393051039372
23.32289217,552.8396606000001,553.6313458924678,-0.7916852924677187,550.2583104423202,0.3039197060517497,3.069115744095932
23.3301781,552.6833496,553.6338626530203,-0.950513053020245,550.0792129240199,0.3071332408476446,3.247516488152804
23.33746403,552.3846436000001,553.6521452316176,-1.267501631617506,549.9006930029377,0.31039798417873915,3.441054244501171
23.34474995,552.081543,553.6878364626469,-1.6062934626469314,549.7227509229033,0.31371502463689205,3.6513705151067977
23.35203588,552.2321167,553.7427866879624,-1.5106699879623875,549.5453861954652,0.3170854938167378,3.8803149986804377
23.35932181,552.8999022999999,553.8190808253082,-0.9191785253083253,549.3685990652439,0.3205105399494709,4.129971220114859
23.36660774,553.3562012,553.9190687924331,-0.5628675924331219,549.1923895322416,0.32399134702336957,4.402687913168188
23.37389367,553.7047729,554.0453984288316,-0.34062552883165154,549.0167575964565,0.3275291312881524,4.701111701086999
23.3811796,553.7225342,554.2010506212488,-0.4785164212487416,548.8417032578909,0.33112514231494267,5.0282222210428715
23.38846553,554.2389526000001,554.3893755166721,-0.1504229166720279,548.6672265165435,0.33478066409708807,5.387368336031544
23.39575146,554.4553833,554.6141279065386,-0.15874460653856204,548.4933273724132,0.33849701619358685,5.7823035179317825
23.40303738,554.7667236000001,554.8794982087858,-0.1127746087856849,548.3200060629911,0.34227554968768703,6.217216596107002
23.41032331,554.6539917,555.1901362964916,-0.5361445964915674,548.1472621125044,0.3461176692506676,6.696756514736431
23.41760924,555.0513916,555.5511548071289,-0.49976320712892175,547.9750957592364,0.3500248033113715,7.2260342445811805
23.42489517,555.7407837000001,555.9681075337738,-0.22732383377376664,547.8035070031874,0.3539984260468675,7.810602104539557
23.4321811,556.3964232999999,556.4469205461997,-0.050497246199824986,547.6324958443552,0.3580400536264255,8.456384648218116
23.43946703,556.7651977999999,556.9937537922692,-0.228555992269321,547.4620622827429,0.3621512456541012,9.169540263872282
23.44675296,557.4649048,557.614759207038,-0.14985440703799213,547.2922063183469,0.3663336066694624,9.956219282021646
23.45403889,558.3005371,558.3156905672869,-0.01515346728683653,547.1229279511704,0.3705887877090836,10.822173828407474
23.46132481,559.0653687000001,559.1013075468447,-0.03593884684460136,546.9542274123583,0.37491848193721733,11.77216165254923
23.46861074,559.4371947999999,559.974515372541,-0.5373205725410344,546.7861042388249,0.379324450209556,12.809086683506536
23.47589667,560.4216309,560.9351587968272,-0.5135278968272132,546.6185586625106,0.383808487183035,13.932791647133506
23.4831826,561.4336548,561.9784486223899,-0.54479382238992,546.4515906834131,0.38837244681551825,15.13848549216136
23.49046853,562.5597534,563.0930216618276,-0.5332682618276294,546.285200301535,0.3930182383858595,16.41480312190666
23.49775446,563.8501587000001,564.2587768998144,-0.40861819981432745,546.1193875168742,0.3977478284851368,17.741641554455082
23.50504039,565.6676025,565.444818318646,0.22278418135408629,545.954152329432,0.4025632430919834,19.088102746122058
23.51232632,567.5311889999999,566.6080942097159,0.9230947902840398,545.7894947392083,0.4074665697360155,20.411132900771555
23.51961224,568.6563110000001,567.6935715795728,0.9627394204272832,545.6254149710071,0.4124599528374517,21.655696655728292
23.52689817,569.2873535,568.636878771539,0.6504747284609493,545.4619125744271,0.417545623596874,22.75742057351506
23.5341841,569.8287964,569.3700177843152,0.4587786156847642,545.2989877750642,0.42272586133360934,23.64830414791734
23.54147003,570.4944458,569.8299603787698,0.6644854212302107,545.1366405729209,0.42800302333392676,24.26531678251501
23.54875596,570.9229126,569.9686372663398,0.9542753336602345,544.9748709679943,0.433379540733496,24.56038675761201
23.55604189,570.4456787,569.7617443406975,0.6839343593024978,544.8136789602877,0.4388579213087721,24.509207459101024
23.56332782,569.1871338,569.2135621051556,-0.026428305155604903,544.6530645497987,0.4444407523921935,24.116056802964692
23.57061375,568.1176757999999,568.3560901188051,-0.23841431880521213,544.493027736527,0.4501307039174125,23.412931678360756
23.57789967,566.9306641,567.2428108731737,-0.3121467731737084,544.3335687389367,0.45593052356430813,22.45331161067258
23.5851856,565.3397217,565.9392250030589,-0.5995033030588957,544.1746871193095,0.461843072076087,21.30269481167329
23.59247153,563.6287231000001,564.513051952852,-0.8843288528519224,544.0163830969,0.46787127898035424,20.028797576971726
23.59975746,561.7843627999999,563.0263826558343,-1.2420198558343145,543.858656671709,0.4740181779113121,18.69370780621398
23.60704339,560.1799316,561.5308893085629,-1.3509577085628734,543.7015078437362,0.480286902529318,17.349094562297406
23.61432932,559.0393066,560.0659975982443,-1.0266909982442485,543.5449366129819,0.4866806905010897,16.034380294761288
23.62161525,557.9690552000001,558.6592585988221,-0.6902033988220637,543.3889429794444,0.49320288766579345,14.777112731711908
23.62890118,556.9255981000001,557.3279908880713,-0.4023927880712108,543.2335269431269,0.499856952396886,13.594606992547511
23.6361871,555.6309204,556.0814194313801,-0.4504990313801045,543.0786887161471,0.5066464507571076,12.496084264475899
23.64347303,554.8547363,554.9227909624638,-0.06805466246373726,542.9244278734732,0.5135750987438784,11.48478799024668
23.65075896,553.746582,553.8512248078677,-0.10464280786766267,542.7707446280169,0.5206467114003701,10.559833468450348
23.65804489,553.2516479,552.863170867971,0.388477032028959,542.6176389797779,0.5278652451559599,9.717666643037164
23.66533082,552.3901977999999,551.9535068232806,0.4366909767193192,542.4651109287583,0.5352347941145579,8.953161100407726
23.67261675,551.7438354,551.1163167732261,0.6275186267738491,542.313160474956,0.5427595958376635,8.260396702432455
23.67990268,550.6229857999999,550.3454195898353,0.27756621016465033,542.1617876183732,0.5504440374125774,7.6331879340495465
23.68718861,550.086731,549.6347102790722,0.4520207209277487,542.010992359008,0.5582926618218128,7.06542525824244
23.69447453,549.7757568,548.9783682975223,0.7973885024777019,541.8607749026387,0.5663101635088043,6.551283231374786
23.70176046,549.0759277000001,548.3709689271715,0.7049587728286042,541.7111348369172,0.5745014396494745,6.0853326506048955
23.70904639,548.1511230000001,547.8075417170478,0.34358128295230017,541.5620723684133,0.5828715315185786,5.662597817115896
23.71633232,547.2351685,547.2835799833408,-0.048411483340828454,541.4135874971284,0.5914256760245817,5.278566810187841
23.72361825,546.5105591,546.7950303283732,-0.28447122837314964,541.2656802230604,0.600169302979705,4.9291808023330415
23.73090418,545.6646728999999,546.3382670131012,-0.6735941131013305,541.1183505462122,0.6091080436798098,4.610808423209183
23.73819011,545.6798706000001,545.9100589904779,-0.23018839047779238,540.9715984665822,0.6182477399323487,4.320212783963286
23.74547604,545.9920654,545.5075340257773,0.48453137422268355,540.8254239841685,0.6275944535591481,4.0545155880495996
23.75276196,546.1185912999999,545.1281431649863,0.9904481350135939,540.6798272984115,0.6371544631323317,3.811161403442478
23.76004789,546.0286255,544.7696241222868,1.2590013777131617,540.5348080096423,0.6469343272909552,3.587881785353538
23.76733382,545.7278442,544.4299722088264,1.297871991173679,540.3903663180922,0.656940817135122,3.3826650735990027
23.77461975,545.4025268999999,544.107408820256,1.2951180797439292,540.2465022237598,0.6671809801179467,3.1937256163782126
23.78190568,545.1317749,543.8003554798875,1.3314194201125247,540.103215726645,0.6776621394221867,3.0194776138202837
23.78919161,544.6785888999999,543.5074101937437,1.171178706256228,539.9605068267492,0.6883919069901657,2.858511460004311
23.79647754,544.2377319,543.2273264900632,1.0104054099367659,539.8183755240707,0.6993781972768542,2.7095727687156153
23.80376347,543.5611572,542.9589949275073,0.6021622724927056,539.6768218186116,0.710629241772105,2.571543867123602
23.81104939,543.2216187000001,542.7014271823153,0.5201915176847933,539.5358459034651,0.7221535883328185,2.4434276905174714
23.81833532,542.8250732000001,542.4537403848803,0.37133281511978566,539.3954473916483,0.7339601810376507,2.3243328121943976
23.82562125,542.7088623,542.2151467429451,0.4937155570548839,539.2556264770515,0.7460582824433618,2.2134619834502836
23.83290718,542.3516846,541.984941175842,0.36674342415801675,539.1163831596714,0.7584575545965822,2.11010046157397
23.84019311,541.9986572,541.762492103161,0.23616509683904496,538.9777174395099,0.7711680625937462,2.0136066010573206
23.84747904,541.8625488,541.5472330677795,0.31531573222048337,538.8396293165665,0.7842002948952593,1.9234034563177798
23.85476497,542.22052,541.3386554020499,0.8818645979500843,538.7021187908417,0.7975651848424872,1.8389714263657009
23.8620509,542.3530272999999,541.1363018034099,1.2167254965900156,538.5651858623355,0.8112741334593075,1.75984180761501
23.86933682,542.1540527000001,540.9397609682792,1.2142917317208912,538.4288307177985,0.8253390140726149,1.6855912364080723
23.87662275,542.0180054,540.7486615792639,1.2693438207361396,538.2930529829364,0.8397722756568655,1.6158363206705477
23.88390868,542.0971069,540.5626695824939,1.5344373175061037,538.1578528452906,0.8545868542477587,1.550229882955551
23.89119461,542.3510132,540.381483285131,1.9695299148689855,538.0232303048642,0.8697962785456929,1.4884567017211332
23.89848054,541.9344482000001,540.2048302702631,1.72961792973706,537.889185361656,0.8854146815543232,1.4302302270527645
23.90576647,541.6207275,540.032464437601,1.5882630623990508,537.755718015665,0.9014568332063221,1.375289588729593
23.9130524,540.9578247000001,539.8641633934069,1.0936613065931624,537.6228282668935,0.9179381750591472,1.3233969514542276
23.92033833,540.6680908,539.6997261461557,0.968364653844219,537.4905161153392,0.9348748572117389,1.2743351736047712
23.92762426,540.3766479,539.5389710702718,0.8376768297281387,537.3587815610035,0.9522837776060777,1.227905731662176
23.93491018,540.4716797,539.3817343187152,1.0899453812847923,537.2276247835034,0.970182598979781,1.1839269362319864
23.94219611,540.222229,539.2278673708,0.9943616291999433,537.0970454228118,0.9885898924167823,1.1422320555714647
23.94948204,539.8388062000001,539.077236915442,0.7615692845581634,536.9670436593383,1.007525037568389,1.102668218535349
23.95676797,539.4537353999999,538.929722733207,0.5240126667929417,536.837619493082,1.0270083709878528,1.0650948691371136
23.9640539,538.9345093,538.7852168069883,0.14929249301167147,536.7087729240452,1.04706121611064,1.0293826668323787
23.97133983,538.5444946,538.6436223410007,-0.09912774100064325,536.5805039522252,1.0677059411643268,0.9954124476111692
23.97862576,538.4163818,538.5048528923019,-0.08847109230191563,536.4528125776242,1.0889660210732368,0.9630742936045151
23.98591169,538.9106445,538.3688316026235,0.5418128973765306,536.3256988002422,1.1108661036754932,0.9322666987057342
23.99319761,539.1312256,538.2354907011423,0.8957348988576541,536.1991627933526,1.133432049156933,0.9028958586327848
24.00048354,539.1862792999999,538.104770178219,1.0815091217808686,536.0732042096138,1.156691130756367,0.8748748378488563
24.00776947,539.413208,537.9766183579484,1.436589642051672,535.9478232230927,1.1806719303481314,0.8481232045076335
24.0150554,539.8250122000001,537.8509907027285,1.9740214972715648,535.8230198337901,1.205404548630418,0.8225663203080129
24.02234133,539.9003296,537.7278495978363,2.1724800021636383,535.6987940417048,1.23092066826341,0.7981348878680965
24.02962726,539.6503906,537.6071640055413,2.0432265944587016,535.575145846839,1.2572536544462831,0.7747645042560714
24.03691319,539.2397461,537.4889091691017,1.7508369308983447,535.4520752491912,1.2844386630144773,0.7523952568959743
24.04419912,539.0600586,537.373066362844,1.686992237156005,535.3295822487607,1.3125127567054744,0.7309713573777931
24.05148504,538.9864502,537.2596228391302,1.7268273608698337,535.2076670124825,1.3415149898424559,0.7104408368052783
24.05877097,538.7401123,537.1485710418452,1.5915412581547344,535.0863292056961,1.3714867036261027,0.6907551325230032
24.0660569,538.0791016,537.0399094114708,1.039192188529114,534.9655689961287,1.402471432710285,0.6718689826318129
24.07334283,537.7008057,536.9336416659123,0.7671640340877275,534.845386383779,1.434515219879796,0.6537400622535214
24.08062876,537.4862671,536.8297768993963,0.6564902006036846,534.7257813686465,1.4676667461913895,0.6363287845583631
24.08791469,537.5679321,536.7283295576176,0.8396025423824085,534.6067539507335,1.5019775139334506,0.6195980929506563
24.09520062,537.4032593,536.629319445796,0.7739398542039453,534.4883041300377,1.537502044514049,0.6035132712442376
24.10248655,537.4279785,536.5327717693307,0.8952067306693152,534.370431906561,1.5742980926817949,0.5880417700879448
24.10977247,537.2886352999999,536.438717334385,0.8499179656148499,534.2531374408932,1.6124268253568192,0.5731530681350346
24.1170584,537.1054077,536.3471921410785,0.7582155589215063,534.13642041106,1.6519532844844032,0.5588184455340103
24.12434433,536.6990356000001,536.2582382978154,0.4407973021847056,534.020280978445,1.69294634640738,0.5450109729629666
24.13163026,536.6993408,536.1719036757432,0.5274371242567213,533.9047191430477,1.7354792261334295,0.5317053065621345
24.13891619,536.9291382,536.0882422497878,0.840895950212257,533.7897349048694,1.779629748794938,0.5188775961233716
24.14620212,537.1148682,536.0073143465249,1.1075538534751104,533.6753282639079,1.8254807011307574,0.5065053814862392
24.15348805,537.197937,535.9291869318337,1.268750068166355,533.5614992201658,1.87312021451079,0.49456749715701337
24.16077398,537.0663452,535.8539339408292,1.2124112591708354,533.4482477736424,1.922642182767847,0.48304398441897367
24.1680599,537.2819824,535.7816367502534,1.5003456497465777,533.3355740785846,1.9741466463842299,0.47191602528448473
24.17534583,537.9568481000001,535.7123842095953,2.244463890404859,533.2234778257052,2.027740576763791,0.46116580712618616
24.18263176,538.2442627,535.6462737134334,2.5979889865666337,533.1119591700417,2.0835379982358377,0.45077654515581017
24.18991769,537.7322998,535.5834113345971,2.1488884654028197,533.0010181115981,2.1416608660944942,0.4407323569045275
24.19720362,537.1109619,535.523912522448,1.5870493775520345,532.8906546503717,2.202239653456141,0.4310182186201281
24.20448955,536.7164916999999,535.4679027687677,1.2485889312322342,532.7808687863644,2.2654140719095004,0.42161991049374703
24.21177548,536.8364258,535.4155183494292,1.4209074505707804,532.6716605195752,2.3313338639599777,0.41252396589405654
24.21906141,536.711853,535.3669071498006,1.3449458501994513,532.5630298500032,2.400159675518039,0.4037176242793442
24.22634733,536.8271484,535.3222296414368,1.5049187585632353,532.4549769255577,2.4720639168701624,0.39518879900888865
24.23363326,536.7921143,535.2816596633169,1.5104546366831073,532.3475014496298,2.547232223388189,0.38692599029886526
24.24091919,536.7875366000001,535.245385926063,1.5421506739370443,532.2406035709205,2.6258640374540945,0.3789183176884825
24.24820512,536.7415161,535.2136130250572,1.5279030749428557,532.1342832894302,2.708174297886712,0.3711554377402922
24.25549105,536.8329468000001,535.1865629119624,1.6463838880376898,532.0285406051557,2.7943947835617493,0.363627523244876
24.26277698,536.616394,535.1644764630585,1.4519175369415507,531.9233755181017,2.8847757121882522,0.3563252327684961
24.27006291,536.1662598,535.147615228383,1.0186445716170738,531.818788028264,2.9795875178537856,0.3492396822652204
24.27734884,536.1712036,535.1362633846354,1.0349402153645997,531.7147781356462,3.0791228303934433,0.34236241859585675
24.28463476,536.5020142,535.1307299215165,1.371284278483472,531.6113459818121,3.1836985358645196,0.3356854038399594
24.29192069,536.7715454,535.1313510623717,1.6401943376283725,531.5084912828365,3.2936588237080247,0.32920095582708
24.29920662,537.0078735000001,535.138493048635,1.869380451365032,531.40621418108,3.4093770860269883,0.32290178152806576
24.30649255,536.6194458000001,535.1525551743489,1.4668906256512173,531.3045146765412,3.531259577852391,0.31678091995533836
24.31377848,536.3110962000001,535.1739732529121,1.1371229470879598,531.2033927692214,3.6597487511122604,0.31083173257847885
24.32106441,536.2019653,535.2032235076633,0.9987417923366593,531.1028484591188,3.795327162902389,0.3050478856421296
24.32835034,536.092041,535.2408269604856,0.8512140395143888,531.0028817462357,3.9385218806498967,0.299423333599915
24.33563627,535.9483643,535.2873543911426,0.6610099088574088,530.9034926305703,4.089909456987342,0.29395230358487456
24.34292219,535.9879761,535.343431868384,0.6445442316160097,530.8046812473458,4.250121332988061,0.28862928805010224
24.35020812,536.2504272,535.4097474403951,0.8406797596048818,530.706447325324,4.419851112991902,0.2834490020791779
24.35749405,536.2284546,535.4870579150929,0.7413966849070448,530.6087910005194,4.5998605001990605,0.2784064143743883
24.36477998,536.6499023,535.5761974020976,1.0737048979024166,530.5117122729348,4.790988423383987,0.273496705778805
24.37206591,536.8332519999999,535.6780866590987,1.1551653409012488,530.4152111425674,4.994160251185187,0.26871526534612206
24.37935184,536.8289795,535.7937438668281,1.035235633171851,530.3192876094181,5.210398577731252,0.26405767967869404
24.38663777,536.2501831000001,535.9242969872323,0.3258861127677619,530.2239416734874,5.440835590850177,0.2595197228947843
24.3939237,535.4841918999999,536.0709979718758,-0.5868060718759125,530.1291733347744,5.686727289918407,0.2550973471830343
24.40120962,534.9039307,536.2352389003303,-1.331308200330227,530.0349827221612,5.949469498422207,0.25078667974690083
24.40849555,535.0051269999999,536.4185718296789,-1.4134448296789515,529.9413695770913,6.230618261679219,0.2465839909083537
24.41578148,535.0614624,536.6227293716828,-1.5612669716828123,529.8483340292414,6.531909620748029,0.24248572169339966
24.42306741,534.8988647,536.8496510427582,-1.9507863427581924,529.7558760786092,6.855286511587143,0.2384884525618954
24.43035334,535.0349731000001,537.1015127314149,-2.0665396314147984,529.6639957251941,7.202928103858746,0.23458890236206892
24.43763927,536.0498656999999,537.3807613790381,-1.3308956790381217,529.5726929689981,7.577284488354355,0.23078392168563386
24.4449252,537.2727051,537.6901556237948,-0.41745052379474146,529.4819678100198,7.9811173271840605,0.22707048659098966
24.45221113,538.2628174,538.0328135780096,0.23000382199040814,529.39182024826,8.417547637078112,0.22344569267144618
24.45949705,538.7106322999999,538.4122686179128,0.2983636820871425,529.3022504062578,8.890111457408423,0.21990675424657394
24.46678298,538.9719848999999,538.8325381582074,0.1394467417925398,529.2132580381412,9.402829140319044,0.2164509797470911
24.47406891,539.0736084,539.2981996211604,-0.22459122116038088,529.1248432672437,9.96028055808347,0.21307579583321704
24.48135484,539.7525024,539.8144866219353,-0.06198422193529041,529.0370060935629,10.567701805271835,0.2097787231005389
24.48864077,540.3766479,540.3874009454929,-0.010753045492947422,528.9497465171021,11.231097051895473,0.20655737649535658
24.4959267,541.0254517000001,541.0238473323028,0.0016043676972685716,528.8630645378576,11.957373333394209,0.20340946105100619
24.50321263,541.1478271000001,541.731795527082,-0.5839684270819134,528.776960155833,12.75450260340237,0.20033276784666268
24.51049856,541.802063,542.5204757176342,-0.7184127176342372,528.6914333710265,13.631717176432275,0.19732517017547366
24.51778448,542.324646,543.4006136742456,-1.0759676742455895,528.6064842996343,14.599744750710718,0.19438462390057581
24.52507041,543.1833496,544.3847224781636,-1.201372878163511,528.5221127084715,15.671100621737462,0.19150914795458898
24.53235634,543.9817505,545.4874440062861,-1.505693506286093,528.4383187145254,16.86042844648383,0.18869684527681035
24.53964227,545.1453857000001,546.7259784516062,-1.5805927516061047,528.3551023177993,18.18493025033571,0.18594588347121335
24.5469282,547.1611937999999,548.1206013873405,-0.9594075873405927,528.2724635182908,19.664883373115774,0.1832544959339131
24.55421413,549.7056885,549.6952959985049,0.010392501495061879,528.1904023159996,21.32427270345951,0.18062097904578792
24.56150006,551.9865722999999,551.4785234578977,0.5080488421021983,528.1089187109283,23.191561057465883,0.17804368950353183
24.56878599,554.2874756,553.5041584634399,0.783317136560072,528.0280127030733,25.30062471858528,0.17552104178139735
24.57607191,557.1360473999999,555.81261457125,1.323432828749901,527.9476844022925,27.691878659887482,0.17305150907006572
24.58335784,560.5266723999999,558.4522036733135,2.074468726686405,527.867933588082,30.41363647773765,0.17063360749384113
24.59064377,564.3669434,561.480692965224,2.8862504347760023,527.7887603710901,33.5236666798774,0.16826591425646864
24.5979297,568.362854,564.9671031875619,3.3957508124381093,527.7101647513164,37.090991384316325,0.165947051929194
24.60521563,572.8694458,568.9936174351435,3.8758283648564884,527.6321467287598,41.19779501649232,0.16367568989136871
24.61250156,578.06073,573.6574075131815,4.403322486818524,527.5547063034228,45.941250667319856,0.16145054243883536
24.61978749,583.9386597,579.0719288600616,4.866730839938441,527.477843475303,51.43481501777789,0.15927036698071237
24.62707342,591.0314331000001,585.3668209678432,5.66461213215689,527.4015582444017,57.80812876112162,0.1571339623198868
24.63435934,598.8079223999999,592.6848320375163,6.123090362483595,527.3258507142318,65.20394115342668,0.15504016985783317
24.64164527,607.2340088,601.1731326016267,6.0608761983733075,527.2507206769742,73.76942406405917,0.152987860593278
24.6489312,616.8996582000001,610.9645374125312,5.935120787468918,527.1761682369347,83.63739322472792,0.15097595086861834
24.65621713,627.5199585,622.142580170278,5.377378329721978,527.1021933941133,94.8913833867727,0.14900338939206828
24.66350306,638.565918,634.6828404087801,3.8830775912199442,527.0287961485105,107.50697510149125,0.14706915877832274
24.67078899,649.9633179,648.365498349648,1.5978195503520283,526.9559765001254,121.26434957527525,0.14517227424732929
24.67807492,661.3660888999999,662.6655333262947,-1.2994444262948264,526.8837344489589,135.638487094955,0.14331178238084122
24.68536085,672.4520874,676.6541996691819,-4.202112269181953,526.8120699950109,149.70064291423716,0.14148675993383591
24.69264677,682.3626098999999,688.9860993875121,-6.623489487512188,526.7409832354515,162.10541983692852,0.1396963151321211
24.6999327,689.8670043999999,698.0700629261506,-8.203058526150699,526.6704739751472,171.26164937420003,0.13793957680342
24.70721863,694.4533081000001,702.4657758138187,-8.012467713818637,526.6005423120605,175.72901779367808,0.13621570808016115
24.71450456,695.7589111000001,701.3837329895341,-5.624821889534019,526.5311882461924,174.71802084781297,0.13452389552873906
24.72179049,693.7840576,695.007716153899,-1.2236585538989857,526.4624117775425,168.41244102567853,0.13286335067795796
24.72907642,687.8650512999999,684.416864171303,3.4481871286968726,526.3942129061102,157.89141795608577,0.13123330910705325
24.73636235,678.8901977999999,671.163625011112,7.726572788887893,526.3265916318969,144.70740034964282,0.1296330295722866
24.74364828,667.2139282,656.7845080934128,10.429420106587258,526.2595479549009,130.3968983453416,0.12806179317025632
24.7509342,653.7498168999999,642.4817331082329,11.268083791767026,526.1930819659528,116.16213223764545,0.12651890463465623
24.75822013,639.2946167,629.0293466213429,10.265270078657068,526.1271934826,102.77714945560656,0.12500368313638224
24.76550606,625.0437012,616.8284243543258,8.215276845674225,526.0618825964671,90.64302628360748,0.12351547425124294
24.77279199,611.3833618,606.0159461532483,5.367415646751738,525.9971493075518,79.89674320495118,0.12205364074520642
24.78007792,598.7684326,596.5685684935743,2.199864106425707,525.9329936158542,70.51495731368635,0.1206175640337482
24.78736385,587.6257935,588.3794793377228,-0.7536858377228555,525.8694155213757,62.39085717281538,0.11920664353177081
24.79464978,578.1869507,581.3076170177392,-3.1206663177391647,525.8064150241139,55.38338169759555,0.11782029602977055
24.80193571,569.571228,575.2058990810386,-5.6346710810386185,525.7439921240721,49.34544900187154,0.11645795509504371
24.80922163,562.6432495,569.935697958573,-7.292448458572949,525.6821469057345,44.13843198051995,0.11511907231856436
24.81650756,556.7655639999999,565.3730805035963,-8.607516503596344,525.6208791993349,39.63839819481665,0.11380310944468874
24.82379349,551.9973144999999,561.4105967793814,-9.41328227938152,525.5601890901548,35.73789814036102,0.11250954886554498
24.83107942,547.8726807,557.9567066846969,-10.084025984696837,525.500076578192,32.34539222077524,0.11123788572970808
24.83836535,544.7813721,554.9342269357531,-10.152854835753146,525.4405416634472,29.383697642999756,0.10998762930621325
24.84565128,542.1546021,552.2784374766239,-10.123835376623902,525.381584345922,26.788094828187994,0.108758302513972
24.85293721,539.9458618,549.9351993552132,-9.989337555213183,525.3232046256139,24.504445288129872,0.10754944146935061
24.86022314,538.1941528,547.8592396414708,-9.665086841470838,525.2654025025245,22.48747654389522,0.10636059505112984
24.86750906,537.2272339,546.0126611807286,-8.78542728072864,525.2081780547965,20.699291799858496,0.10519132607366699
24.87479499,536.3104248,544.3636676986553,-8.053242898655299,525.1515311253511,19.108095368812204,0.10404120449198483
24.88208092,534.902771,542.8855235281646,-7.98275252816461,525.0954617931225,17.687151918399564,0.10290981664256951
24.88936685,533.3656006,541.5556708943776,-8.19007029437762,525.0399700581133,16.413904077839142,0.10179675842509264
24.89665278,531.838501,540.3550153762931,-8.516514376293117,524.9850559203219,15.269257819409468,0.10070163656174984
24.90393871,530.829895,539.2673376860215,-8.43744268602154,524.9307193797481,14.236994238021587,0.09962406825177583
24.91122464,530.3858031999999,538.2788115677329,-7.893008367732932,524.8769604363933,13.303287450500848,0.09856368083873542
24.91851057,530.3986816,537.3776084288459,-6.978926828845829,524.8237790902563,12.45630922709958,0.09752011149006706
24.92579649,530.3522339,536.5535736932522,-6.201339793252259,524.7711754131406,11.685905271824769,0.0964930082869206
24.93308242,529.8117676,535.7979551050518,-5.986187505051703,524.7191492606466,10.983323820094586,0.0954820243105074
24.94036835,529.2504883,535.1031889389885,-5.852700638988495,524.6677007053722,10.341001407803404,0.09448682581294754
24.94765428,529.1779175,534.4627128609675,-5.2847953609674505,524.6168297473159,9.752376027371525,0.09350708628002515
24.95494021,529.0806885,533.8708155973263,-4.790127097326376,524.5665363864769,9.211736723263803,0.09254248758566624
24.96222614,529.1316528,533.3225107649945,-4.190857964994507,524.5168206228564,8.714097422403144,0.09159271973499762
24.96951207,528.918335,532.8134314637784,-3.8950964637784864,524.467682456454,8.25509152670789,0.0906574806165249
24.976798,528.8529662999999,532.3397419254884,-3.4867756254884625,524.4191218872702,7.8308835624551305,0.08973647576307417
24.98408393,528.4768677000001,531.8980632171736,-3.421195517173487,524.3711389153045,7.438094883747857,0.08882941812113088
24.99136985,528.1705322,531.4854111074357,-3.3148789074356273,524.3237336052248,7.073741473165715,0.08793602904518708
24.99865578,528.1478882,531.0991407894538,-2.9512525894538157,524.2769058269027,6.735178929354082,0.08705603319697197
25.00594171,528.3486328,530.7369052307399,-2.388272430739903,524.2306556457984,6.420060419246907,0.08618916569460718
25.01322764,528.5689087000001,530.3966145105986,-1.8277058105985589,524.184983061913,6.1262962816963205,0.08533516698930119
25.02051357,528.4945679,530.0764036354117,-1.581835735411687,524.1398880752458,5.852021776258345,0.08449378390747414
25.0277995,528.3098755,529.7746044620189,-1.4647289620189667,524.0953706857958,5.595569006759168,0.08366476946397823
25.03508543,528.2732543999999,529.4897215732911,-1.2164671732912211,524.0514308935649,5.355442797044644,0.08284788268167015
25.04237136,527.7283936000001,529.2204114914384,-1.4920178914383087,524.0080686985516,5.130299904469724,0.08204288841707791
25.04965728,527.5349121,528.9654650590085,-1.4305529590084234,523.9652841590832,4.918931341652365,0.08124955827289293
25.05694321,527.1956786999999,528.7237905009569,-1.5281118009569354,523.9230771577136,4.72024567714752,0.08046766609578615
25.06422914,527.7332153,528.4944020094216,-0.7611867094216223,523.8814477535625,4.533257261507489,0.07969699435167539
25.07151507,527.8022461,528.2764065609789,-0.474160460978851,523.8403959466305,4.3570732847459,0.07893732960249478
25.078801,527.9815063,528.0689940073904,-0.08748770739043721,523.7999217369152,4.190883807019434,0.0781884634558547
25.08608693,527.5311889999999,527.871428091811,-0.34023909181109957,523.7600251244185,4.033952774969833,0.07745019242272883
25.09337286,527.6104126,527.6830385711439,-0.07262597114390701,523.7207061091399,3.8856101442242497,0.07672231777980237
25.10065879,527.208313,527.503214293002,-0.29490129300199897,523.6819646910808,3.745244956484847,0.07600464543629773
25.10794471,527.3310547,527.3313973290005,-0.00034262900055637147,523.6438009222215,3.612299420009419,0.07529698676960474
25.11523064,527.0231322999999,527.1670766613062,-0.14394436130623944,523.6062146978056,3.486262808871263,0.07459915462928828
25.12251657,527.1604004,527.009784837513,0.15061556248690522,523.5692060706078,3.366667797861629,0.07391096904362807
25.1298025,526.9406128,526.8590928002302,0.0815199997698528,523.5327750406273,3.253085506398706,0.07323225320426953
25.13708843,526.9221802000001,526.7146063843456,0.20757381565442756,523.4969216078662,3.1451219421482404,0.07256283433120865
25.14437436,526.3017578,526.5759629868859,-0.27420518688586526,523.4616457723223,3.042414671000365,0.07190254356326066
25.15166029,526.0205078,526.4428285995824,-0.4223207995823941,523.426947533997,2.944629849733391,0.07125121585198889
25.15894622,525.4625244,526.3148951599479,-0.8523707599479167,523.3928268928903,2.8514595771986686,0.07060868985895996
25.16623214,525.5966797,526.191878348231,-0.5951986482309621,523.3592838946424,2.7626196448681037,0.06997480872036366
25.17351807,525.7354126,526.0735147972974,-0.33810219729741675,523.3263184471789,2.6778469336360846,0.06934941648244267
25.180804,526.4245605000001,525.9595612018268,0.46499929817332486,523.293930596933,2.5968982416659276,0.06873236322778242
25.18808993,526.7279662999999,525.849791926423,0.8781743735769396,523.2621203439066,2.5195480810232147,0.0681235014931048
25.19537586,527.6507568,525.743997638685,1.9067591613149943,523.2308876880979,2.445587263529646,0.06752268705739639
25.20266179,527.414856,525.6419839220797,1.7728720779202831,523.2002326295064,2.374821513716476,0.06692977885681438
25.20994772,527.4682617,525.5435700239375,1.92469167606248,523.1701551681344,2.307070216900915,0.0663446389021884
25.21723365,527.2946777,525.4485877237978,1.8460899762021654,523.1406553039792,2.24216528761959,0.06576713219901978
25.22451957,527.1587524,525.3568804328407,1.8018719671592862,523.1117330763436,2.179950229049925,0.06519712744715012
25.2318055,526.8568115,525.2683017665888,1.5885097334112288,523.0833884058329,2.12027886690938,0.06463449384648177
25.23909143,527.0996704,525.1827154573541,1.9169549426459298,523.0556213325403,2.0630150190960532,0.06407910571774161
25.24637736,527.1746826,525.0999940809618,2.0746885190382045,523.0284318564663,2.0080313852032488,0.06353083929222246
25.25366329,527.2891846,525.0200184883277,2.269166111672348,523.00181997761,1.9552089372870827,0.06298957343052237
25.26094922,527.0057983,524.9426771710016,2.063121128998432,522.9757856959727,1.9044362854729775,0.062455189555855835
25.26823515,527.137085,524.867865682533,2.269219317466991,522.9503290115522,1.855609099391469,0.061927571589332576
25.27552108,526.7758179,524.7954861101566,1.980331789843376,522.9254499243511,1.8086295799183696,0.061406605887129664
25.282807,526.569519,524.725446686413,1.8440723135870485,522.901148467326,1.7634060372058489,0.060892181881115684
25.29009293,526.024231,524.6576609659254,1.3665700340745843,522.8774245737677,1.7198522029533152,0.0603841892044218
25.29737886,526.3204956000001,524.5920479971555,1.7284476028445397,522.8542782774284,1.6778871978570393,0.05988252187002987
25.30466479,526.5790405,524.5285315635397,2.0505089364603464,522.8317095783063,1.6374349098513963,0.05938707538191529
25.31195072,526.5689087000001,524.4670399403899,2.10186875961017,522.8097184764033,1.5984237165952118,0.05889774739132355
25.31923665,526.1541748,524.4075055816986,1.7466692183013492,522.7883049717184,1.5607861723361414,0.05841443764407872
25.32652258,525.8360596,524.3498648320657,1.4861947679343075,522.7674690642516,1.5244587198846595,0.057937047929396635
25.33380851,525.7094116000001,524.2940576614626,1.4153539385374643,522.7472107540034,1.4893814254290556,0.05746548203014679
25.34109443,525.9227905,524.2400274937609,1.6827630062391563,522.7275300675883,1.4554977798625213,0.056999646309998486
25.34838036,525.9623412999999,524.1877206870857,1.774620612914191,522.7084269509833,1.4227542889856528,0.0565394471168744
25.35566629,525.7860718000001,524.1370867704817,1.6489850295183714,522.6899014315964,1.391100544312026,0.056084794573294953
25.36295222,525.6173096,524.0880779525784,1.529231647421625,522.6719535094285,1.3604888431830962,0.05563559996682613
25.37023815,525.4973144999999,524.0406490190494,1.4566654809505053,522.6545831844783,1.3308740582208647,0.055191776350211816
25.37752408,525.2642212000001,523.9947571679412,1.2694640320588633,522.6377904567457,1.30221347269601,0.05475323849942293
25.38481001,525.1132812,523.9503618571192,1.1629193428807412,522.6215753262318,1.274466628014539,0.05431990287286768
25.39209594,525.5059204,523.9074246628239,1.5984957371761084,522.605937792936,1.2475951823162275,0.053891687571719596
25.39938186,525.7107543999999,523.8659092044527,1.8448451955472365,522.5908778771322,1.2215628144417174,0.05346851287872434
25.40666779,525.5145263999999,523.825780796721,1.6887456032789032,522.5763955374796,1.1963349603370814,0.05305029890435386
25.41395372,525.4533081000001,523.7870066782212,1.666301421778826,522.562490795046,1.1718789141402886,0.05263696903500402
25.42123965,525.4104004,523.7495556762711,1.6608447237288146,522.5491636498309,1.148163578872816,0.052228447567432626
25.42852558,525.0131836,523.7133981668335,1.2997854331665621,522.5364141018331,1.1251594047419828,0.051824660258447376
25.43581151,524.9836426,523.6785059832196,1.3051366167804872,522.5242421510543,1.102838297873966,0.05142553429126669
25.44309744,525.0239258,523.6448523309891,1.3790734690109048,522.5126477974927,1.081173535253575,0.05103099824278384
25.45038337,525.4353638,523.6124117085956,1.8229520914044315,522.5016310411502,1.0601396853937182,0.05064098205170053
25.45766929,525.2146606000001,523.5811598754003,1.6335007245997986,522.491191895957,1.0397125619296732,0.050255417513677424
25.46495522,524.8897705,523.5510736125665,1.3386968874335707,522.4813303332576,1.019869043168393,0.049874236140492766
25.47224115,524.536438,523.52213091573,1.0143070842699444,522.4720463677772,1.0005871756470968,0.04949737230565083
25.47952708,524.1868286,523.4943107613805,0.6925178386195512,522.4633399995137,0.9818460007738584,0.04912476109298497
25.48681301,523.8634643999999,523.4675930940131,0.39587130598681597,522.4552112284696,0.9636255267424347,0.04875633880100824
25.49409894,523.7084961,523.4419587731617,0.2665373268383746,522.4476600546427,0.9459066756032352,0.04839204291575747
25.50138487,523.9113769999999,523.4173895237976,0.49398747620227823,522.4406864780349,0.9286712336784281,0.04803181208434535
25.5086708,524.1695557,523.3938678898164,0.7756878101836264,522.4342904986452,0.9119018050820445,0.047675586089193894
25.51595672,524.1137085,523.37137722059,0.7423312794099957,522.4284721240624,0.8955817902238286,0.04732330630376152
25.52324265,524.0968018,523.3499015079758,0.7469002920241792,522.4232313383168,0.8796952559195684,0.04697491373948254
25.53052858,524.1880493,523.3294255330499,0.8586237669501315,522.4185681497879,0.8642270313390232,0.0466303519228647
25.53781451,524.4490967,523.3099347051366,1.139161994863457,522.4144825584781,0.8491625817255831,0.04628956493291265
25.54510044,524.3369141,523.2914150594252,1.0454990405747822,522.4109745643873,0.8344879971731485,0.045952497864698426
25.55238637,524.2047729,523.2738532250368,0.9309196749632065,522.4080441675128,0.8201899607167027,0.04561909680730023
25.5596723,524.1369018999999,523.2572363949852,0.8796655050147137,522.4056913678578,0.8062557183050965,0.045289308822300166
25.56695823,524.0143433000001,523.241552297873,0.7727910021270645,522.40391616542,0.7926730505302005,0.04496308192281982
25.57424415,524.0981445,523.2267891908874,0.8713553091125732,522.4027185614495,0.7794302639441982,0.04464036549362939
25.58153008,524.6848755,523.2129357548863,1.4719397451136729,522.4020985526554,0.7665160937266208,0.04432110850431985
25.58881601,525.1065063,523.1999811922788,1.9065251077212224,522.4020561410803,0.7539197890510981,0.044005262147358344
25.59610194,525.4536133,523.187915122375,2.2656981776250404,522.4025913267237,0.741631017608545,0.04369277804267289
25.60338787,525.3397217,523.1767275811915,2.1629941188085695,522.4037041095844,0.7296398629426246,0.043383608664499224
25.6106738,525.1273193,523.1664090015405,1.9609102984594529,522.4053944896641,0.7179368045530782,0.043077707323351366
25.61795973,524.4765014999999,523.1569501942093,1.3195513057905828,522.4076624669615,0.7065126990994699,0.042775028148436395
25.62524566,524.1446533,523.1483423301842,0.996310969815795,522.4105080414774,0.6953587626362557,0.04247552607049671
25.63253158,523.6641846,523.1405769339158,0.5236076660842173,522.413931208117,0.6844665685890512,0.042179157209711785
25.63981751,523.5994873,523.1336458259392,0.4658414740607668,522.4179319762757,0.6738279724268884,0.041885877236596036
25.64710344,523.6348267,523.1275411717561,0.5072855282438695,522.4225103416538,0.663435186305692,0.04159564379658875
25.65438937,523.5229492,523.1222554237987,0.40069377620125124,522.4276663042492,0.6532807046862869,0.041308414863192505
25.6616753,523.3595581000001,523.1177813191719,0.24177678082821785,522.4333998640636,0.6433573059764962,0.041024149131703457
25.66896123,523.1738892,523.1141118668526,0.05977733314739453,522.4397110210953,0.6336580397528816,0.04074280600439347
25.67624716,523.3918457,523.1112403355696,0.28060536443035744,522.4465997753459,0.6241762146476508,0.040464345576047944
25.68353309,523.6403809,523.1091602422964,0.5312206577035568,522.4540661268152,0.614905386861353,0.040188728619845224
25.69081901,523.7706909,523.1078653425807,0.6628255574192963,522.4621100640643,0.605839361570307,0.03991591694610226
25.69810494,523.7810668999999,523.107349614165,0.6737172858349822,522.4707316091772,0.5969721330928822,0.039645871894924446
25.70539087,523.7507324,523.1076072577937,0.6431251422062587,522.4799307515077,0.5882979497163837,0.03937855656960721
25.7126768,523.6438598999999,523.1086326797043,0.5352272202956101,522.4897074910564,0.5798112543257161,0.03911393432226467
25.71996273,523.1559447999999,523.1104204850649,0.045524314935050825,522.5000618278236,0.5715066881235504,0.03885196911764938
25.72724866,522.9057007,523.1129654695362,-0.20726476953620931,522.5109937618085,0.5633790822067234,0.03859262552090906
25.73453459,523.1323853,523.1162626112545,0.016122688745554115,522.522503293012,0.5554234495567472,0.03833586868562959
25.74182052,523.6789551,523.1203070631966,0.5586480368034472,522.5345904214332,0.5476349774212257,0.03808166434215289
25.74910644,523.5982056,523.1250941388464,0.47311146115362135,522.5472551292946,0.5400090304219052,0.03782997912989359
25.75639237,523.5099487,523.1306193325785,0.37932936742151924,522.560497451359,0.5325411020116325,0.037580779207890554
25.7636783,523.6039429,523.1368782736544,0.46706462634563195,522.5743173706428,0.5252268706951022,0.037334032316489456
25.77096423,523.8460083000001,523.1438667452145,0.7021415547856122,522.5887148871448,0.5180621516882183,0.03708970638153119
25.77825016,523.8746947999999,523.1515806722471,0.723114127752865,522.6036900008635,0.5110429015324515,0.036847769851111926
25.78553609,523.5319214,523.160016115899,0.3719052841009898,522.6192427118021,0.5041652124114409,0.036608191685415896
25.79282202,522.9991455,523.1691692680371,-0.17002376803702646,522.635373019958,0.4974253067322699,0.036370941346780004
25.80010795,522.9643555,523.1790364460797,-0.21468094607973853,522.6520809253325,0.4908195319573311,0.03613598878998084
25.80739387,523.1124268,523.1896140730479,-0.07718727304791173,522.6693664038044,0.48434436447292395,0.035903304770559724
25.8146798,523.2260742,523.200898731898,0.025175468102020204,522.687229502822,0.4779963695147169,0.03567285956121521
25.82196573,522.8943481000001,523.2128870739095,-0.3185389739094262,522.7056701990587,0.47177224999210204,0.03544462485883772
25.82925166,522.8410644999999,523.2255758714841,-0.38451137148422276,522.724688492513,0.46566880647598313,0.03521857249512591
25.83653759,523.0387572999999,523.2389620000122,-0.20020470001225021,522.7442843831859,0.45968294207740057,0.03499467474882388
25.84382352,523.4418945,523.2530424339457,0.1888520660543236,522.764457871076,0.45381165853239885,0.034772904337237454
25.85110945,523.6821289,523.2678142430537,0.4143146569462033,522.7852089561857,0.4480520524600872,0.03455323440793932
25.85839538,523.7614136,523.2832745888287,0.47813901117126534,522.806537638513,0.44240131178510844,0.03433563853065489
25.8656813,523.3726807,523.2994206984339,0.07326000156615464,522.8284438875953,0.4368567198547971,0.03412009098377521
25.87296723,523.1727295,523.3162499510053,-0.1435204510053154,522.8509277635667,0.4314156218725824,0.03390656556604555
25.88025316,523.3388062,523.3337597415403,0.005046458459673886,522.8739892367553,0.4260754674210905,0.033695037363967964
25.88753909,523.6596069,523.3519475656046,0.3076593343953391,522.8976283071629,0.4208337768834375,0.03348548155823789
25.89482502,523.6824951,523.3708109947584,0.3116841052416248,522.9218449747887,0.4156881462559644,0.03327787371371851
25.90211095,523.4254761,523.3903476738046,0.0351284261953424,522.9466392396321,0.4106362444002585,0.033072189772329556
25.90939688,523.3413086,523.4105553181511,-0.06924671815102101,522.9720111016941,0.4056758104109354,0.03286840604609067
25.91668281,523.3825072999999,523.431431711278,-0.04892441127810798,522.9979605609742,0.4008046510935703,0.032666499210312484
25.92396873,523.3166504,523.4529746722931,-0.13632427229310906,523.0244875806679,0.3960206450548635,0.0324664465702473
25.93125466,523.2077026000001,523.4751821727907,-0.2674795727906485,523.0515922335908,0.3913217142411516,0.03226822495881984
25.93854059,522.7861328,523.4980521572197,-0.7119193572196991,523.0792744837331,0.38670586110895844,0.032071812377645594
25.94582652,522.6612549,523.5215826580974,-0.8603277580973554,523.107534331094,0.3821711401133798,0.031877186889978044
25.95311245,522.6281128,523.5457717648513,-0.9176589648512845,523.1363717756717,0.37771566228919545,0.03168432689043618
25.96039838,522.3795776000001,523.5706176218566,-1.1910400218565655,523.1657868174684,0.37333759328915356,0.03149321109901787
25.96768431,521.8956299,523.5961184265396,-1.7004885265396297,523.1957794564833,0.36903515150112964,0.031303818555240503
25.97497024,521.8538818,523.6222724275691,-1.768390627569147,523.2263496927162,0.36480660624049127,0.03111612861240278
25.98225617,522.0704346,523.6490779231141,-1.578643323114079,523.2574975261678,0.36065027601432315,0.030930120931967852
25.98954209,522.3452758999999,523.6765332210412,-1.331257321041221,523.289222912897,0.3565645324142254,0.03074577572994594
25.99682802,522.371521,523.7046367889349,-1.3331157889348333,523.3215259399922,0.35254777618092537,0.030563072761731366
