Repository: r-a-morrison/fe_alloy_sound_velocities

# Fe Alloy Sound Velocities
by Rachel Morrison

This is a repository of my graduate research on iron-nickel sound velocities at extreme pressures. This research contributes to our understanding of the thermodynamics of the inner core of the Earth. 

Morrison, R. A., et al., High pressure thermoelasticity and sound velocities of Fe-Ni-Si alloys (2019), *Physics of the Earth and Planetary Interiors*, Volume 294, [https://doi.org/10.1016/j.pepi.2019.05.011](https://doi.org/10.1016/j.pepi.2019.05.011).

Extensive supplementary information is also available at the above link.

Note: A word of caution. Binary files (.pdf, .ai, etc.) are included for completeness. Normally these should be left out of version control so git doesn't mess these up in merge conflicts. Use at your own risk.

## Abstract
The Earth's iron-dominant core is known to contain nickel from cosmochemical analysis and some amount of light elements from geophysical constraints on density and seismic wave velocities. Although there have been several studies to constrain thermoelastic properties of iron-alloys, there has been no systematic study on the effects of nickel and light elements on properties of iron using the same experimental methods and data analysis approach.

We conducted nuclear resonant inelastic X-ray scattering and X-ray diffraction experiments on body-centered cubic and hexagonal close-packed (hcp) Fe0.91Ni0.09 and Fe0.8Ni0.1Si0.1 up to 104 GPa and 86 GPa, respectively, and compare to similar measurements conducted on hcp-Fe up to 171 GPa. Specifically, we determine the Debye sound velocity from the low-energy transfer region of the (partial) phonon density of states (DOS) using the equation of state determined for each material and a new approach which utilizes information criteria and probability distributions. Nickel decreases the shear velocity of iron, while 10 at% Si has little to no effect on the shear velocity of Fe0.91Ni0.09. We observe that the shape of the phonon DOS of these alloys remains similar with increasing pressure.

In the measured compression range, we therefore apply a generalized scaling law to describe the volume dependence of the phonon DOS and find that the vibrational Grüneisen parameters of hcp-Fe0.91Ni0.09 are nearly indistinguishable from those hcp-Fe and those for Fe0.8Ni0.1Si0.1 trend lower. From the vibrational free energy, we constrain the harmonic vibrational component of thermal pressure, which shows a significant positive deviation from theoretical calculations of hcp-Fe at pressures and temperatures of Earth's core. Collectively, our results demonstrate that the effects of nickel should be considered when modeling iron-rich planetary cores.

File: 010_XRDAnalysis/FeNi/FeNi_DAC14_P2b_004/FeNi_DAC14_P2b_004_curves.csv
2theta,Intensity,Model,Residual,Background,bcc FeNi,extrapeak
23.0023113,539.8293457000001,540.9986554277607,-1.1693097277606057,540.3105936234028,0.20287812573969638,0.48518367861810624
23.00959723,539.8844604,540.8137484363724,-0.9292880363724407,540.1109063113668,0.20461959809188313,0.4982225269137817
23.01688316,540.0610352000001,540.6299396139689,-0.5689044139687667,539.911765854119,0.20638358113499433,0.5117901787148256
23.02416909,539.6900024,540.4472581102511,-0.7572557102511155,539.7131722516588,0.2081704643669245,0.5259153942254935
23.03145502,539.4234619,540.2657350491384,-0.8422731491383502,539.5151255039855,0.20998064574307135,0.5406288994098115
23.03874095,539.2351074,540.0854036910017,-0.8502962910017686,539.3176256110992,0.21181453189759028,0.5559635480049013
23.04602688,538.9851685,539.9062996105482,-0.9211311105482309,539.1206725729999,0.21367253837141317,0.5719544991769675
23.0533128,538.935791,539.7284611352862,-0.7926701352862437,538.9242666588825,0.21555508724643985,0.5886393891572873
23.06059873,538.5564575,539.5519285854997,-0.9954710854997302,538.7284073296069,0.2174626177566921,0.6060586381361938
23.06788466,538.2346802000001,539.3767459749688,-1.142065774968728,538.5330948551191,0.21939557103613902,0.624255548813604
23.07517059,537.5698242000001,539.2029602929402,-1.6331360929401626,538.3383292354188,0.2213544006772103,0.6432766568442434
23.08245652,537.5484619,539.0306220360026,-1.4821601360025625,538.1441104705059,0.22333957042962113,0.6631719950670976
23.08974245,537.4839477999999,538.8597855249509,-1.3758377249509977,537.95043856038,0.22535155447441818,0.6839954100964152
23.09702838,537.9157104,538.6905092551876,-0.7747988551876688,537.7573135050402,0.22739083770670224,0.7058049124407249
23.10431431,537.9020386,538.5228562847288,-0.6208176847288769,537.5647353044892,0.2294579160273118,0.7286630642123678
23.11160023,538.1246947999999,538.3568948910024,-0.23220009100248262,537.3727042219139,0.23155329374823858,0.7526373753403496
23.11888616,538.1931762999999,538.1926981397088,0.00047816029109526426,537.1812197301865,0.23367749544568353,0.7778009140765573
23.12617209,538.1351929,538.0303457828112,0.1048471171887968,536.9902820932462,0.2358310490262028,0.8042326405388145
23.13345802,537.6241455,537.8699239364058,-0.24577843640577157,536.7998913110928,0.23801449752174775,0.8320181277912506
23.14074395,537.2217407,537.711525969223,-0.48978526922292076,536.6100473837273,0.24022839657504083,0.8612501889206631
23.14802988,537.1782837000001,537.5552532392188,-0.37696953921874865,536.4207503111475,0.24247331479247555,0.8920296132788841
23.15531581,537.5261230000001,537.4012159174978,0.12490708250231819,536.2320000933564,0.24474983410860354,0.9244659900327101
23.16260174,537.4208984,537.2495339113285,0.17136448867154286,536.0437967303524,0.24705855016261077,0.9586786308134764
23.16988766,537.0968017999999,537.1003381028634,-0.0035363028634947113,535.8561404793204,0.24940006945071427,0.9947975540922449
23.17717359,536.6325684,536.9537706974487,-0.3212022974487354,535.6690308251405,0.25177502262794,1.0329648496803567
23.18445952,536.6349487,536.8099877629774,-0.17503906297736194,535.482468025748,0.2541840456421643,1.0733356915872667
23.19174545,536.6417236000001,536.6691598848657,-0.027436284865643756,535.296452081142,0.2566277929723759,1.116080010751324
23.19903138,536.7662353999999,536.5314740417322,0.2347613582677468,535.1109829913225,0.2591069348813062,1.1613841155282918
23.20631731,536.7876587000001,536.3971354940996,0.390523205900422,534.9260607562915,0.2616221578741843,1.2094525799339593
23.21360324,536.6465454,536.2663699252386,0.3801754747614723,534.7416853760478,0.26417416517313635,1.2605103840175915
23.22088917,536.602356,536.13942587211,0.4629301278899902,534.5578568505912,0.26676367720780053,1.3148053443110086
23.22817509,536.2768555,536.0165776562777,0.26027784372229235,534.3745754311017,0.26939142848963105,1.3726107966864067
23.23546102,536.251709,535.8981278661331,0.3535811338668964,534.1918406144691,0.27205818261568815,1.4342290690482746
23.24274695,536.2844848999999,535.7844119664675,0.500072933532465,534.0096526526236,0.2747647111737814,1.4999946026700743
23.25003288,536.4743041999999,535.6758017318499,0.7985024681499908,533.8280115455646,0.2775118086774753,1.5702783776078935
23.25731881,536.0996704,535.5727101310545,0.5269602689455724,533.6469172932934,0.28030028956785635,1.6454925481931577
23.26460474,535.7410888999999,535.4755967355445,0.26549216445539514,533.4663698958102,0.28313098881599424,1.7260958509182625
23.27189067,535.2520752,535.3849739365093,-0.1328987365092189,533.2863693531131,0.28600476254677354,1.8125998208494007
23.2791766,535.4304199,535.3014141027172,0.12900579728272987,533.1069156652038,0.28892248868491593,1.9055759488284432
23.28646252,535.3287964,535.2255579323568,0.10323846764322298,532.9280090772577,0.2918850635267845,2.005663791572349
23.29374845,535.1806641,535.1581235763458,0.022540523654129174,532.7496490981725,0.29489341875958947,2.113581059413705
23.30103438,534.9213867,535.0999182803064,-0.17853158030641225,532.5718359738735,0.29794849778461,2.230133808648252
23.30832031,534.7870483,535.0518507026586,-0.26480240265857447,532.3945697043628,0.30105127266322984,2.3562297256325833
23.31560624,534.3077393,535.014945782112,-0.7072064821120421,532.2178502896386,0.3042027408533772,2.492892751620055
23.32289217,533.8657837000001,534.9903618292929,-1.1245781292927859,532.0416777297028,0.3074039260094557,2.6412801735806632
23.3301781,533.5459595,534.9794103160593,-1.4334508160593487,531.8660520245535,0.3106558788118337,2.8027024126939666
23.33746403,533.6264037999999,534.9835787672282,-1.357174967228275,531.6909731741912,0.3139596778270939,2.9786459152099
23.34474995,533.9019775,535.0045571521548,-1.102579652154759,531.5164414177871,0.3173164257563791,3.1707993086113597
23.35203588,533.7862549,535.0442684529712,-1.2580135529711924,531.3424562762493,0.32072726886228964,3.381084907859626
23.35932181,533.9071045,535.104903368942,-1.1977988689420727,531.169017989499,0.324193370288956,3.6116920091540647
23.36660774,534.2481079,535.1889600996676,-0.9408521996675745,530.9961265575353,0.3277159294134141,3.8651176127189846
23.37389367,534.8651733,535.2992890632123,-0.43411576321227585,530.8237819803594,0.3312961783102314,4.144210904542628
23.3811796,535.1260376,535.4391425843871,-0.31310498438710965,530.6519842579701,0.3349353828263585,4.452222943590751
23.38846553,535.4645386,535.6122289009367,-0.1476903009366879,530.4807333903677,0.3386348436974308,4.792860666871458
23.39575146,535.6077271,535.8227689281069,-0.2150418281069051,530.3100293775533,0.3423958977073,5.170343652846377
23.40303738,535.744751,536.0755523389217,-0.33080133892178765,530.1398724526925,0.34621991360042026,5.589459972628793
23.41032331,535.7116699,536.3759897103379,-0.6643198103379291,529.9702621487022,0.3501083144138344,6.055619247221838
23.41760924,536.3182983,536.7301462501977,-0.4118479501976253,529.8011986994989,0.3540625472903444,6.574885003408509
23.42489517,536.7078247,537.1447492596371,-0.4369245596371911,529.632682105083,0.3580841057366724,7.153983048817475
23.4321811,537.4042969,537.6271412638955,-0.22284436389554685,529.4647123654531,0.3621745258252295,7.800254372617164
23.43946703,537.2683716,538.1851458578424,-0.9167742578423486,529.2972894806117,0.36633538765720025,8.521520989573482
23.44675296,538.2362671,538.8267947304332,-0.5905276304332574,529.1304134505572,0.37056831688462655,9.325812962991415
23.45403889,539.3867187999999,539.5598436314299,-0.17312483142995916,528.9640842752901,0.37487498629415855,10.220884369845617
23.46132481,541.0212402000001,540.3909795467882,0.6302606532118489,528.7983021819728,0.3792571113883077,11.213420253427193
23.46861074,541.8946533,541.324607436082,0.570045863917926,528.6330667155294,0.3837164762625326,12.307824244290174
23.47589667,543.1936646,542.3610728847656,0.8325917152344573,528.4683781038734,0.3882548993085445,13.504439881583668
23.4831826,544.0380249,543.4942496129977,0.5437752870022905,528.3042363470036,0.3928742590268257,14.797139006967303
23.49046853,545.494812,544.7084942957115,0.7863177042885354,528.1406414449225,0.397576490002837,16.17027636078611
23.49775446,546.725708,545.9752405663204,0.7504674336796597,527.9775933976284,0.4023635849269095,17.59528358376511
23.50504039,547.6275024,547.2499132552648,0.3775891447352251,527.8150922051213,0.4072375966994898,19.02758345344398
23.51232632,548.5145263999999,548.4703910379332,0.04413536206675417,527.6531378674017,0.41220064062580675,20.405052529905657
23.51961224,549.2652588,549.5587018593473,-0.29344305934728254,527.4917306056268,0.4172548897037777,21.64971636401663
23.52689817,550.3574219,550.427565684764,-0.07014378476401362,527.3308699767313,0.42240260488358433,22.67429310314914
23.5341841,550.7459106000001,550.9922290990586,-0.24631849905847503,527.1705562026214,0.42764609594050473,23.394026800496736
23.54147003,551.204895,551.1857944962337,0.019100503766253496,527.0107892833003,0.43298775169288517,23.742017461240607
23.54875596,550.8299561000001,550.9736586641487,-0.1437025641486116,526.8515692187661,0.4384300358407936,23.68365940954183
23.55604189,550.0993042,550.361732053919,-0.26242785391900725,526.6928960090199,0.44397548979813345,23.224860555100946
23.56332782,549.0813598999999,549.395000691835,-0.31364079183504145,526.5347696540603,0.44962673565045264,22.410604302124295
23.57061375,547.8124389999999,548.1470503797013,-0.3346113797014141,526.3771901538871,0.4553864792447679,21.314473746569437
23.57789967,546.461731,546.7048289149534,-0.2430979149534096,526.2201577236556,0.4612575052825413,20.023413686015335
23.5851856,545.1125488,545.1539583212086,-0.04140952120860675,526.063671932307,0.46724271307852167,18.623043675823062
23.59247153,543.8880005,543.5683424087144,0.31965809128553246,525.9077329957454,0.4733450717467098,17.187264341222367
23.59975746,542.4230957000001,542.0051185973095,0.4179771026905428,525.7523409139712,0.4795676559651313,15.773210027373178
23.60704339,540.7402954,540.5040648212699,0.23623057873010112,525.597495686985,0.48591364185487296,14.420655492430068
23.61432932,539.3286132999999,539.0897338859872,0.238879414012672,525.4431973147857,0.4923863110192438,13.154150260182304
23.62161525,537.8237305,537.7747303109863,0.049000189013668205,525.2894457973725,0.49898905477169037,11.986295458842159
23.62890118,536.4794922,536.5630614539773,-0.0835692539773163,525.1362411347477,0.5057253785625041,10.921094940667109
23.6361871,535.1798706000001,535.4530180724116,-0.27314747241155146,524.9835835360586,0.5125988970853355,9.956835639267677
23.64347303,534.5511475,534.4393965804351,0.11175091956488359,524.8314725822579,0.5196133770577276,9.088310621119406
23.65075896,533.8793945,533.5151096045488,0.3642848954511919,524.6799084832442,0.5267726857154243,8.308428435589175
23.65804489,533.0342406999999,532.6722635630766,0.3619771369233149,524.5288912390174,0.5340808336904316,7.609291490368795
23.66533082,531.7589722,531.9028532179929,-0.1438810179928396,524.3784208495781,0.5415419712680857,6.982890397146691
23.67261675,530.6347046,531.199176996674,-0.5644723966740912,524.2284973149253,0.5491603942571914,6.421519287491547
23.67990268,529.6734619,530.554064170291,-0.8806022702909786,524.0791206350609,0.5569405501498067,5.918002985080285
23.68718861,529.6953125,529.9609797078431,-0.2656672078430802,523.9302908099835,0.5648870445869852,5.465801853272613
23.69447453,529.2861938,529.414053624492,-0.12785982449202038,523.7820080428369,0.5730046368869283,5.0590409447682285
23.70176046,528.4706421,528.9080615581344,-0.4374194581344,523.6342719265831,0.5812982919757993,4.692491339575428
23.70904639,528.2018433000001,528.438388023924,-0.2365447239238847,523.4870826651172,0.5897731210423415,4.361532237764378
23.71633232,528.0814209,528.0009702883483,0.08045061165171319,523.3404402584379,0.5984344337375025,4.06209559617291
23.72361825,527.7507324,527.5922421839347,0.15849021606527458,523.194344706545,0.6072877354334266,3.790609741956207
23.73090418,527.0731812,527.2090779058052,-0.13589670580518032,523.0487960094406,0.616338735934902,3.5439431604297567
23.73819011,526.6086426,526.8487391333796,-0.2400965333795284,522.9037941671236,0.6255933586460751,3.319351607609893
23.74547604,525.946228,526.5088267254845,-0.5625987254844631,522.7593391795931,0.6350577502196519,3.114429795671705
23.75276196,525.4825438999999,526.1872378670506,-0.70469396705073,522.6154312439903,0.6447382772799777,2.9270683457803277
23.76004789,525.3569336,525.882126048296,-0.5251924482959112,522.4720699652839,0.6546415905684083,2.7554144924436583
23.76733382,525.5641479,525.5918701536418,-0.027722253641854877,522.3292555413641,0.6647745565175801,2.5978400557601438
23.77461975,525.6096191,525.3150434391544,0.29457566084568043,522.1869879722321,0.675144321983226,2.4529111449390273
23.78190568,525.8557129,525.0503886192347,0.8053242807652623,522.0452672578876,0.6857583136500701,2.319363047697009
23.78919161,525.8148193,524.7967959140817,1.0180233859182408,521.9040933983306,0.6966242512656002,2.196078264485485
23.79647754,525.6669922,524.5532840813573,1.1137081186426485,521.7634663935605,0.7077501616088836,2.082067526187985
23.80376347,525.0134888,524.3189840385733,0.6945047614267423,521.6233862435779,0.7191443932412184,1.9764534017541713
23.81104939,524.4760132,524.0931250287251,0.3828881712748853,521.4838531395176,0.7308156158760764,1.878456273331428
23.81833532,523.5245972,523.8750211817296,-0.3504239817295911,521.3448666983577,0.7427729013016097,1.7873815820702976
23.82562125,523.2996216,523.6640628210251,-0.36444122102511756,521.2064271119866,0.7550256446995937,1.702610064338901
23.83290718,522.7213745,523.4597060855673,-0.7383315855672663,521.0685343804021,0.7675836467466765,1.6235880584186004
23.84019311,522.4334717,523.2614653408057,-0.8279936408056301,520.931188503605,0.7804571172813479,1.5498197199192993
23.84747904,522.1101685,523.0689063242004,-0.9587378242003979,520.7943894815953,0.7936566959430931,1.4808601466619766
23.85476497,522.3345947,522.8816401930292,-0.5470454930291453,520.6581373143717,0.8071934740346297,1.4163094046227698
23.8620509,522.5361938,522.6993183480836,-0.16312454808360144,520.5224320019365,0.8210790176904289,1.3558073284565915
23.86933682,522.7106322999999,522.5216281661199,0.18900413388007564,520.3872737294187,0.8353253726349636,1.2990290640661983
23.87662275,522.7296143,522.3482880981076,0.3813262018924206,520.2526621258075,0.8499451689454414,1.2456808033545987
23.88390868,523.0964355000001,522.179045696334,0.917389803666083,520.1185973769834,0.86495153141346,1.1954967879371168
23.89119461,523.3378296,522.0136736271497,1.3241559728502352,519.9850794829463,0.8803581866086566,1.1482359575947703
23.89848054,522.9003906,521.8519672843333,1.048423315666696,519.852108443697,0.8961794747734172,1.1036793658629185
23.90576647,522.4021606000001,521.6937424784496,0.7084181215504941,519.7196842592334,0.912430382983789,1.0616278362324418
23.9130524,522.2218628,521.5388334070225,0.6830293929775735,519.5878069295586,0.929126580416249,1.0218998970476363
23.92033833,522.0739746,521.3870908693051,0.6868837306949445,519.4564764546703,0.946284455874017,0.9843299587607306
23.92762426,521.68396,521.2383806946076,0.44557930539235713,519.3256928345695,0.9639211577398396,0.9487667022982563
23.93491018,520.9729614,521.0925825555917,-0.11962115559163067,519.1954562476321,0.9820546112978304,0.915071696661707
23.94219611,520.9718628,520.949587950792,0.0222748492080882,519.065766336355,1.0007036643261527,0.8831179501108899
23.94948204,521.4177856000001,520.8093003279934,0.6084852720067602,518.9366232798657,1.0198879861832748,0.8527890619443951
23.95676797,521.7689819,520.6716333297957,1.0973485702043035,518.808027078162,1.0396282182742174,0.8239780333594097
23.9640539,522.2720337000001,520.5365101576398,1.7355235423602835,518.6799777312472,1.0599460046280542,0.7965864217645143
23.97133983,522.2385864,520.4038628330806,1.8347235669194788,518.5524752391193,1.0808640507884881,0.7705235431727134
23.97862576,521.8289185,520.273631547389,1.5552869526110271,518.4255196017789,1.102406186770836,0.7457057588392213
23.98591169,521.331543,520.1457640899087,1.1857789100913578,518.2991108192259,1.1245974344091305,0.7220558362736494
23.99319761,521.1347656,520.020215517667,1.1145500823330394,518.1732490638306,1.1474640475849962,0.6995024062514275
24.00048354,521.24823,519.896947031537,1.3512829684630105,518.0479339901012,1.1710337159023676,0.6779793255333928
24.00776947,521.3585205,519.7759266295054,1.5825938704946338,517.9231657711584,1.1953354592001852,0.6574253991467953
24.0150554,521.288269,519.6571280856502,1.6311409143497713,517.7989444070031,1.2203998408911692,0.6377838377560063
24.02234133,521.1306763,519.5405308427332,1.5901454572667717,517.6752698976356,1.246259032325082,0.6190019127724934
24.02962726,521.0389404,519.4261197743368,1.6128206256631756,517.5521422430556,1.2729469151251567,0.6010306161560701
24.03691319,520.9594116000001,519.313884987127,1.6455266128730273,517.4295614432622,1.3004991911846406,0.5838243526801886
24.04419912,520.8255615,519.2038216604452,1.6217398395548344,517.3075274982557,1.3289535009844704,0.5673406612050058
24.05148504,520.3837891,519.0959300674906,1.2878590325093455,517.1860405744037,1.3583495099454814,0.5515399831414068
24.05877097,520.1674194,518.9902148936562,1.1772045063437417,517.0651003382213,1.3887292083014044,0.5363853471335367
24.0660569,519.8527832,518.8866860643138,0.966097135686141,516.9447069568268,1.420136817033551,0.521842290453417
24.07334283,519.9857787999999,518.7853581192036,1.2004206807963556,516.8248604302194,1.4526191075098058,0.5078785814744535
24.08062876,520.1470337000001,518.6862503613277,1.4607833386723996,516.7055607583989,1.4862255341533912,0.4944640687753719
24.08791469,520.2382812,518.5893868853741,1.6488943146258634,516.5868079413658,1.521008420724431,0.481570523283822
24.09520062,520.0963745,518.4947966350529,1.601577864947103,516.4686019791193,1.5570231618190877,0.4691714941145371
24.10248655,520.0067138999999,518.4025134894517,1.6042004105481737,516.3509428716607,1.594328441019638,0.4572421767714283
24.10977247,520.0971069,518.3125765006056,1.7845303993943844,516.2338307793511,1.6329864132644527,0.4457593079899613
24.1170584,520.2158813,518.2250295488212,1.9908517511787522,516.1172653807166,1.6730631753002194,0.43470099280443353
24.12434433,520.6132202,518.1399222603807,2.4732979396193286,516.0012468368695,1.7146287257904775,0.4240466977206024
24.13163026,520.4297485000001,518.0573097198966,2.3724387801034936,515.8857751478095,1.7577574780228677,0.413777094064271
24.13891619,519.9396362,517.977252838834,1.962383361165962,515.7708503135368,1.802528536741424,0.40387398855581774
24.14620212,519.7373656999999,517.899818635023,1.8375470649768886,515.6564723340498,1.849026056290736,0.3943202446825588
24.15348805,519.767334,517.8250805506079,1.9422534493920693,515.5426412093516,1.8973396309435202,0.38509971031278306
24.16077398,519.5797729,517.7531188111826,1.8266540888173495,515.4293569394408,1.9475647207469002,0.37619715099492723
24.1680599,519.1378174,517.6840209221997,1.4537964778003243,515.3166196786738,1.9998030434854022,0.3675982000405584
24.17534583,518.7744141,517.617881745246,1.1565323547539492,515.2044291175871,2.054163372710094,0.3592892549487652
24.18263176,519.0696411,517.5548045713857,1.5148365286142962,515.092785411287,2.1107616643716307,0.35125749572713
24.18991769,519.2305908,517.4949012991593,1.7356895008406354,514.9816885597729,2.1697219506092833,0.3434907887771581
24.19720362,519.0387572999999,517.4382931556704,1.6004641443295213,514.8711385630481,2.23117693861494,0.33597765400735874
24.20448955,518.6869507,517.3851113900121,1.3018393099879404,514.7611354211099,2.295268745649157,0.32870722325305224
24.21177548,518.8637085,517.3354980430859,1.5282104569141666,514.6516791339586,2.362149707392158,0.32166920173508784
24.21906141,518.7357787999999,517.2896068019719,1.446171998028035,514.5427697015948,2.4319832680696085,0.31485383230744013
24.22634733,518.6605225,517.2476040030782,1.4129184969217476,514.4344072723711,2.504944859521541,0.3082518711855108
24.23363326,518.083313,517.2096694595549,0.8736435404450731,514.3265915488319,2.5812233895629606,0.301854521160121
24.24091919,517.9049683000001,517.1759979768213,0.7289703231787144,514.2193226800782,2.661021839464619,0.29565345727852116
24.24820512,517.9188843000001,517.1468004159304,0.772083884069616,514.1126006661129,2.7445589861696305,0.2896407636478764
24.25549105,518.3299561000001,517.1223051994701,1.207650900529984,514.0064255069346,2.832070774728585,0.28380891780686635
24.26277698,518.3797607,517.1027599210411,1.27700077895895,513.9007972025443,2.923811950909081,0.2781507675877281
24.27006291,518.3123779,517.0884331391527,1.2239447608473029,513.7957157529399,3.020057876668775,0.272659509543931
24.27734884,518.3641968000001,517.0796163790649,1.2845804209351854,513.691181158124,3.121106552116919,0.26732866882399414
24.28463476,518.6065674,517.0766263694783,1.5299410305217407,513.5871935604437,3.227280721650586,0.2621520873839972
24.29192069,518.5009766,517.0798075366913,1.4211690633086391,513.4837526744504,3.3389309840126717,0.2571238782282231
24.29920662,518.2990112,517.0895348342684,1.2094763657315752,513.3808586432447,3.4564377394047474,0.2522384516189915
24.30649255,518.2359619,517.1062168653373,1.129745034662733,513.2785114668268,3.580214927402332,0.24749047110811476
24.31377848,518.0452881,517.1302994285953,0.9149886714046715,513.1767111451964,3.7107134370161887,0.242874846382819
24.32106441,518.0750732,517.162269502,0.9128036980000616,513.0754576783524,3.848425103832959,0.23838671981450496
24.32835034,517.9719238,517.2026597365065,0.7692640634935515,512.974751066296,3.993887216356035,0.23402145385442671
24.33563627,518.0913696,517.2520535345653,0.839316065434673,512.874591309027,4.147687606322287,0.2297746192160403
24.34292219,518.3986816,517.3110907125862,1.0875908874138531,512.7749785428896,4.310470180312409,0.225641989384232
24.35020812,518.9555054,517.3804743623502,1.575031037649751,512.6759124944442,4.482942360227724,0.22161950767834346
24.35749405,519.0970459,517.4609777839069,1.6360681160931563,512.5773933007863,4.665881171617298,0.21770331150321412
24.36477998,519.0718994,517.5534532467908,1.5184461532091973,512.4794209619158,4.860142584547739,0.21388970032724874
24.37206591,518.6723633,517.658841566392,1.0135217336080586,512.3819954778323,5.066670955761824,0.21017513279781339
24.37935184,518.2263184,517.7781831492558,0.4481352507441443,512.2851168485358,5.286510082100571,0.2065562186193818
24.38663777,518.0582275,517.9126306645618,0.14559683543825486,512.1887850740268,5.520815879625393,0.2030297109096519
24.3939237,518.6732178,518.0634636167578,0.6097541832422166,512.0930001543052,5.770870963450732,0.19959249900179832
24.40120962,519.1244507,518.2321049024837,0.8923457975163274,511.99776221971024,6.038101076568693,0.19624160620470182
24.40849555,519.578125,518.4201411815673,1.15798381843274,511.90307100881273,6.32409600762064,0.19297416513389262
24.41578148,520.0397339,518.6293440013374,1.410389898662629,511.80892665270267,6.630629909361571,0.1897874392731315
24.42306741,520.2496947999999,518.8616968572896,1.3879979427102853,511.7153291513796,6.959688907132602,0.18667879877746318
24.43035334,520.2672119,519.1194254663618,1.1477864336382027,511.6222785048426,7.313501241755954,0.18364571976325753
24.43763927,519.5762938999999,519.4050334101083,0.17126048989155152,511.52977471309396,7.694572917775134,0.18068577923925253
24.4449252,519.1433716,519.7213439236737,-0.5779723236736345,511.43781777613276,8.105729497223404,0.17779665031753739
24.45221113,519.298584,520.0715490404517,-0.7729650404517088,511.34640769395855,8.550165248806218,0.17497609768697786
24.45949705,519.6283569,520.4592670085331,-0.8309101085330894,511.2555445909061,9.031500440558768,0.1722219770682306
24.46678298,520.1162109,520.8886130825293,-0.7724021825292766,511.165228217556,9.553852648837589,0.1695322161357177
24.47406891,520.3554077,521.3642778044381,-1.0088701044380741,511.0754586989933,10.121914272083426,0.16690483336128611
24.48135484,520.807251,521.8916261171458,-1.0843751171458962,510.9862360352163,10.741052162752057,0.16433791917750792
24.48864077,520.9716187,522.4768128388735,-1.505194138873435,510.89756022622805,11.417422976279736,0.1618296363657053
24.4959267,521.4341431,523.1269217330804,-1.6927786330803656,510.80943127202636,12.15811224425515,0.15937821679887249
24.50321263,521.9772949,523.8501328082742,-1.8728379082742777,510.72184917261256,12.971301677307698,0.1569819583540139
24.51049856,523.2593994,524.6559242163265,-1.3965248163265187,510.63481392798576,13.866471066356803,0.15463922198391153
24.51778448,524.2973022,525.5553153370477,-1.2580131370476693,510.54832565647666,14.85464124852277,0.152348432048183
24.52507041,525.7440186000001,526.5611684878679,-0.8171498878677994,510.46238412067396,15.948676306022362,0.150108061171625
24.53235634,526.9609985000001,527.6885425085685,-0.7275440085684295,510.37698943965734,17.163636422308784,0.14791664660241108
24.53964227,528.2415161,528.9551376350705,-0.7136215350705015,510.29214161342907,18.517223246452545,0.14577277518891152
24.5469282,529.3370972,530.3818315363079,-1.0447343363078971,510.2078406419878,20.030315810020312,0.1436750842997776
24.55421413,531.024353,531.993335207283,-0.9689822072830339,510.12408652533395,21.72762642227267,0.14162225967638947
24.56150006,533.2084961,533.8189927554597,-0.6104966554596558,510.04087926346756,23.638500458601264,0.1396130333908542
24.56878599,536.1276245,535.893753317169,0.23387118283108066,509.95821885638725,25.79788827887805,0.1376461819036675
24.57607191,539.1387329,538.2593408953705,0.8793920046294943,509.87610541642107,28.24751495211867,0.13572052683075964
24.58335784,542.8110962000001,540.965667950332,1.845428249668089,509.79453871816577,31.037294309497057,0.13383492266913807
24.59064377,546.7006226,544.0724550389413,2.628167561058717,509.71351887469746,34.2269478932664,0.13198827097735918
24.5979297,551.5444336,547.6510999776483,3.893333622351747,509.6330458860166,37.88787458347834,0.13017950815342644
24.60521563,556.5806274,551.7866585359907,4.793968864009344,509.55311975212226,42.105131177282864,0.12840760658557637
24.61250156,561.7113037,556.579729471857,5.131574228142995,509.4737404730163,46.97931742563739,0.12667157320333128
24.61978749,567.4903563999999,562.1477643096728,5.342592090327116,509.3949080486964,52.62788581288036,0.12497044809603954
24.62707342,574.1898804,568.6248796444892,5.565000755510823,509.3166224791639,59.18495386212991,0.12330330319533381
24.63435934,582.2009887999999,576.1584827285812,6.042506071418643,509.23888387074066,66.79792961460191,0.12166924323860837
24.64164527,591.1323242000001,584.899893691302,6.23243050869803,509.16169201003277,75.61813428562533,0.12006739564397909
24.6489312,601.0405272999999,594.9841950287431,6.056332271256792,509.08504700411186,85.78065110181126,0.11849692281995103
24.65621713,611.3956909,606.4928848034017,4.902806096598283,509.0089488529784,97.36697893836642,0.11695701205687849
24.66350306,622.5531006,619.3914015784258,3.161699021574236,508.933397556631,110.342557145047,0.11544687674774295
24.67078899,634.4194946,633.4366512827758,0.9828433172242512,508.858393115072,124.46429241231367,0.11396575539016435
24.67807492,646.3411255,648.0624801816788,-1.721354681678804,508.78393552829993,139.1660317427463,0.11251291063258105
24.68536085,658.0133667,662.2807253312455,-4.267358631245543,508.71002479631534,153.45961290656788,0.11108762836237557
24.69264677,667.8173218,674.6783172465873,-6.860995446587367,508.63666101943545,165.93196700841682,0.10968921873504761
24.6999327,675.3275146000001,683.6122824876547,-8.284767887654652,508.5638439962745,174.94012148368043,0.10831700769976291
24.70721863,680.0445557,687.6367767064086,-7.592221006408522,508.49157382790145,179.0382325307913,0.1069703477158317
24.71450456,681.3192749,686.0180555597221,-4.698780659722161,508.419850514314,177.49255643613247,0.10564860927571117
24.72179049,678.4429932,679.03857466976,-0.5955814697599635,508.34867405551495,170.5855494321338,0.10435118211132778
24.72907642,671.7684326,667.876714287831,3.8917183121690186,508.2780444515033,159.4955923618339,0.10307747449378082
24.73636235,662.1083984,654.149297333154,7.959101066846074,508.20796170227914,145.83950871831235,0.10182691256256766
24.74364828,649.9520874,639.4137200610214,10.53836733897856,508.13842580784194,131.1746953134966,0.10059893968291295
24.7509342,636.119751,624.8621407573889,11.257610242611008,508.0694368625045,116.69331087741438,0.09939301747011112
24.75822013,621.0674437999999,611.245102903253,9.822340896746823,508.0009946768905,103.1458996077536,0.09820861860893496
24.76550606,605.9506226,598.9390655183084,7.011557081691535,507.9330993460644,90.90892093602672,0.09704523621730468
24.77279199,592.300415,588.060857416314,4.239557583686064,507.8657508700253,80.09920416963533,0.09590237665338894
24.78007792,580.1220703,578.5726052652915,1.5494650347085326,507.7989492487736,70.67887645585299,0.09477956066492793
24.78736385,568.9881592,570.3577874402953,-1.369628240295242,507.7326944823094,62.53141663509646,0.09367632288947206
24.79464978,559.5786132999999,563.2691654965722,-3.6905521965722983,507.66698657063216,55.509586714565295,0.09259221137473247
24.80193571,551.7984008999999,557.1558595887359,-5.35745868873596,507.60182551374146,49.4625072878763,0.09152678711811986
24.80922163,545.1678467,551.8769677694742,-6.709121069474122,507.53721139994786,44.24927674447679,0.09047962504949521
24.81650756,539.376709,547.307225688165,-7.930516688164971,507.4731440518808,39.74463132840145,0.0894503078827018
24.82379349,534.2263793999999,543.3384229591409,-9.112043559140943,507.40962355860256,35.840360966208145,0.08843843433020515
24.83107942,529.7894897,539.878598015513,-10.089108315513045,507.3466499201113,32.444504482464026,0.08744361293774872
24.83836535,526.6489258,536.8503439664703,-10.201418166470262,507.2842231364066,29.479655366906364,0.08646546315728994
24.84565128,524.2090454,534.1888303434914,-9.979784943491381,507.2223432074902,26.88098352101637,0.08550361498483744
24.85293721,522.4157104,531.8398708320633,-9.424160432063331,507.16101013335947,24.594302990091585,0.08455770861222017
24.86022314,520.3320923,529.7581788715833,-9.426086571583255,507.1002239140171,22.574327563474014,0.08362739409219147
24.86750906,518.357605,527.9058605413506,-9.548255541350613,507.03998463176504,20.78316357732368,0.08271233226189241
24.87479499,517.1380005,526.2511301299179,-9.113129629917921,506.98029212124675,19.18902581924101,0.08181218943017457
24.88208092,516.1618041999999,524.7672647313367,-8.605460531336803,506.92114646551545,17.765191621207073,0.08092664461422841
24.88936685,515.1842651000001,523.4317188293287,-8.24745372932864,506.8625476645716,16.48911578054876,0.08005538420835531
24.89665278,514.3143921,522.2254085275683,-7.91101642756837,506.8044957184143,15.341714706180234,0.07919810297388297
24.90393871,513.678833,521.1321228835967,-7.4532898835966535,506.74699062704394,14.306777752779753,0.07835450377300611
24.91122464,513.3276367,520.1380417847549,-6.8104050847549615,506.6900323904615,13.370485096980927,0.07752429731243772
24.91851057,512.6923828,519.2313407643917,-6.53895796439167,506.633621008667,12.521012553828188,0.07670720189647041
24.92579649,512.5508423,518.4018676345379,-5.851025334537894,506.57775655795785,11.748208132295815,0.07590294428420907
24.93308242,512.1063843000001,517.6408710528,-5.534486752799921,506.52243888498697,11.043320912750445,0.07511125506254784
24.94036835,512.0342406999999,516.9407870572313,-4.906546357231377,506.46766806680307,10.398787115380568,0.07433187504772164
24.94765428,511.8269043000001,516.2950521474903,-4.468147847490229,506.4134441034066,9.808043493444098,0.07356455063964706
24.95494021,512.0239258,515.6979531775049,-3.674027377504899,506.35976699479625,9.265377147979585,0.07280903472907442
24.96222614,512.1881103999999,515.1445013667494,-2.9563909667494954,506.3066367409738,8.765799539276191,0.0720650864994496
24.96951207,512.3291016,514.6303270414907,-2.3012254414907147,506.2540533419392,8.304941228315723,0.07133247123578587
24.976798,512.3723144999999,514.1515914045016,-1.7792769045016712,506.2020167976916,7.878963646669742,0.07061096014027286
24.98408393,511.7094421,513.7049123345869,-1.9954702345868895,506.150527108231,7.484484896201516,0.06990033015434187
24.99136985,510.743103,513.2873023355695,-2.5441993355694876,506.0995843431019,7.118517627727126,0.069200364740431
24.99865578,509.8348694,512.8961132911955,-3.061243891195545,506.0491883624645,6.778414078842983,0.06851084988805668
25.00594171,509.6168213,512.5289949009879,-2.912173600987842,505.99933923661547,6.461824084654817,0.06783157971759199
25.01322764,509.73724369999996,512.1838540245466,-2.4466103245466115,505.9500369655534,6.1666547065246196,0.06716235246859263
25.02051357,510.27032469999995,511.8588225288474,-1.5884978288474372,505.9012815492788,5.891038008250072,0.06650297131851762
25.0277995,510.57318119999996,511.55222922965487,-0.9790480296549049,505.85307298779117,5.633302997625179,0.0658532442385475
25.03508543,510.8364868,511.26257577948513,-0.4260889794851437,505.8054112810905,5.391951514540339,0.0652129838542906
25.04237136,510.885437,510.9885158888779,-0.10307888887786021,505.7582964291769,5.165637452389813,0.06458200731117927
25.04965728,510.62866210000004,510.72883771837604,-0.10017561837599942,505.71172849559025,4.953149085794049,0.0639601369917415
25.05694321,509.7967834,510.4824469164883,-0.6856635164883187,505.6657073525016,4.753392366998411,0.06334719698829658
25.06422914,509.65338130000004,510.24835524322083,-0.5949739432207934,505.6202330641995,4.5653791609191625,0.06274301810217295
25.07151507,509.1792297,510.0256673596199,-0.8464376596198804,505.5753056306853,4.388214294634736,0.06214743429985689
25.078801,508.88610839999996,509.8135709221693,-0.9274625221693213,505.53092505195764,4.221085586752596,0.06156028345905137
25.08608693,508.2355652,509.6113275953289,-1.3757623953288771,505.4870913280165,4.063254860053657,0.0609814072587247
25.09337286,508.1623230000001,509.41826516966955,-1.2559421696694812,505.4438044588637,3.914050059733071,0.060410651072749816
25.10065879,508.50476069999996,509.23377063422856,-0.7290099342285998,505.4010644444984,3.7728583258631794,0.059847863866991854
25.10794471,509.1255798,509.05728431140824,0.06829548859178658,505.3588713424547,3.639120070097451,0.059292898856119956
25.11523064,509.5651245,508.88829351296806,0.6768309870319626,505.317225036913,3.5123228656838674,0.05874561037120947
25.12251657,509.82583619999997,508.72632922843604,1.099506971563926,505.27612558615874,3.3919977839409907,0.05820585833632173
25.1298025,509.20645139999993,508.57096092418993,0.635490475810002,505.2355729901915,3.2777144288775286,0.05767350512090218
25.13708843,508.5307007,508.421793042367,0.10890765763298305,505.19556724901076,3.1690773771368916,0.057148416219356304
25.14437436,507.938446,508.27846166611414,-0.3400156661141409,505.15610836261794,3.0657228433298354,0.056630460166356575
25.15166029,508.2355652,508.14063154768917,0.09493365231082862,505.11719633101256,2.967315708221788,0.056119508454816815
25.15894622,508.3434448,508.00799345527616,0.3354513447238219,505.0788311541942,2.8735468656255376,0.055615435456430946
25.16623214,508.3293762,507.88026197234285,0.44911422765716225,505.04101288369384,2.7841309696263195,0.055118119022683376
25.17351807,507.7436218,507.75717267774246,-0.013550877742432021,505.0037414156991,2.6988038243540973,0.05462743768926487
25.180804,507.509491,507.638481290063,-0.1289902900629727,504.9670168024918,2.617321212872244,0.05414327469896847
25.18808993,507.50552369999997,507.52396124638284,-0.018437546382870096,504.9308390440715,2.539456687119117,0.05366551519226011
25.19537586,507.6860352,507.41340233852696,0.2726328614730278,504.8952081404391,2.4650001512613646,0.05319404682654152
25.20266179,507.3217163,507.30660932283297,0.01510697716702225,504.8601240915932,2.3937564715294557,0.05272875971030186
25.20994772,507.2472534,507.2034006652323,0.043852734767654056,504.82558689753523,2.3255442213578386,0.05226954633927227
25.21723365,507.2245483,507.103607406855,0.12094089314496159,504.79159655826425,2.2601945470562748,0.05181630153450734
25.22451957,507.651062,507.0070722675133,0.6439897324867161,504.7581531193068,2.1975502252141075,0.051368922992386955
25.2318055,507.7213745,506.9136481894649,0.8077263105351449,504.7252564888604,2.137464391826152,0.050927308778307076
25.23909143,507.4842834,506.8231982873318,0.661085112668161,504.69290671319914,2.0798002131785203,0.05049136095415113
25.24637736,507.0971069,506.7355945462256,0.36151235377440116,504.6611037923267,2.024429770839488,0.05006098305944056
25.25366329,507.46636960000006,506.65071725793155,0.8156523420685176,504.62984772624213,1.9712334510132257,0.04963608067615989
25.26094922,507.897644,506.56845438457964,1.3291896154203755,504.5991385149441,1.9200993082584097,0.049216561377113235
25.26823515,508.09918210000006,506.48870097826307,1.6104811217369956,504.5689761584331,1.870922485154199,0.048802334675799884
25.27552108,508.0368347,506.41135865106827,1.6254760489317164,504.53936065670905,1.8236046823814456,0.04839331197775203
25.282807,507.4925232,506.3363351920201,1.1561880079798925,504.510292049295,1.7780537356408872,0.04798940708418319
25.29009293,506.7589416999999,506.26354371501435,0.49539798498557275,504.4817702563946,1.7341829246840277,0.047590533935698884
25.29737886,506.1569214,506.19290287026803,-0.035981470268040994,504.4537953182826,1.6919109420917082,0.04719660989375528
25.30466479,505.91091919999997,506.1243360568529,-0.21341685685291623,504.42636723495707,1.6511612684227823,0.04680755347304828
25.31195072,506.3534851,506.057771185233,0.29571391476702047,504.39948600641947,1.6118618939561555,0.04642328485734105
25.31923665,506.5571289,505.99314036295675,0.563988537043258,504.3731516326693,1.573945004428843,0.046043725858631326
25.32652258,506.7553711,505.93037960553573,0.8249914944642569,504.34736411370477,1.5373466919534933,0.04566879987748176
25.33380851,507.2112732,505.86942857023524,1.3418446297647506,504.3221234495286,1.5020066888422074,0.045298431864469586
25.34109443,507.70126339999996,505.8102303907865,1.8910330092134586,504.29742967365655,1.467868168348071,0.04493254878185955
25.34838036,507.6162109,505.7527311284752,1.8634797715247942,504.2732827183045,1.434877332606084,0.04457107756464802
25.35566629,507.3905945,505.6968800505552,1.6937144494448262,504.24968261773984,1.4029834847172378,0.04421394809809291
25.36295222,507.1012878,505.64262910981466,1.4586586901853593,504.2266293719622,1.3721386466839234,0.04386109116855292
25.37023815,507.0250244,505.58993284840113,1.4350915515988731,504.20412298097153,1.3422974284943379,0.04351243893527463
25.37752408,506.93347170000004,505.5387482324765,1.3947234675235336,504.18216344476787,1.3134168628107705,0.04316792489786183
25.38481001,506.85519410000006,505.48903449903344,1.3661596009666255,504.16075076335164,1.285456251817123,0.042827483864642704
25.39209594,506.82629389999994,505.4407530138615,1.3855408861384149,504.1398849367233,1.258377025216291,0.042491051921901425
25.39938186,506.73925779999996,505.393867203157,1.3453905968429467,504.1195659923942,1.2321426439052143,0.042158566857611664
25.40666779,506.7328796,505.34834217564764,1.3845374243523452,504.09979387458907,1.206718334746197,0.041829966312394926
25.41395372,506.4290466,505.3041449948761,1.1249016051239096,504.0805686115714,1.1820711928155805,0.04150519048910632
25.42123965,506.1712646000001,505.26124431414314,0.9100202858569446,504.0618902033416,1.1581699305069362,0.041184180294599686
25.42852558,505.97546389999997,505.2196103433399,0.7558535566600426,504.0437586498979,1.134984815670116,0.04086687777194331
25.43581151,506.38516239999996,505.17921475724177,1.2059476427581899,504.0261739512421,1.1124875799253957,0.040553226074318195
25.44309744,506.60140989999996,505.14003061002165,1.4613792899783107,504.0091361073737,1.0906513332083465,0.04024316943961525
25.45038337,506.87048339999996,505.1020322555249,1.7684511444750797,503.99264511829233,1.069450484066861,0.03993665316570529
25.45766929,506.7748718,505.06519532262996,1.709676477370067,503.9767010055057,1.0488606931243956,0.039633623999908496
25.46495522,506.7185669,505.0294964451157,1.6890704548843019,503.9613037252484,1.0288586914105597,0.039334028456708296
25.47224115,506.69198610000007,504.9949135000138,1.6970725999862566,503.94645329977766,1.0094223849458601,0.03903781529028557
25.47952708,506.4599915,504.96142534308655,1.498566156913455,503.9321497290948,0.9905306801877903,0.038744933803949395
25.48681301,506.13677980000006,504.92901180333865,1.2077679966614028,503.9183930131994,0.972163455892429,0.038455334246784136
25.49409894,506.0703735,504.8976536298049,1.1727198701951238,503.905183152091,0.954301509921291,0.038168967792565706
25.50138487,506.1938477,504.86733244169596,1.3265152583040276,503.89252014577005,0.9369265094067045,0.03788578651922595
25.5086708,506.18246460000006,504.83803068166014,1.3444339183399165,503.8804039942356,0.9200209440356977,0.03760574338884475
25.51595672,506.10540769999994,504.80973161010894,1.2956760898910034,503.86883471299234,0.9035681045104185,0.03732879260617537
25.52324265,506.3752747,504.7824191100877,1.5928555899122898,503.857812270282,0.8875519517222541,0.037054888083432214
25.53052858,506.75152589999993,504.75607788165456,1.995448018345371,503.8473366823591,0.8719572135930308,0.036783985702397
25.53781451,507.013916,504.73069324886677,2.2832227511332235,503.8374079492237,0.8567692578713303,0.03651604177173815
25.54510044,506.6087952,504.70625116518147,1.9025440348185043,503.8280260708757,0.8419740809141157,0.036251013391660224
25.55238637,506.2265625,504.6827381813579,1.5438243186421232,503.81919104731423,0.8275582756068662,0.03598885843676581
25.5596723,505.809845,504.6601414152534,1.1497035847465895,503.8109028785393,0.8135090011747516,0.035729535539350606
25.56695823,505.62313839999996,504.6384485233848,0.9846898766151639,503.8031615645532,0.7998139547584892,0.03547300407311532
25.57424415,505.16033939999994,504.61764770207174,0.5426916979282055,503.79596711485283,0.7864613627351593,0.03521922448373098
25.58153008,504.94506839999997,504.5977275492221,0.3473408507778686,503.78931950969036,0.7734398826478833,0.03496815688387726
25.58881601,505.05041500000004,504.57867721178843,0.4717377882116125,503.7832187593149,0.7607386893455763,0.034719763127952316
25.59610194,505.6582336,504.5604862479026,1.0977473520974286,503.77766486372684,0.748347378775374,0.03447400540037026
25.60338787,505.9902649,504.5431446348299,1.4471202651700992,503.77265782292625,0.736255965352246,0.0342308465513913
25.6106738,506.22705080000003,504.5266427489447,1.7004080510553194,503.76819763691174,0.724454861949879,0.03399025008310797
25.61795973,505.9820557,504.51097134681885,1.4710843531811406,503.7642843056856,0.7129348609975131,0.033752180135776085
25.62524566,505.44177249999996,504.49612154733376,0.9456509526661989,503.76091782924595,0.701687116613335,0.033516601474476916
25.63253158,505.0557556,504.48208483349197,0.5736707665080303,503.75809821108896,0.6907031426086178,0.03328347979439674
25.63981751,504.7272949,504.46885296047196,0.2584419395280406,503.75582544347344,0.6799747365668415,0.03305278043165927
25.64710344,504.66812130000005,504.45641805607124,0.21170324392880957,503.75409953064536,0.6694940551552306,0.03282447027063622
25.65438937,504.625824,504.44477252820616,0.1810514717938645,503.7529204726047,0.6592535391527479,0.032598516448688095
25.6616753,505.0316162,504.4339090711567,0.5977071288432967,503.75228826935063,0.64924591514005,0.03237488666600079
25.66896123,505.01885989999994,504.42382065270397,0.595039247295972,503.75220292088443,0.6394641826454878,0.03215354917406223
25.67624716,505.32373049999995,504.41450050192947,0.9092299980704865,503.7526644272052,0.6299016019598237,0.03193447276441516
25.68353309,505.1175232,504.40594209765123,0.7115811023487595,503.75367278831345,0.6205516825801014,0.03171762675767452
25.69081901,505.0374756,504.3981391676415,0.6393364323585047,503.7552280016989,0.611408184656677,0.03150298128591329
25.69810494,504.9270325,504.39108563641184,0.5359468635881512,503.75733007163126,0.6024650586737846,0.03129050610680569
25.70539087,505.00302120000003,504.3847756795666,0.6182455204334474,503.75997899635104,0.5937165108545738,0.03108017236096211
25.7126768,504.98422239999996,504.37920367054227,0.6050187294576972,503.76317477585644,0.5851569433052605,0.030871951380559332
25.71996273,505.12020870000003,504.3743641829142,0.7458445170858568,503.7669174101502,0.5767809577882724,0.03066581497569585
25.72724866,505.17654419999997,504.3702519819034,0.806292218096587,503.77120689923186,0.5685833472466417,0.03046173542486603
25.73453459,505.3034363,504.366862016311,0.9365742836889694,503.7760432431005,0.5605590877448315,0.030259685465656518
25.74182052,505.1545105000001,504.364189410844,0.7903210891560661,503.7814264417557,0.5527033308026772,0.03005963828565584
25.74910644,505.33776860000006,504.36222946101634,0.97553913898372,503.78735648668453,0.54501140654773,0.02986156778408425
25.75639237,505.6887206999999,504.36097761641065,1.3277430835892687,503.7938333941638,0.5374787747684124,0.029665447478419163
25.7636783,505.36346439999994,504.3604294901936,1.0030349098063311,503.8008571564301,0.5301010816365317,0.0294712521269871
25.77096423,505.2878418000001,504.36058084107736,0.9272609589227159,503.8084277734838,0.5228741109629895,0.029278956630591865
25.77825016,505.30126950000005,504.3614275704882,0.9398419295118288,503.81654524532496,0.5157937888656066,0.029088536297622543
25.78553609,505.3807983,504.3629657168391,1.0178325831608959,503.82520957195356,0.5088561780493736,0.028899966836139178
25.79282202,505.15332029999996,504.36519145006866,0.7881288499312973,503.8344207533696,0.5020574723529289,0.028713224346138568
25.80010795,505.1043091,504.36810106643037,0.7362080335696533,503.8441787895713,0.4953939915470995,0.028528285311992575
25.80739387,505.59060669999997,504.37169097813734,1.2189157218626292,503.8544836660435,0.48886218524860037,0.02834512684523305
25.8146798,505.66867069999995,504.3759577292494,1.2927129707505287,503.86533541106974,0.48245859250543627,0.028163725674225742
25.82196573,505.56823729999996,504.38089796158755,1.1873393384124142,503.87673401088387,0.4761798910583251,0.02798405964538041
25.82925166,505.27062989999996,504.3865084291822,0.8841214708177745,503.8886794654859,0.47002285698802554,0.02780610670828756
25.83653759,504.999115,504.3927859896815,0.6063290103185182,503.90117177487446,0.46398436964549655,0.027629845161567336
25.84382352,504.8325806,504.39972760040723,0.4328529995927397,503.91421093905,0.45806140771093967,0.027455253646262685
25.85110945,504.53454589999996,504.40733031457904,0.12721558542091316,503.92779695801255,0.4522510454270873,0.02728231113937927
25.85839538,504.0716858,504.4155912777085,-0.3439054777084607,503.941929831763,0.4465504489979057,0.027110996947565698
25.8656813,504.0229797,504.42450771145957,-0.4015280114595612,503.9566095397772,0.44095688074957134,0.02694129093276238
25.87296723,504.02056880000004,504.43407696020273,-0.41350816020269576,503.97183612235176,0.4354676652743099,0.026773172576672846
25.88025316,503.9929199,504.4442964144214,-0.4513765144213835,503.9876095597133,0.43008023233576037,0.02660662237234796
25.88753909,503.57485959999997,504.4551635557468,-0.8803039557468537,504.00392985186227,0.4247920830000283,0.026441620884531093
25.89482502,503.58102419999994,504.4666759422731,-0.8856517422731827,504.02079699879823,0.4196007944968512,0.026278148978019198
25.90211095,503.19915769999994,504.47883120578587,-1.2796735057859223,504.03821100052073,0.4145040174529943,0.026116187812122493
25.90939688,502.91714479999996,504.4916270491085,-1.5744822491085415,504.05617185703113,0.4094994732421334,0.0259557188352442
25.91668281,502.9894409,504.50506124355456,-1.5156203435545876,504.07467956832943,0.40458495144558215,0.025796723779575165
25.92396873,503.3360596,504.51913160674167,-1.1830720067416678,504.0937341078866,0.39975831398393763,0.025639184871135607
25.93125466,503.5090027,504.53383607837605,-1.0248333783760586,504.1133355280076,0.39501746640664687,0.025483083961800216
25.93854059,503.83273319999995,504.5491726021365,-0.7164394021365297,504.13348380291654,0.3903603953983026,0.0253284038216316
25.94582652,504.0056458000001,504.5651391998969,-0.5594933998968372,504.15417893261247,0.3857851400172896,0.02517512726714653
25.95311245,503.7148438,504.5817339507914,-0.8668901507913915,504.17542091709583,0.3812897963217515,0.02502323737376973
25.96039838,503.3602905,504.5989549892321,-1.2386644892320646,504.19720975636665,0.376872515394253,0.024872717471167736
25.96768431,502.7345581,504.6168005030094,-1.8822424030093998,504.2195454504249,0.3725315014458255,0.024723551138681733
25.97497024,502.9902039,504.6352687314663,-1.6450648314663,504.2424279992697,0.36826500999570866,0.024575722200854598
25.98225617,503.43438719999995,504.6543579637475,-1.2199707637475399,504.265857402901,0.3640713461234207,0.02442921472305231
25.98954209,503.50100710000004,504.6740665096441,-1.173059409644054,504.28983362803865,0.35994886839986123,0.024284013205576726
25.99682802,503.7732544,504.6943928070184,-0.9211384070184181,504.31435674049453,0.35589596473979973,0.024140101784099824
