Repository: r-a-morrison/fe_alloy_sound_velocities

# Fe Alloy Sound Velocities
by Rachel Morrison

This is a repository of my graduate research on iron-nickel sound velocities at extreme pressures. This research contributes to our understanding of the thermodynamics of the inner core of the Earth. 

Morrison, R. A., et al., High pressure thermoelasticity and sound velocities of Fe-Ni-Si alloys (2019), *Physics of the Earth and Planetary Interiors*, Volume 294, [https://doi.org/10.1016/j.pepi.2019.05.011](https://doi.org/10.1016/j.pepi.2019.05.011).

Extensive supplementary information is also available at the above link.

Note: A word of caution. Binary files (.pdf, .ai, etc.) are included for completeness. Normally these should be left out of version control so git doesn't mess these up in merge conflicts. Use at your own risk.

## Abstract
The Earth's iron-dominant core is known to contain nickel from cosmochemical analysis and some amount of light elements from geophysical constraints on density and seismic wave velocities. Although there have been several studies to constrain thermoelastic properties of iron-alloys, there has been no systematic study on the effects of nickel and light elements on properties of iron using the same experimental methods and data analysis approach.

We conducted nuclear resonant inelastic X-ray scattering and X-ray diffraction experiments on body-centered cubic and hexagonal close-packed (hcp) Fe0.91Ni0.09 and Fe0.8Ni0.1Si0.1 up to 104 GPa and 86 GPa, respectively, and compare to similar measurements conducted on hcp-Fe up to 171 GPa. Specifically, we determine the Debye sound velocity from the low-energy transfer region of the (partial) phonon density of states (DOS) using the equation of state determined for each material and a new approach which utilizes information criteria and probability distributions. Nickel decreases the shear velocity of iron, while 10 at% Si has little to no effect on the shear velocity of Fe0.91Ni0.09. We observe that the shape of the phonon DOS of these alloys remains similar with increasing pressure.

In the measured compression range, we therefore apply a generalized scaling law to describe the volume dependence of the phonon DOS and find that the vibrational Grüneisen parameters of hcp-Fe0.91Ni0.09 are nearly indistinguishable from those hcp-Fe and those for Fe0.8Ni0.1Si0.1 trend lower. From the vibrational free energy, we constrain the harmonic vibrational component of thermal pressure, which shows a significant positive deviation from theoretical calculations of hcp-Fe at pressures and temperatures of Earth's core. Collectively, our results demonstrate that the effects of nickel should be considered when modeling iron-rich planetary cores.

File: 010_XRDAnalysis/FeNiSi/FeNiSi_DAC13_P1b_020/FeNiSi_DAC13_P1b_020_curves.csv (part 1 of 3)
2theta,Intensity,Model,Residual,Background,hcp FeNiSi
22.00479612,1076.934082,1078.213947636212,-1.27986563621198,1078.1564664590005,0.057481177211566245
22.01216174,1076.3438720000001,1078.1076104324957,-1.7637384324955292,1078.049618116412,0.057992316083660816
22.01952737,1076.789551,1078.001335370909,-1.2117843709088447,1077.9428248193547,0.05851055155432973
22.02689299,1076.709717,1077.8951228734388,-1.1854058734388673,1077.836086857806,0.05903601563275933
22.03425861,1076.625,1077.7889729323326,-1.1639729323326264,1077.7294040867403,0.05956884559242588
22.04162423,1075.749268,1077.6828856874138,-1.9336176874137436,1077.622776506157,0.0601091812567598
22.04898985,1075.151367,1077.5768612818472,-2.42549428184725,1077.516204116056,0.060657165791069265
22.05635548,1075.338745,1077.4708997184202,-2.1321547184202245,1077.4096867718615,0.06121294655878582
22.0637211,1075.858765,1077.3650014349935,-1.506236434993525,1077.3032247628012,0.06177667219226774
22.07108672,1075.706055,1077.2591664414458,-1.553111441445708,1077.196817944223,0.06234849722283393
22.07845234,1075.229126,1077.1533948953079,-1.9242688953079323,1077.090466316128,0.06292857917985192
22.08581797,1074.534546,1077.0476868144933,-2.5131408144932266,1076.9841697342383,0.06351708025492785
22.09318359,1073.59729,1076.9420426513918,-3.3447526513919,1076.8779284871832,0.06411416420858926
22.10054921,1073.39978,1076.8364624318924,-3.43668243189245,1076.7717424306106,0.06472000128183275
22.10791483,1073.4311519999999,1076.730946329655,-3.2997943296550147,1076.665611564521,0.06533476513401232
22.11528045,1073.387695,1076.625494522676,-3.2377995226761414,1076.5595358889136,0.06595863376253357
22.12264608,1072.829346,1076.5201070503867,-3.6907610503867545,1076.453515259887,0.06659179049982462
22.1300117,1072.356934,1076.4147843860178,-4.05785038601789,1076.3475499653198,0.06723442069802622
22.13737732,1071.878052,1076.309526578262,-4.431474578261941,1076.2416398612352,0.06788671702688388
22.14474294,1071.830688,1076.2043338238273,-4.373645823827246,1076.1357849476333,0.06854887619398377
22.15210856,1071.3244630000002,1076.0992063244632,-4.774743324463088,1076.0299852245141,0.06922109994918436
22.15947419,1071.385498,1075.994144144525,-4.6086461445249824,1075.9242405483499,0.06990359617511525
22.16683981,1071.463989,1075.8891477816007,-4.425158781600658,1075.818551206271,0.07059657532967552
22.17420543,1072.181274,1075.7842173108486,-3.602943310848559,1075.7129170546743,0.07130025617420857
22.18157105,1072.437866,1075.6793529558176,-3.2414869558176633,1075.6073380935607,0.07201486225700693
22.18893668,1072.666382,1075.5745548037098,-2.9081728037097037,1075.5018141797013,0.07274062400846952
22.1963023,1072.381836,1075.4698233746024,-3.087987374602335,1075.3963455996277,0.07347777497458614
22.20366792,1072.65686,1075.3651587679628,-2.7082987679627877,1075.2909322100365,0.07422655792618205
22.21103354,1072.6485599999999,1075.2605612320672,-2.612001232067314,1075.1855740109281,0.07498722113906992
22.21839916,1072.83728,1075.1560310218888,-2.318751021888829,1075.0802710023022,0.07576001958657122
22.22576479,1072.2146,1075.0515682575444,-2.836968257544413,1074.975023041306,0.07654521623831155
22.23313041,1071.955933,1074.947173491734,-2.991240491734061,1074.8698304137204,0.07734307801368727
22.24049603,1071.787231,1074.8428468590398,-3.05561585903979,1074.7646929766172,0.07815388242268935
22.24786165,1072.741577,1074.7385886435727,-1.997011643572705,1074.6596107299968,0.07897791357598323
22.25522727,1072.86792,1074.6343991373712,-1.7664791373713342,1074.554583673859,0.07981546351210396
22.2625929,1072.891357,1074.5302784993714,-1.6389214993714631,1074.4496116657251,0.08066683364631366
22.26995852,1072.438232,1074.4262273210547,-1.9879953210547683,1074.3446949906277,0.08153233042699343
22.27732414,1072.533203,1074.3222457785978,-1.7890427785978318,1074.2398335060125,0.08241227258532426
22.28468976,1072.471802,1074.2183341987445,-1.7465321987444895,1074.1350272118802,0.08330698686434602
22.29205538,1072.544189,1074.114492917749,-1.5703039177490155,1074.0302761082303,0.08421680951878725
22.29942101,1072.016479,1074.0107221409169,-1.9942431409169785,1073.9255800529593,0.08514208795764079
22.30678663,1071.344971,1073.9070225064486,-2.562051506448597,1073.8209393303496,0.08608317609899233
22.31415225,1071.005493,1073.8033942405575,-2.7979012405576213,1073.7163537982226,0.0870404423348832
22.32151787,1071.192993,1073.6998377215657,-2.5068447215658125,1073.6118234565781,0.08801426498747232
22.3288835,1071.583862,1073.596353199018,-2.0124911990180863,1073.507348163612,0.08900503540598635
22.33624912,1070.5545650000001,1073.4929413561051,-2.938376356104982,1073.4029282030078,0.09001315309735583
22.34361474,1070.650269,1073.3896024672613,-2.7393334672613037,1073.2985634328863,0.09103903437494527
22.35098036,1070.3496089999999,1073.2863369608785,-2.9367279608786703,1073.1942538532473,0.09208310763124279
22.35834598,1070.42749,1073.1831452794495,-2.7556552794494564,1073.0899994640909,0.09314581535866881
22.36571161,1069.404541,1073.0800277403719,-3.6754867403717526,1072.9858001239875,0.09422761638449821
22.37307723,1068.814209,1072.9769850966698,-4.162776096669859,1072.8816561158715,0.09532898079825176
22.38044285,1068.596558,1072.8740176979145,-4.277459697914537,1072.7775672982377,0.09645039967679983
22.38780847,1068.9165039999998,1072.7711260513347,-3.8546220513349,1072.6735336710867,0.09759238024796879
22.39517409,1069.688965,1072.6683106828884,-2.979345682888379,1072.5695552344182,0.09875544847024839
22.40253972,1070.6872560000002,1072.5655719990866,-1.8783159990864533,1072.4656318471777,0.09994015190876446
22.40990534,1070.8808589999999,1072.4629108462218,-1.5820518462219297,1072.3617637915495,0.10114705467231225
22.41727096,1070.370483,1072.3603276750353,-1.9898446750353287,1072.2579509264037,0.10237674863150424
22.42463658,1070.36438,1072.2578231005184,-1.8934431005184251,1072.1541932517407,0.1036298487776264
22.43200221,1071.1682130000002,1072.155397625356,-0.9871846253558942,1072.0504906268052,0.10490699855081817
22.43936783,1071.615601,1072.0530521982926,-0.4374511982925924,1071.9468433331826,0.1062088651098853
22.44673345,1071.332764,1071.9507873823056,-0.6180233823056369,1071.8432512300424,0.10753615226331147
22.45409907,1071.111328,1071.8486039138136,-0.7372759138136189,1071.7397143173848,0.10888959642870241
22.46146469,1071.1713869999999,1071.7465025668018,-0.5751155668019692,1071.6362325952098,0.11026997159210317
22.46883032,1072.1816410000001,1071.6444840180523,0.5371569819478736,1071.532805923137,0.11167809491531465
22.47619594,1072.003174,1071.5425494052256,0.4606245947743446,1071.429434582002,0.11311482322363875
22.48356156,1072.037476,1071.4406995005618,0.5967764994381923,1071.3261184313499,0.1145810692120077
22.49092718,1071.061279,1071.3389352703982,-0.27765627039821084,1071.2228574711803,0.11607779921793551
22.4982928,1071.139038,1071.2372577427202,-0.09821974272017542,1071.1196517014932,0.11760604122705867
22.50565843,1069.8826900000001,1071.135667876242,-1.2529778762418573,1071.016500982283,0.11916689395892038
22.51302405,1069.675659,1071.0341671198696,-1.3585081198696116,1070.9134055936363,0.12076152623336131
22.52038967,1069.508911,1070.9327565941094,-1.4238455941094799,1070.8103653954722,0.12239119863712816
22.52775529,1069.887573,1070.831437653046,-0.9438646530459209,1070.7073803877906,0.12405726525519546
22.53512092,1070.783081,1070.7302116205174,0.05286937948267223,1070.6044504308854,0.12576118963201643
22.54248654,1071.49646,1070.6290803527727,0.8673796472273807,1070.501575804244,0.12750454852858004
22.54985216,1072.216553,1070.5280454286751,1.6885075713248625,1070.3987563680853,0.1292890605898304
22.55721778,1073.036499,1070.4271087162874,2.609390283712628,1070.2959921224092,0.131116593878287
22.5645834,1072.73645,1070.3262722542888,2.4101777457112803,1070.1932830672156,0.1329891870732166
22.57194903,1072.508423,1070.2255381366344,2.2828848633655525,1070.0906290631733,0.134909073461115
22.57931465,1071.914551,1070.1249090835418,1.7896419164583222,1069.9880303890197,0.13687869452203805
22.58668027,1072.524658,1070.024387648028,2.500270351971949,1069.885486905349,0.1389007426792306
22.59404589,1072.5817869999998,1069.9239767936,2.657810206399745,1069.7829986121608,0.14097818143928476
22.60141151,1072.709351,1069.8236797916784,2.8856712083215825,1069.6805655094554,0.14311428222291656
22.60877714,1071.899048,1069.7235001240929,2.175547875907114,1069.5781874582756,0.1453126658173478
22.61614276,1071.508911,1069.6234420699984,1.8854689300014797,1069.4758647366102,0.14757733338813034
22.62350838,1071.289917,1069.5235099379297,1.766407062070357,1069.3735972054274,0.14991273250223405
22.630874,1071.188965,1069.4237086637372,1.765256336262837,1069.2713848647272,0.1523237990100544
22.63823963,1070.9526369999999,1069.3240435991738,1.6285934008260483,1069.1692275758526,0.15481602332125388
22.64560525,1070.9729,1069.2245211196066,1.7483788803933749,1069.0671256161927,0.1573955034138186
22.65297087,1071.530396,1069.1251478861848,2.4052481138153325,1068.9650788470153,0.16006903916956644
22.66033649,1071.6657710000002,1069.0259314693974,2.639839530602785,1068.8630872683207,0.16284420107665448
22.66770211,1071.724976,1068.9268803045707,2.7980956954293106,1068.7611508801083,0.16572942446235275
22.67506774,1071.8751220000001,1068.8280036582044,3.0471183417957945,1068.6592695440966,0.16873411410775963
22.68243336,1072.61792,1068.729312275484,3.8886077245158504,1068.5574435369244,0.1718687385596046
22.68979898,1072.49707,1068.6308176967766,3.866252303223291,1068.4556727202353,0.1751449765412683
22.6971646,1072.1877439999998,1068.5325329288291,3.6552110711706973,1068.3539570940284,0.17857583480082778
22.70453022,1071.817261,1068.4344724573227,3.38278854267719,1068.2522966583042,0.18217579901852549
22.71189585,1071.7436519999999,1068.336652274987,3.406999725012838,1068.1506912751552,0.18596099983194747
22.71926147,1071.179443,1068.239090588035,2.940352411965023,1068.049141220471,0.18994936756404499
22.72662709,1070.734375,1068.1418072105457,2.5925677894542787,1067.9476463562696,0.19416085427610683
22.73399271,1069.884888,1068.044824303974,1.8400636960259362,1067.846206682551,0.19861762142316275
22.74135833,1069.842041,1067.9481664697369,1.893874530263247,1067.744822199315,0.2033442704218149
22.74872396,1069.977173,1067.851860862829,2.125312137171022,1067.6434927690284,0.20836809380066199
22.75608958,1070.8754880000001,1067.7559379779304,3.1195500220696886,1067.5422186668322,0.213719311098151
22.7634552,1070.928589,1067.6604311487388,3.2681578512613214,1067.440999755119,0.21943139361969324
22.77082082,1070.472534,1067.5653773765112,2.907156623488845,1067.3398360338883,0.22554134262280115
22.77818645,1069.478638,1067.4708173979184,2.007820602081665,1067.238727365907,0.23209003201139522
22.78555207,1069.009033,1067.376796547272,1.632236452727966,1067.1376740257163,0.2391225215558342
22.79291769,1068.659668,1067.2833643585363,1.3763036414636645,1067.0366758760083,0.24668848252795209
22.80028331,1068.98645,1067.1905754753716,1.7958745246285162,1066.935732916783,0.25484255858859767
22.80764893,1069.3491210000002,1067.0984899418388,2.250631058161389,1066.8348451480404,0.26364479379839445
22.81501456,1069.054199,1067.0071735220938,2.047025477906118,1066.7340124329216,0.27316108917211324
22.82238018,1069.200684,1066.916698661922,2.283985338077855,1066.633235045219,0.283463616703158
22.8297458,1068.974731,1066.8271442345274,2.1475867654726244,1066.532512847999,0.29463138652850435
22.83711142,1068.796143,1066.7385965498672,2.0575464501328042,1066.4318458412617,0.30675070860536646
22.84447704,1068.456299,1066.6511497639553,1.805149236044599,1066.331234025007,0.3199157389483348
22.85184267,1068.362183,1066.564906316731,1.7972766832690468,1066.2306772627508,0.33422905398025016
22.85920829,1067.959839,1066.4799779715572,1.4798610284428833,1066.1301758275363,0.34980214402085313
22.86657391,1068.098145,1066.3964857018632,1.7016592981367467,1066.0297295828045,0.36675611905861927
22.87393953,1068.3647460000002,1066.3145607649622,2.050185235038043,1065.9293385285553,0.3852222364068921
22.88130516,1069.069336,1066.2343450915232,2.8349909084768115,1065.8290025286042,0.4053425629190164
22.88867078,1069.139282,1066.15599234212,2.98328965788005,1065.728721855395,0.4272704867251598
22.8960364,1069.00293,1066.0796678810382,2.9232621189619294,1065.6284963726685,0.45117150836980374
22.90340202,1068.6938480000001,1066.005549842067,2.6882981579331044,1065.5283260804244,0.4772237616424875
22.91076764,1068.417725,1065.9338296412898,2.4838953587102424,1065.4282109786634,0.5056186626264734
22.91813327,1068.216187,1065.8647124979411,2.3514745020588634,1065.328150931575,0.5365615663661139
22.92549889,1068.70752,1065.798418403189,2.9091015968108422,1065.2281462108538,0.5702721923353705
22.93286451,1068.62439,1065.7351821312354,2.8892078687645153,1065.1281966806155,0.6069854506198497
22.94023013,1068.9064939999998,1065.6752541638223,3.231239836177565,1065.0283023408595,0.6469518229627611
22.94759575,1068.622803,1065.6189011031258,3.00390189687414,1064.9284631915862,0.6904379115397222
22.95496138,1069.4882810000001,1065.5664060670542,3.9218749329459115,1064.8286790973605,0.737726969693728
22.962327,1068.9454349999999,1065.51806937981,3.427365620189903,1064.7289503291274,0.7891190506825383
22.96969262,1068.283325,1065.4742084922138,2.809116507786257,1064.629276751377,0.8449317408369237
22.97705824,1067.288574,1065.4351585496604,1.8534154503395257,1064.529658364109,0.9055001855512809
22.98442387,1067.833008,1065.4012724719869,2.431735528013178,1064.4300950321885,0.9711774397984252
22.99178949,1067.939819,1065.3729212358105,2.5668977641894344,1064.3305870259605,1.0423342098499075
22.99915511,1068.356323,1065.3504936019144,3.0058293980855524,1064.2311342102157,1.1193593916986284
23.00652073,1068.734375,1065.3343961997473,3.399978800252711,1064.1317365849532,1.202659614794178
23.01388635,1069.068481,1065.3250532492127,3.743427750787305,1064.0323941501733,1.292659099039432
23.02125198,1068.731567,1065.322906202559,3.4086607974411436,1063.9331067711155,1.3897994314433693
23.0286176,1068.388306,1065.3284132445167,3.059892755483361,1063.8338747173757,1.4945385271409695
23.03598322,1068.403198,1065.3420486208404,3.0611493791595876,1063.7346978541186,1.6073507667217146
23.04334884,1068.395142,1065.364301847156,3.030840152844121,1063.6355761813443,1.7287256658116175
23.05071446,1068.26001,1065.3956767190673,2.8643332809326694,1063.5365096990524,1.8591670200148687
23.05808009,1068.189453,1065.436690216278,2.7527627837218915,1063.437498272857,1.9991919434210506
23.06544571,1067.6096189999998,1065.4878709255272,2.1217480744726345,1063.3385421716055,2.1493287539217514
23.07281133,1066.8863529999999,1065.5497578436423,1.336595156357589,1063.2396412608364,2.31011658280598
23.08017695,1066.637939,1065.6228984459424,1.0150405540575775,1063.14079554055,2.4821029053922565
23.08754258,1066.4296880000002,1065.7078469405096,0.7218410594905436,1063.0420048766598,2.665842063849864
23.0949082,1066.1917720000001,1065.8051616759817,0.3866103240184202,1062.9432695374135,2.8618921385681957
23.10227382,1065.497437,1065.9154035215533,-0.41796652155335323,1062.8445893886499,3.0708141329034793
23.10963944,1065.203979,1066.0391329186696,-0.8351539186696755,1062.7459644303688,3.293168488300839
23.11700506,1064.887695,1066.1769072962743,-1.2892122962743997,1062.6473946625704,3.5295126337040106
23.12437069,1065.633301,1066.3292784152134,-0.6959774152132923,1062.5488799515429,3.7803984636705157
23.13173631,1066.266357,1066.496788477653,-0.23043147765292815,1062.4504205647845,4.046367912868429
23.13910193,1066.8598630000001,1066.6799681655339,0.17989483446626764,1062.3520163685089,4.327951797025001
23.14646755,1066.6210939999999,1066.87933248925,-0.2582384892500613,1062.253667362716,4.6256651265338755
23.15383317,1066.673218,1067.0953775153027,-0.42215951530283746,1062.1553735474056,4.940003967897207
23.1611988,1066.005249,1067.328577122193,-1.323328122193061,1062.0571347892405,5.271442332952613
23.16856442,1065.97937,1067.5793780591637,-1.600008059163656,1061.9589513549704,5.6204267041933305
23.17593004,1066.1564939999998,1067.848198141713,-1.6917041417132168,1061.8608231111828,5.987375030530211
23.18329566,1066.855225,1068.1354212850567,-1.280196285056718,1061.7627500578778,6.3726712271787935
23.19066129,1067.155396,1068.4413945260092,-1.2859985260090525,1061.6647320620182,6.776662463990945
23.19802691,1067.2971189999998,1068.766422674562,-1.4693036745620702,1061.566769389753,7.199653284808888
23.20539253,1067.364014,1069.110767234353,-1.7467532343530365,1061.468861907971,7.641905326382133
23.21275815,1067.838013,1069.474641328893,-1.636628328893039,1061.3710096166712,8.103631712221773
23.22012377,1068.008545,1069.858206845481,-1.8496618454810232,1061.2732125158543,8.584994329626582
23.2274894,1068.271362,1070.261571966121,-1.9902099661210286,1061.1754704728573,9.086101493263746
23.23485502,1068.498779,1070.6847862002423,-2.1860072002423294,1061.0777837530804,9.607002447161863
23.24222064,1069.489014,1071.1278412553224,-1.6388272553224397,1060.9801522237863,10.147689031536236
23.24958626,1070.6347660000001,1071.590666849936,-0.9559008499359152,1060.8825758849746,10.708090964961368
23.25695188,1071.206543,1072.0731296751383,-0.8665866751382509,1060.7850547366456,11.288074938492565
23.26431751,1071.170044,1072.57503302781,-1.404989027809961,1060.6875886465111,11.887444381298792
23.27168313,1071.0195310000001,1073.0961135715925,-2.0765825715923256,1060.5901778792224,12.505935692369947
23.27904875,1071.474487,1073.636045577146,-2.1615585771460246,1060.4928223024162,13.143223274729825
23.28641437,1071.508911,1074.1944390766405,-2.685528076640594,1060.3955219160925,13.798917160547903
23.29377999,1071.790649,1074.770842153917,-2.980193153917071,1060.2982767202516,14.472565433665455
23.30114562,1071.6821289999998,1075.364744216468,-3.6826152164680934,1060.2010865829798,15.163657633488096
23.30851124,1072.289795,1075.975576095156,-3.685781095156017,1060.103951768179,15.871624326976812
23.31587686,1072.348633,1076.6027191866804,-4.254086186680297,1060.0068721438608,16.595847042819486
23.32324248,1073.582886,1077.245507563643,-3.6626215636431425,1059.9098477100254,17.33565985361762
23.33060811,1074.342529,1077.903236039819,-3.560707039818908,1059.8128783350587,18.09035770476028
23.33797373,1075.845215,1078.5751640358085,-2.7299490358084313,1059.7159642822633,18.859199753545298
23.34533935,1076.39917,1079.2605295034118,-2.8613595034119044,1059.6191054199505,19.641424083461217
23.35270497,1077.473511,1079.95855503655,-2.485044036550107,1059.5223017481203,20.436253288429725
23.36007059,1077.9216310000002,1080.6684594717567,-2.746828471756544,1059.4255532667728,21.242906204984006
23.36743622,1078.36792,1081.3894705493046,-3.0215505493047203,1059.3288598446688,22.060610704635792
23.37480184,1078.612427,1082.1208334462374,-3.508406446237359,1059.2322217443614,22.888611701875973
23.38216746,1079.598389,1082.8618296337434,-3.2634406337433575,1059.1356388345366,23.7261907992068
23.38953308,1079.763794,1083.6117860662896,-3.8479920662896347,1059.0391111151944,24.572674951095305
23.3968987,1080.318237,1084.370088748802,-4.051851748801937,1058.9426385863349,25.427450162467096
23.40426433,1081.5117189999999,1085.136195015787,-3.624476015787195,1058.8462211170936,26.289973898693507
23.41162995,1083.899048,1085.9096380111564,-2.0105900111564097,1058.7498589692743,27.15977904188203
23.41899557,1085.649658,1086.690037304144,-1.0403793041439258,1058.6535520119373,28.036485292206667
23.42636119,1087.190308,1087.4770925247474,-0.2867845247474179,1058.5573002450833,28.919792279664087
23.43372682,1088.782959,1088.2705735745355,0.5123854254643447,1058.4611035381472,29.8094700363884
23.44109244,1090.971191,1089.0702906226768,1.9009003773232962,1058.3649621523332,30.70532847034367
23.44845806,1092.518066,1089.8760558395352,2.642010160464906,1058.2688759570017,31.607179882533412
23.45582368,1094.2696529999998,1090.6876087435744,3.5820442564254336,1058.172844952153,32.51476379142144
23.4631893,1096.2033689999998,1091.5045134088903,4.698855591109577,1058.0768691377868,33.42764427110334
23.47055493,1098.115356,1092.3260132892972,5.78934271070284,1057.9809483837134,34.34506490558378
23.47792055,1099.774414,1093.1508288960222,6.623585103977803,1057.8850829503874,35.26574594563481
23.48528617,1100.384888,1093.9769073810953,6.40798061890473,1057.7892727075441,36.187634673551194
23.49265179,1101.646851,1094.8010983407464,6.845752659253549,1057.6935176551833,37.10758068556318
23.50001741,1102.026733,1095.6187780083728,6.4079549916270935,1057.5978177933052,38.020960215067575
23.50738304,1102.087036,1096.4234367212593,5.6635992787405485,1057.5021729920943,38.921263729164956
23.51474866,1101.586304,1097.2062671213591,4.380036878640794,1057.4065835112565,39.79968361010258
23.52211428,1100.88501,1097.9558412708257,2.9291687291743074,1057.3110492209012,40.64479204992444
23.5294799,1100.59375,1098.657957553183,1.935792446817004,1057.2155701210283,41.44238743215459
23.53684553,1101.001221,1099.295800137807,1.705420862193023,1057.1201460821226,42.17565405568432
23.54421115,1101.3359380000002,1099.8505231849977,1.485414815002514,1057.02477736329,42.8257458217077
23.55157677,1101.315186,1100.3023530084724,1.0128329915276026,1056.92946383494,43.37288917353248
23.55894239,1100.348755,1100.6321717246599,-0.28341672465990086,1056.8342054970728,43.797966227587075
23.56630801,1100.360107,1100.8234342221454,-0.4633272221453808,1056.739002349688,44.08443187245723
23.57367364,1100.1676029999999,1100.8641048594652,-0.6965018594653429,1056.643854263645,44.220250595820225
23.58103926,1100.636108,1100.748219064807,-0.11211106480709532,1056.5487614973003,44.199457567506734
23.58840488,1099.518188,1100.4767033816413,-0.9585153816412912,1056.4537239214385,44.02297946020282
23.5957705,1098.914917,1100.0572457591704,-1.1423287591703684,1056.3587415360591,43.69850422311134
23.60313612,1097.508301,1099.503250746831,-1.9949497468310255,1056.2638143411625,43.239436405668606
23.61050175,1096.351929,1098.8321382128256,-2.4802092128256845,1056.1689422079821,42.66319600484355
23.61786737,1094.8647460000002,1098.06337924003,-3.1986332400297215,1056.0741253941255,41.98925384590443
23.62523299,1094.084351,1097.2166371745825,-3.132286174582532,1055.9793637707517,41.23727340383095
23.63259861,1093.447632,1096.310304399236,-2.862672399235862,1055.8846573378605,40.42564706137551
23.63996424,1093.361206,1095.360541297191,-1.9993352971910099,1055.790005966985,39.570535330205956
23.64732986,1092.34668,1094.3808182382695,-2.0341382382694064,1055.695409915134,38.68540832313563
23.65469548,1091.696045,1093.3818441115948,-1.6857991115948607,1055.6008690537653,37.78097505782939
23.6620611,1090.539673,1092.3717795876269,-1.8321065876268676,1055.5063833828794,36.865396204747455
23.66942672,1089.79541,1091.3565947393831,-1.5611847393831795,1055.411952902476,35.94464183690701
23.67679235,1088.9182130000002,1090.3404824528081,-1.4222694528079955,1055.3175774844635,35.02290496834462
23.68415797,1088.667358,1089.3262709619694,-0.6589129619694631,1055.2232573851004,34.103013576869074
23.69152359,1087.949341,1088.3157785942951,-0.366437594295121,1055.12899247622,33.186786118075084
23.69888921,1087.5097660000001,1087.310122517947,0.19964348205303395,1055.034782757822,32.27533976012493
23.70625483,1086.289673,1086.3099582080222,-0.020285208022187362,1054.9406282299067,31.3693299781156
23.71362046,1084.7192380000001,1085.3156614517834,-0.5964234517832665,1054.8465287647568,30.46913268702652
23.72098608,1083.102173,1084.3274678964742,-1.2252948964742245,1054.7524846178817,29.574983278592416
23.7283517,1081.915894,1083.3455591045117,-1.4296651045117414,1054.6584956614893,28.68706344302253
23.73571732,1080.847046,1082.3701308120044,-1.5230848120042992,1054.5645618955793,27.805568916424942
23.74308294,1080.475342,1081.4014306767688,-0.9260886767688135,1054.4706833201521,26.93074735661665
23.75044857,1079.5314939999998,1080.4397785532506,-0.9082845532507235,1054.3768598078648,26.062918745385726
23.75781419,1078.670532,1079.4855806904077,-0.8150486904075933,1054.2830916134776,25.20248907693003
23.76517981,1077.442749,1078.5393221001736,-1.0965731001736003,1054.1893786095732,24.349943490600573
23.77254543,1077.12085,1077.6015660862963,-0.48071608629629736,1054.0957207961512,23.505845290145057
23.77991106,1076.8496089999999,1076.6729422015562,0.17666679844364808,1054.002118046169,22.67082415538712
23.78727668,1076.265015,1075.7541395815435,0.5108754184564077,1053.9085706137876,21.84556896775589
23.7946423,1074.826538,1074.845886579822,-0.019348579822008105,1053.8150783718884,21.030808207933614
23.80200792,1074.02124,1073.9489427125186,0.07229728748143316,1053.721641320472,20.22730139204659
23.80937354,1073.61792,1073.064084512707,0.5538354872928721,1053.628259459538,19.43582505316919
23.81673917,1072.5522460000002,1072.1920920791872,0.3601539208129907,1053.5349326624184,18.657159416768728
23.82410479,1071.2733150000001,1071.3337423601756,-0.060427360175481226,1053.4416611825247,17.892081177650844
23.83147041,1069.8632810000001,1070.4897916031687,-0.6265106031685264,1053.3484448931138,17.141346710054812
23.83883603,1068.70105,1069.6609707337718,-0.9599207337719236,1053.2552837941853,16.4056869395865
23.84620165,1068.125977,1068.8479758914457,-0.7219988914457645,1053.1621778857395,15.68579800570604
23.85356728,1067.686646,1068.0514601927557,-0.36481419275560256,1053.0691270414827,14.982333151273032
23.8609329,1067.72583,1067.2720319502077,0.45379804979233995,1052.9761315140768,14.295900436131017
23.86829852,1067.051514,1066.5102431423563,0.5412708576436671,1052.883191177154,13.627051965202307
23.87566414,1066.1678470000002,1065.766589717688,0.4012572823121445,1052.7903060307135,12.976283686974506
23.88302977,1065.175171,1065.041506424313,0.13366457568713486,1052.6974759487616,12.34403047555133
23.89039539,1064.705322,1064.3353684949702,0.3699535050297982,1052.6047011833616,11.730667311608657
23.89776101,1064.087036,1063.6484843275273,0.43855167247261306,1052.5119816084436,11.136502719083708
23.90512663,1064.086914,1062.981098786863,1.1058152131370207,1052.4193172240089,10.56178156285402
23.91249225,1064.4686279999999,1062.3333922317809,2.1352357682189904,1052.3267080300564,10.006684201724555
23.91985788,1063.898071,1061.7054803211524,2.192590678847637,1052.2341539009672,9.471326420185271
23.9272235,1063.358398,1061.0974185996395,2.260979400360611,1052.141655088055,8.955763511584452
23.93458912,1061.654175,1060.5091990806502,1.1449759193496902,1052.0492114656254,8.459987615024803
23.94195474,1061.20813,1059.9407558161274,1.2673741838725618,1051.9568230336781,7.983932782449216
23.94932036,1060.8535160000001,1059.391966539761,1.4615494602392118,1051.8644897922138,7.527476747547194
23.95668599,1061.1877439999998,1058.8626547907636,2.325089209236239,1051.7722116159875,7.090443174776153
23.96405161,1060.862183,1058.3525958574621,2.509587142537839,1051.679988755563,6.672607101899009
23.97141723,1059.9608150000001,1057.861515776894,2.0992992231060725,1051.5878210856217,6.273694691272292
23.97878285,1059.075073,1057.3890977132137,1.685975286786288,1051.4957086061625,5.893389107051209
23.98614848,1058.4648439999999,1056.9349842208865,1.5298597791133943,1051.4036511922413,5.53133302864522
23.9935141,1057.627197,1056.4987833641942,1.1284136358058277,1051.3116490938223,5.187134270371762
24.00087972,1057.5802,1056.080068736998,1.5001312630020038,1051.219702185886,4.860366551112172
24.00824534,1057.033691,1055.6783856748823,1.355305325117797,1051.1278104684325,4.550575206449791
24.01561096,1057.7498779999999,1055.2932543186744,2.456623681325482,1051.0359739414616,4.2572803772127354
24.02297659,1057.832886,1054.9241727572548,2.9087132427450797,1050.944192480403,3.979980276851774
24.03034221,1058.152832,1054.5706225574063,3.582209442593694,1050.852466334472,3.7181562229344256
24.03770783,1058.081543,1054.2320691964753,3.8494738035246883,1050.7607953790239,3.4712738174514635
24.04507345,1058.705322,1053.9079673960468,4.797354603953181,1050.669179614058,3.2387877819888153
24.05243907,1059.0722660000001,1053.5977637711987,5.474502228801384,1050.5776190395754,3.020144731623366
24.0598047,1059.185303,1053.3008994355469,5.884403564453123,1050.4861135313793,2.814785904167508
24.06717032,1057.840698,1053.0168144207985,4.8238835792014925,1050.3946633379364,2.6221510828620915
24.07453594,1056.8630369999998,1052.7449479024153,4.118089097584516,1050.3032683349763,2.4416795674389435
24.08190156,1055.240601,1052.4847422821608,2.7558587178391463,1050.2119285224987,2.2728137596619735
24.08926719,1055.2504880000001,1052.2356447043971,3.0148432956029865,1050.1206437766077,2.1150009277893305
24.09663281,1054.67688,1051.9971104565511,2.679769543448856,1050.0294143451704,1.9676961113807603
24.10399843,1054.987305,1051.7686028074706,3.218702192529463,1049.9382401042155,1.8303627032551044
24.11136405,1054.450684,1051.5495960457795,2.9010879542204293,1049.8471210537434,1.702474992036009
24.11872967,1054.682007,1051.3395766138212,3.342430386178876,1049.7560571937538,1.5835194200674745
24.1260953,1055.3554689999999,1051.1380441319052,4.2174248680946675,1049.6650484007257,1.4729957311793802
24.13346092,1055.79248,1050.9445135920798,4.847966407920239,1049.5740949217761,1.3704186703036914
24.14082654,1055.446167,1050.75851465399,4.687652346010054,1049.4831966333095,1.275318020680596
24.14819216,1055.5209960000002,1050.579593520062,4.941402479938233,1049.3923535353251,1.1872399847367767
24.15555778,1055.440186,1050.4073132683413,5.032872731658699,1049.3015656278237,1.1057476405176532
24.16292341,1055.128784,1050.241254094506,4.8875299054939205,1049.210832787658,1.0304213068480468
24.17028903,1055.237915,1050.0810145295911,5.1569004704088,1049.1201552611967,0.9608592683943339
24.17765465,1054.4682619999999,1049.926210283544,4.542051716455944,1049.029532925218,0.8966773583259592
24.18502027,1053.906982,1049.776475231462,4.130506768537998,1048.938965779722,0.8375094517401076
24.1923859,1053.052368,1049.6314609582557,3.420907041744158,1048.8484537018612,0.783007256394612
24.19975152,1051.9780269999999,1049.4908374094182,2.4871895905816928,1048.7579969374056,0.7328404720126384
24.20711714,1051.807617,1049.3542914918467,2.4533255081532843,1048.667595363432,0.6866961284146853
24.21448276,1051.289429,1049.2215275702324,2.0679014297675167,1048.5772489799413,0.6442785902910557
24.22184838,1051.379639,1049.0922669011647,2.287372098835249,1048.486957786933,0.605309114231729
24.22921401,1050.650635,1048.966247038562,1.6843879614380057,1048.3967216619353,0.5695253766265963
24.23657963,1050.423828,1048.8432220371299,1.580605962870095,1048.3065408499674,0.536681187162492
24.24394525,1050.58374,1048.722960907285,1.86077909271512,1048.216415228482,0.5065456788029776
24.25131087,1051.595825,1048.6052477497674,2.990577250232718,1048.1263447974793,0.47890295228800517
24.25867649,1052.4099119999998,1048.4898810012692,3.920030998730681,1048.0363295569591,0.4535514443099487
24.26604212,1053.2304689999999,1048.3766726804004,4.853796319599496,1047.946369384824,0.43030329557642244
24.27340774,1052.997559,1048.265448383482,4.732110616517957,1047.856464525344,0.40898385813793176
24.28077336,1052.158569,1048.1560457380756,4.0025232619243525,1047.7666148563467,0.3894308817289432
24.28813898,1051.375366,1048.0483143923755,3.327051607624526,1047.676820377832,0.37149401454356074
24.2955046,1051.279541,1047.942115233293,3.337425766707156,1047.5870810898,0.3550341434930096
24.30287023,1051.348511,1047.8373196236807,3.511191376319175,1047.4973968705274,0.3399227531533777
24.31023585,1051.25415,1047.7338093571627,3.5203406428372546,1047.4077679635354,0.3260413936272043
24.31760147,1050.497803,1047.6314752045746,2.866327795425377,1047.318194247026,0.31328095754851343
24.32496709,1049.633179,1047.5302168995754,2.10296210042452,1047.2286757209995,0.3015411785758081
24.33233272,1049.183105,1047.4299422919544,1.7531627080456929,1047.139212264032,0.290730027922435
24.33969834,1049.260498,1047.330567341979,1.9299306580210214,1047.0498041190453,0.28076322293371003
24.34706396,1049.455811,1047.2320147755122,2.2237962244878418,1046.9604511645416,0.271563610970589
24.35442958,1049.357178,1047.134214123361,2.2229638766389144,1046.8711534005201,0.26306072284101856
24.3617952,1049.3474119999998,1047.0371011007796,2.3103108992202124,1046.7819108269816,0.2551902737980478
24.36916083,1049.2655029999999,1046.9406170164311,2.32488598356872,1046.6927233228769,0.2478936935542567
24.37652645,1049.454224,1046.844708858651,2.609515141348993,1046.6035911303784,0.24111772827262057
24.38389207,1049.253174,1046.7493280964482,2.5038459035517917,1046.5145141283624,0.23481396808567856
24.39125769,1049.151123,1046.654430814683,2.496692185316988,1046.4254923168291,0.22893849785391351
24.39862331,1048.819702,1046.5599772164217,2.259724783578349,1046.3365256957782,0.2234515206435143
24.40598894,1049.029907,1046.4659311521664,2.563975847833717,1046.2476141445363,0.21831700763014086
24.41335456,1048.862915,1046.3722603090089,2.4906546909910503,1046.1587579045258,0.2135024044830526
24.42072018,1048.9803470000002,1046.2789351452564,2.70141185474381,1046.0699568549978,0.20897829025842768
24.4280858,1048.055664,1046.1859291232304,1.8697348767695985,1045.9812109959526,0.20471812727773697
24.43545143,1047.920166,1046.0932181973044,1.826947802695713,1045.8925202070159,0.20069799028850324
24.44281705,1048.0897220000002,1046.00078107787,2.0889409221301776,1045.8038847290106,0.19689634885942955
24.45018267,1049.118774,1045.9085982553684,3.2101757446316697,1045.7153044414881,0.19329381388026912
24.45754829,1049.873535,1045.816652300711,4.056882699288963,1045.626779344448,0.18987295626289474
24.46491391,1049.843018,1045.7249275522217,4.118090447778286,1045.5383094378908,0.18661811433092948
24.47227954,1049.182861,1045.63340982,3.5494511800000055,1045.4498946018166,0.18351521818348537
24.47964516,1048.411865,1045.5420867256444,2.8697782743556672,1045.3615350762996,0.18055164934486098
24.48701078,1047.6347660000001,1045.4509468133824,2.1838191866177112,1045.2732307412653,0.17771607211719304
24.4943764,1047.326538,1045.3599799166175,1.9665580833825516,1045.1849815967132,0.17499831990423617
24.50174202,1047.1994630000002,1045.2691769146304,1.9302860853697439,1045.096787642644,0.17238927198651086
24.50910765,1047.744751,1045.1785295016457,2.5662214983542526,1045.0086487594322,0.16988074221352123
24.51647327,1047.451294,1045.08803058105,2.363263418950055,1044.920565186403,0.1674653946467641
24.52383889,1047.030518,1044.9976734384948,2.0328445615052715,1044.8325368038568,0.16513663463795253
24.53120451,1046.593384,1044.907452154461,1.6859318455390166,1044.744563611793,0.16288854266812508
24.53857014,1046.2969970000001,1044.8173612868413,1.4796357131588138,1044.6566454908864,0.1607157959548448
24.54593576,1045.517212,1044.727396295214,0.7898157047859513,1044.5687826798626,0.1586136153514094
24.55330138,1045.70459,1044.637552748779,1.0670372512211088,1044.4809750593217,0.1565776894572663
24.560667,1045.68689,1044.5478267635865,1.139063236413449,1044.3932226292632,0.15460413432333123
24.56803262,1046.065552,1044.4582148334173,1.607337166582738,1044.3055253896873,0.15268944372998336
24.57539825,1045.814941,1044.3687136665803,1.4462273334197562,1044.2178832216437,0.1508304449365758
24.58276387,1046.1311039999998,1044.279320634535,1.8517833654648257,1044.1302963631078,0.14902427142712876
24.59012949,1046.362671,1044.1900330096091,2.1726379903909674,1044.0427646950548,0.14726831455446637
24.59749511,1046.255981,1044.1008484216286,2.155132578371422,1043.9552882174844,0.14556020414413798
24.60486073,1046.046143,1044.0117647100567,2.0343782899433336,1043.8678669303965,0.1438977796602329
24.61222636,1046.704102,1043.9227797799322,2.78132222006775,1043.7805007152153,0.14227906471681454
24.61959198,1046.4008789999998,1043.8338920643039,2.5669869356959225,1043.6931898091677,0.14070225513606519
24.6269576,1045.7150880000002,1043.7450997810633,1.9699882189368054,1043.6059340936026,0.13916568746072672
24.63432322,1044.841187,1043.6564014001299,1.1847855998701107,1043.51873356852,0.13766783160980675
24.64168885,1044.6640619999998,1043.5677953880306,1.096266611969213,1043.4315881156442,0.1362072723862969
24.64905447,1044.071167,1043.4792806763292,0.5918863236709058,1043.3444979716019,0.13478270472728707
24.65642009,1043.533813,1043.3908559287095,0.1429570712905388,1043.2574630180422,0.13339291066713588
24.66378571,1042.69104,1043.3025200124614,-0.6114800124614703,1043.1704832549651,0.13203675749619367
24.67115133,1042.754883,1043.214271869471,-0.4593888694710131,1043.0835586823707,0.13071318710027488
24.67851696,1042.190552,1043.1261103889658,-0.9355583889657737,1042.9966891823574,0.12942120660835627
24.68588258,1041.8634029999998,1043.0380348794615,-1.1746318794616855,1042.909874990803,0.1281598886585994
24.6932482,1041.180176,1042.9500443447039,-1.7698683447038093,1042.8231159897314,0.12692835497256222
24.70061382,1041.76709,1042.8621379573597,-1.0950479573596112,1042.7364121791425,0.12572577821714936
24.70797944,1042.260132,1042.7743149346916,-0.5141829346914619,1042.6497635590358,0.12455137565569022
24.71534507,1042.654541,1042.6865744154668,-0.032033415466685256,1042.5631700118852,0.1234044035815685
24.72271069,1042.36438,1042.59891593278,-0.23453593278009066,1042.476631772819,0.12228415996116385
24.73007631,1041.993774,1042.5113386961987,-0.5175646961986331,1042.3901487242354,0.12118997196329559
24.73744193,1041.701538,1042.423842065597,-0.7223040655969726,1042.3037208661344,0.12012119946260633
24.74480756,1041.672729,1042.3364253109119,-0.6636963109119733,1042.217348081289,0.11907722962287151
24.75217318,1041.619751,1042.249088084601,-0.6293370846010475,1042.1310306042278,0.11805748037312785
24.7595388,1041.704712,1042.1618297076402,-0.4571177076402364,1042.0447683176499,0.11706138999044706
24.76690442,1041.474731,1042.0746496426561,-0.5999186426561209,1041.9585612215542,0.11608842110186512
24.77427004,1041.815308,1041.9875473736781,-0.17223937367816688,1041.8724093159412,0.11513805773695507
24.78163567,1041.246582,1041.9005222866904,-0.6539402866903856,1041.7863124839582,0.11420980273205879
24.78900129,1041.732056,1041.8135741409185,-0.08151814091843335,1041.7002709593853,0.1133031815331801
24.79636691,1041.200317,1041.7267023588468,-0.52638535884671,1041.614284625295,0.11241773355167417
24.80373253,1041.232056,1041.6399064979466,-0.40785049794658335,1041.5283534816874,0.11155301625923061
24.81109815,1040.5900880000002,1041.5531861315947,-0.9630981315945064,1041.4424775285624,0.1107086030322949
24.81846378,1040.77771,1041.466540730691,-0.6888307306908246,1041.3566566494424,0.10988408124850924
24.8258294,1039.841797,1041.3799701333699,-1.5381731333698099,1041.2708910773574,0.10907905601251888
24.83319502,1039.663208,1041.2934738385345,-1.6302658385345694,1041.1851806957552,0.10829314277925033
24.84056064,1039.314331,1041.2070514758886,-1.8927204758886091,1041.0995255046357,0.10752597125295994
24.84792626,1040.008911,1041.1207026876973,-1.111791687697405,1041.0139255039985,0.10677718369876515
24.85529189,1039.8745119999999,1041.0344270111916,-1.1599150111917425,1040.928380577741,0.10604643345055882
24.86265751,1040.173462,1040.9482243465256,-0.7747623465256765,1040.8428909581444,0.10533338838137574
24.87002313,1039.46875,1040.8620942535424,-1.3933442535424092,1040.7574565290302,0.10463772451214984
24.87738875,1039.678833,1040.7760364199937,-1.0972034199937752,1040.6720772903984,0.10395912959531764
24.88475438,1039.189697,1040.6900504272876,-1.500353427287564,1040.586753126446,0.10329730084172607
24.89212,1039.2404789999998,1040.6041362169897,-1.36365721698985,1040.5014842688547,0.10265194813487881
24.89948562,1039.534668,1040.518293390051,-0.9836253900509746,1040.4162706017457,0.10202278830525272
24.90685124,1039.751709,1040.432521673551,-0.680812673551145,1040.3311121251195,0.10140954843158942
