Repository: r-a-morrison/fe_alloy_sound_velocities

# Fe Alloy Sound Velocities
by Rachel Morrison

This is a repository of my graduate research on iron-nickel sound velocities at extreme pressures. This research contributes to our understanding of the thermodynamics of the inner core of the Earth. 

Morrison, R. A., et al., High pressure thermoelasticity and sound velocities of Fe-Ni-Si alloys (2019), *Physics of the Earth and Planetary Interiors*, Volume 294, [https://doi.org/10.1016/j.pepi.2019.05.011](https://doi.org/10.1016/j.pepi.2019.05.011).

Extensive supplementary information is also available at the above link.

Note: A word of caution. Binary files (.pdf, .ai, etc.) are included for completeness. Normally these should be left out of version control so git doesn't mess these up in merge conflicts. Use at your own risk.

## Abstract
The Earth's iron-dominant core is known to contain nickel from cosmochemical analysis and some amount of light elements from geophysical constraints on density and seismic wave velocities. Although there have been several studies to constrain thermoelastic properties of iron-alloys, there has been no systematic study on the effects of nickel and light elements on properties of iron using the same experimental methods and data analysis approach.

We conducted nuclear resonant inelastic X-ray scattering and X-ray diffraction experiments on body-centered cubic and hexagonal close-packed (hcp) Fe0.91Ni0.09 and Fe0.8Ni0.1Si0.1 up to 104 GPa and 86 GPa, respectively, and compare to similar measurements conducted on hcp-Fe up to 171 GPa. Specifically, we determine the Debye sound velocity from the low-energy transfer region of the (partial) phonon density of states (DOS) using the equation of state determined for each material and a new approach which utilizes information criteria and probability distributions. Nickel decreases the shear velocity of iron, while 10 at% Si has little to no effect on the shear velocity of Fe0.91Ni0.09. We observe that the shape of the phonon DOS of these alloys remains similar with increasing pressure.

In the measured compression range, we therefore apply a generalized scaling law to describe the volume dependence of the phonon DOS and find that the vibrational Grüneisen parameters of hcp-Fe0.91Ni0.09 are nearly indistinguishable from those hcp-Fe and those for Fe0.8Ni0.1Si0.1 trend lower. From the vibrational free energy, we constrain the harmonic vibrational component of thermal pressure, which shows a significant positive deviation from theoretical calculations of hcp-Fe at pressures and temperatures of Earth's core. Collectively, our results demonstrate that the effects of nickel should be considered when modeling iron-rich planetary cores.

File: 010_XRDAnalysis/FeNiSi/FeNiSi_DAC13_P2a_032/FeNiSi_DAC13_P2a_032_curves.csv (part 1 of 3)
2theta,Intensity,Model,Residual,Background,hcp FeNiSi,extrapeak
22.00479612,791.7573852999999,793.0516438614382,-1.2942585614382551,793.0271646917936,0.024479169644619936,1.2841649679462902e-16
22.01216174,791.7296752999999,792.8474549941241,-1.117779694124124,792.8228030214905,0.024651972633644624,1.2967798251759854e-16
22.01952737,791.769104,792.6436135732257,-0.8745095732257369,792.6187867680335,0.02482680519225733,1.309581475763337e-16
22.02689299,791.3290405,792.4401201854968,-1.1110796854967475,792.4151164853906,0.02500370010613184,1.322573589994737e-16
22.03425861,791.2362061000001,792.2369745879099,-1.0007684879097951,792.2117918963436,0.02518269156638326,1.3357599824824191e-16
22.04162423,791.0128784,792.0341768151321,-1.0212984151321507,792.0088130008917,0.02536381424050154,1.3491445456765893e-16
22.04898985,790.2941894999999,791.8317269025617,-1.5375374025618385,791.8061797990354,0.02554710352642729,1.3627312699894602e-16
22.05635548,789.4337158,791.6296246121963,-2.1959088121963077,791.6038920163717,0.025732595824537727,1.376524265636429e-16
22.0637211,789.2825317,791.4278705297221,-2.14533882972205,791.4019502021756,0.02592032754652317,1.390527690531365e-16
22.07108672,789.4950562000001,791.226464418221,-1.7314082182208494,791.2003540815749,0.026110336646097528,1.4047458658240306e-16
22.07845234,789.4726562000001,791.0254063162054,-1.5527501162052886,790.9991036545703,0.02630266163508116,1.419183204585638e-16
22.08581797,789.3165283,790.8246959907561,-1.5081676907561814,790.7981986486354,0.026497342120653654,1.4338442538757468e-16
22.09318359,788.7654418999999,790.6243340270573,-1.858892127057402,790.5976396092908,0.026694417766564237,1.4487336183683026e-16
22.10054921,788.7820435,790.4243201934428,-1.6422766934427955,790.3974262635415,0.02689392990120825,1.463856083447182e-16
22.10791483,788.6917114,790.2246545318743,-1.5329431318742763,790.1975586113876,0.02709592048663988,1.4792165397101715e-16
22.11528045,788.9730225,790.0253370852344,-1.0523145852343987,789.9980366528293,0.027300432404979338,1.4948200066732638e-16
22.12264608,789.3039551,789.8263676274543,-0.5224125274542075,789.7988601176885,0.027507509765759407,1.510671658561589e-16
22.1300117,789.4953613,789.6277467435935,-0.13238544359353455,789.6000295467904,0.02771719680310873,1.5267767421413245e-16
22.13737732,789.5230713,789.4294742090765,0.09359709092348112,789.401544669488,0.027929539588512586,1.5431407102467928e-16
22.14474294,788.6610107000001,789.2315500707177,-0.5705393707175972,789.2034054857811,0.028144584936647038,1.55976914061879e-16
22.15210856,787.5155029,789.033974376382,-1.5184714763820466,789.0056119956696,0.028362380712468934,1.5766677620069663e-16
22.15947419,786.8862305,788.8367469074828,-1.9505164074828372,788.8081639313216,0.028582976161230008,1.5938424826093837e-16
22.16683981,786.4570312000001,788.6398682496073,-2.182837049607201,788.611061828871,0.02880642073624492,1.6112993015505254e-16
22.17420543,786.8087768999999,788.4433381859413,-1.6345612859414587,788.4143054200151,0.02903276592624769,1.6290444540915068e-16
22.18157105,786.7003174,788.2471567688478,-1.5468393688478272,788.217894704755,0.029262064092808446,1.6470843242688404e-16
22.18893668,786.9803467,788.0513237862536,-1.070977086253606,788.0218294171357,0.029494369117937933,1.665425498870967e-16
22.1963023,786.9343872000001,787.855839824708,-0.9214526247079675,787.8261100895359,0.029729735172123906,1.6840746733907558e-16
22.20366792,787.0599365,787.6607046741727,-0.6007681741726856,787.6307364555314,0.029968218641384534,1.7030388076169164e-16
22.21103354,786.3984375,787.4659183920287,-1.0674808920286978,787.4357085151228,0.030209876905899945,1.722325032893777e-16
22.21839916,785.7246094,787.2714810370004,-1.5468716370004358,787.2410262683097,0.030454768690643334,1.7419406835174543e-16
22.22576479,785.5644531,787.0773924059271,-1.5129393059270342,787.0466894514839,0.030702954443216777,1.7618933310263977e-16
22.23313041,785.4315796,786.8836530873525,-1.4520734873525498,786.8526985923309,0.03095449502161181,1.7821906826408196e-16
22.24049603,785.3411255,786.6902628805304,-1.3491373805304647,786.6590534267732,0.031209453757285698,1.8028407513240655e-16
22.24786165,785.2502441,786.4972218499663,-1.2469777499662769,786.4657539548114,0.031467895154978685,1.8238517557484338e-16
22.25522727,785.0000610000001,786.3045300617171,-1.3044690617169863,786.2728001764449,0.031729885272117606,1.8452321553269307e-16
22.2625929,784.3478393999999,786.1121873225406,-1.7643479225407646,786.0801918304123,0.03199549212836018,1.8669906885251785e-16
22.26995852,783.6568603999999,785.9201942240131,-2.263333824013216,785.8879294397066,0.03226478430660694,1.8891362630512628e-16
22.27732414,782.7926636,785.7285505757627,-2.9358869757627417,785.6960127425959,0.032537833166786684,1.9116781423147142e-16
22.28468976,782.888916,785.5372564505416,-2.648340450541582,785.5044417390807,0.032814711460897455,1.9346258374121677e-16
22.29205538,783.0178222999999,785.3463119229069,-2.328489622907,785.313216429161,0.03309549374586277,1.9579891464366585e-16
22.29942101,783.7178955,785.155716810752,-1.4378213107519286,785.122336553922,0.0333802568300637,1.9817781975218437e-16
22.30678663,783.6968383999999,784.9654717099442,-1.2686333099442209,784.9318026316628,0.03366907828135961,2.0060033299773508e-16
22.31415225,783.3885498,784.7755764418085,-1.3870266418085748,784.7416144029992,0.033962038809324795,2.0306752994206489e-16
22.32151787,782.6236572,784.5860310887209,-1.9623738887208901,784.5517718679307,0.0342592207902075,2.0558051610426489e-16
22.3288835,781.769165,784.3968354785527,-2.627670478552659,784.3622747694203,0.03456070913240363,2.0814043490697273e-16
22.33624912,781.2363892000001,784.2079902117188,-2.9716010117186897,784.1731236220123,0.034866589706424096,2.1074845500295688e-16
22.34361474,781.3804321,784.0194951200775,-2.639063020077515,783.9843181681997,0.03517695187781772,2.134057924745862e-16
22.35098036,781.2853393999999,783.8313502949403,-2.546010894940423,783.7958584079827,0.03549188695763362,2.161136984061828e-16
22.35834598,781.6351929,783.643555830057,-2.0083629300570465,783.6077443413615,0.035811488695590206,2.1887346379905545e-16
22.36571161,781.5174561000001,783.456111567461,-1.938655467460876,783.4199757136448,0.03613585381612398,2.216864249650767e-16
22.37307723,781.9985352000001,783.2690181150323,-1.2704829150321757,783.2325530346832,0.03646508034906589,2.245539497860113e-16
22.38044285,782.1260986000001,783.0822753196949,-0.9561767196947812,783.0454760493176,0.036799270377284254,2.2747746230547135e-16
22.38780847,782.4884033,782.8958832859423,-0.40747998594235924,782.8587447575471,0.03713852839516682,2.30458429284631e-16
22.39517409,782.1012572999999,782.7098421212403,-0.6085848212403562,782.6723591593725,0.03748296186784615,2.3349836582343495e-16
22.40253972,781.9597167999999,782.5241516842909,-0.5644348842910176,782.4863190024494,0.0378326818415574,2.3659884153571847e-16
22.40990534,781.1143799,782.3388125931154,-1.224432693115432,782.3006247919352,0.03818780118026788,2.397614656437576e-16
22.41727096,780.7563477000001,782.1538247125859,-1.3974770125857958,782.1152762750162,0.038548437569689564,2.42987914339854e-16
22.42463658,780.3476562000001,781.9691881634875,-1.6215319634874277,781.9302734516925,0.0389147117949692,2.462799162419774e-16
22.43200221,780.8739624,781.7849028204042,-0.9109404204042448,781.7456160714978,0.03928674890640878,2.4963926348284834e-16
22.43936783,781.2192993,781.6009693122298,-0.3816700122298471,781.5613046358351,0.039664676394787386,2.5306779580050345e-16
22.44673345,781.1361694,781.4173875212132,-0.28121812121321454,781.3773388937675,0.04004862744563874,2.5656743044168605e-16
22.45409907,780.7983397999999,781.2341575844692,-0.43581778446935004,781.1937188452953,0.040438739173998824,2.601401466786273e-16
22.46146469,780.8143311000001,781.0512796438176,-0.2369485438174479,781.0104444904186,0.04083515339897108,2.6378799312030634e-16
22.46883032,780.9732666,780.8687535985156,0.10451300148440623,780.8275155810172,0.041238017498354484,2.675130957578837e-16
22.47619594,780.4273682,780.6865800963502,-0.25921189635016617,780.6449326138011,0.04164748254919384,2.713176407112225e-16
22.48356156,780.0194092,780.5047590471652,-0.4853498471651392,780.4626953401805,0.042063706984652095,2.7520390780362024e-16
22.49092718,779.9345703,780.3232906149896,-0.3887203149895413,780.2808037601553,0.04248685483424041,2.791742538383222e-16
22.4982928,780.1821289,780.1421749704601,0.03995392953981991,780.0992578737253,0.042917096734814766,2.832311211734517e-16
22.50565843,780.0252686000001,779.9614120461716,0.06385655382848654,779.9180574351176,0.04335461105407574,2.873770471655387e-16
22.51302405,780.1107787999999,779.781002518441,0.3297762815589067,779.7372029363482,0.04379958209274423,2.9161464548090925e-16
22.52038967,779.7832031,779.600946335482,0.18225676451800155,779.556694131174,0.044252204308034795,2.959466440143374e-16
22.52775529,779.4607543999999,779.4212437002848,0.03951069971515153,779.3765310195956,0.04471268068910419,3.003758668677196e-16
22.53512092,778.4089355000001,779.2418945825378,-0.8329590825377409,779.1967133577168,0.0451812248210742,3.049052507354315e-16
22.54248654,776.8796997000001,779.0628996930654,-2.1831999930653865,779.0172416337984,0.045658059266962,3.0953782501490168e-16
22.54985216,776.2158203,778.8842590239146,-2.668438723914619,778.8381156034759,0.046143420438686265,3.142767537988294e-16
22.55721778,777.0940552000001,778.7059728239996,-1.6119176239994886,778.6593352667485,0.0466375572510348,3.191253167958868e-16
22.5645834,778.3803711,778.5280413567056,-0.14767025670550993,778.4809006236169,0.047140733088640925,3.2408692108103607e-16
22.57194903,779.0545654,778.3504646605437,0.7041007394562939,778.3028114325311,0.047653228012558405,3.2916511405083346e-16
22.57931465,778.9232178,778.1732435147179,0.7499742852820646,778.1250681770603,0.04817533765767141,3.3436356199849324e-16
22.58668027,778.6760864,777.9963779944964,0.6797084055036748,777.9476706151843,0.048707379312022486,3.3968609813422565e-16
22.59404589,777.4837036,777.8198684381937,-0.3361648381936675,777.7706187469039,0.049249691289742555,3.4513670220614554e-16
22.60141151,777.2045897999999,777.6437152082488,-0.4391254082488558,777.5939125722189,0.04980263602983837,3.5071951474707457e-16
22.60877714,777.2023315,777.4679184555036,-0.2655869555036361,777.4175518519266,0.05036660357695131,3.5643885279000675e-16
22.61614276,778.1667480000001,777.2924790764463,0.8742689235538137,777.2415370649021,0.05094201154419955,3.6229918693151226e-16
22.62350838,778.7512817,777.1173972845912,1.6338844154088292,777.0658679714729,0.05152931311826384,3.683051967004266e-16
22.630874,779.0400391,776.9426735694778,2.0973655305220973,776.8905445716398,0.05212899783808877,3.744617489922102e-16
22.63823963,778.642334,776.7683082255564,1.8740257744435667,776.7155666280764,0.052741597480021954,3.8077392426752446e-16
22.64560525,778.4016723999999,776.5943023034147,1.8073700965852595,776.5409346159031,0.053367687511569915,3.87246992497822e-16
22.65297087,778.4282837000001,776.420656194771,2.0076275052290384,776.3666482973251,0.054007897445865455,3.9388647563286827e-16
22.66033649,778.1174316,776.24737058587,1.8700610141299876,776.1927076723427,0.054662913527277694,4.006981252689186e-16
22.66770211,777.5456542999999,776.0744462271994,1.4712080728005503,776.019112740956,0.055333486243359827,4.076879435542722e-16
22.67506774,776.5843506,775.9018837069123,0.6824668930877351,775.8458632681866,0.0560204387256473,4.148622062650559e-16
22.68243336,776.5326537999999,775.7296843957598,0.8029694042401161,775.67295972446,0.05672467129979947,4.222274376224512e-16
22.68979898,776.3590088,775.5578490506421,0.8011597493579075,775.5004018743286,0.05744717631340211,4.2979048362478923e-16
22.6971646,777.2713623,775.3863787624792,1.884983537520725,775.3281897177935,0.05818904468567323,4.3755848919260873e-16
22.70453022,777.0883789,775.2152747330605,1.87310416693947,775.1563232548531,0.05895147820742456,4.455389246369161e-16
22.71189585,777.0958252,775.0445380561051,2.0512871438949105,774.9848022528768,0.0597358032284039,4.537396148844643e-16
22.71926147,777.1679077,774.8741706579153,2.293737042084672,774.8136271775973,0.06054348031812341,4.621687137482812e-16
22.72662709,777.6897583,774.7041739219791,2.985584378020917,774.6427977959131,0.06137612606595165,4.708347910667304e-16
22.73399271,777.6724243,774.5345496336869,3.1378746663131096,774.4723141078246,0.062235525862308086,4.797468101789945e-16
22.74135833,777.3300781,774.3652997670215,2.9647783329785398,774.3021761133314,0.06312365369011558,4.88914162054366e-16
22.74872396,777.0977783,774.1964262761646,2.9013520238353294,774.1323835821483,0.06404269401625731,4.983467029893525e-16
22.75608958,777.3623047,774.0279320347313,3.3343726652686883,773.9629369753152,0.06499505941612627,5.080547294129094e-16
22.7634552,777.6314697,773.8598194849889,3.7716502150111637,773.7938360620785,0.06598342291038525,5.180490829020046e-16
22.77082082,778.0421752999999,773.6920915826817,4.3500837173182845,773.6250808424368,0.06701074024489295,5.283411294888222e-16
22.77818645,777.9866943,773.5247513703562,4.461942929643783,773.4566710879819,0.06808028237420567,5.389428191624973e-16
22.78555207,777.9077147999999,773.3578029181094,4.549911881890466,773.2886072560007,0.06919566210873473,5.498666624305841e-16
22.79291769,777.6397095,773.1912499958768,4.448459504123207,773.1208891176145,0.07036087826222466,5.611258536765756e-16
22.80028331,777.6271972999999,773.0250970213038,4.602100278696071,772.953516672824,0.0715803484798341,5.727342537219053e-16
22.80764893,777.4665527000001,772.859348874201,4.607203825799047,772.7864899216293,0.07285895257174758,5.847064465992487e-16
22.81501456,777.1045532,772.6940107178106,4.4105424821894985,772.6198086379684,0.07420207984218154,5.970578023195986e-16
22.82238018,776.8458252,772.5290889453647,4.316736254635316,772.4534732744337,0.0756156709310299,6.098044584278206e-16
22.8297458,777.0149536,772.3645898864371,4.650363713562911,772.2874836044941,0.07710628194295595,6.229634734260395e-16
22.83711142,777.7669678,772.200520762796,5.566447037203943,772.1218396281504,0.07868113464562783,6.365528171034225e-16
22.84447704,777.6196899,772.0368895254574,5.582800374542671,771.956541345402,0.08034818005537668,6.505914482868059e-16
22.85184267,777.0270386,771.8737046998764,5.1533339001235845,771.7915885325349,0.08211616734152441,6.650994008738641e-16
22.85920829,776.0841675,771.7109763428007,4.373191157199358,771.6269816374472,0.0839947053534256,6.800977756170584e-16
22.86657391,775.6719971,771.5487147892501,4.123282310749914,771.4627204359547,0.08599435329544014,6.956089351303337e-16
22.87393953,775.8150024,771.3869316208459,4.4280707791541545,771.2988049280577,0.08812669278815947,7.116565088275428e-16
22.88130516,776.0327758999999,771.225639312218,4.8071365877818835,771.1352348919188,0.09040442029929138,7.282655250576442e-16
22.88867078,775.8242798,771.0648521987175,4.759427601282482,770.9720107716823,0.09284142703519274,7.454624173741031e-16
22.8960364,774.9655762,770.9045852606488,4.0609909393512,770.8091323450412,0.095452915607592,7.632752651159194e-16
22.90340202,774.0621947999999,770.7448551038174,3.3173396961825574,770.646599611996,0.09825549182138812,7.817338182923836e-16
22.91076764,773.772522,770.585679850031,3.186842149968925,770.4844125725456,0.1012672774855174,8.008696439982102e-16
22.91813327,773.5477295,770.4270790379289,3.120650462071012,770.3225710072002,0.10450803072876946,8.20716289685765e-16
22.92549889,773.4429932,770.2690746052002,3.1739185947998294,770.1610753554105,0.10799924978969468,8.413093253194526e-16
22.93286451,773.3514404,770.1116897241932,3.2397506758068175,769.9999253972162,0.11176432697697432,8.626866810514423e-16
22.94023013,773.2349853999999,769.9549497974685,3.2800356025313704,769.8391211326175,0.11582866485100068,8.848887755534811e-16
22.94759575,772.8424683,769.7988823812161,3.043585918783833,769.6786625616144,0.12021981960179018,9.07958954093593e-16
22.95496138,772.3278197999999,769.6435171194619,2.684302680538053,769.5185494670623,0.12496765239959604,9.319445184312804e-16
22.962327,771.6622925,769.4888867367599,2.173405763240112,769.3587822837194,0.1301044530405205,9.568995799792679e-16
22.96969262,771.3988037,769.335025927364,2.063777772636058,769.1993607939717,0.13566513339227274,9.828949669534693e-16
22.97705824,770.9099731000001,769.1819723593322,1.7280007406678806,769.0402849978198,0.14168736151252515,1.0100502644052952e-15
22.98442387,771.0039673,769.0297664204834,1.9742008795166157,768.8815546799965,0.14821174048684607,1.0386397830677967e-15
22.99178949,770.7722167999999,768.8784522107458,1.8937645892541468,768.7231702715051,0.15528193924065187,1.0694361134217301e-15
22.99915511,770.772583,768.728076471953,2.044506528047009,768.565131556609,0.16294491534404937,1.1048074484663238e-15
23.00652073,770.3232422,768.5786895874664,1.744552612533539,768.4074385353083,0.17125105215810027,1.1521582199711814e-15
23.01388635,770.0100097999999,768.4303455480074,1.57966425199254,768.2500912076027,0.18025434040466512,1.2345291278049597e-15
23.02125198,769.713562,768.2831019258683,1.4304600741317017,768.093089360573,0.19001256529534144,1.4226697701757536e-15
23.0286176,769.8983154,768.137020845617,1.761294554382971,767.9364334205284,0.2005874250886238,1.9303390013935846e-15
23.03598322,770.3486328,767.9921679551372,2.356464844862785,767.7801231740793,0.21204478105789987,3.39239987701668e-15
23.04334884,769.9527588,767.8486133942095,2.1041454057905185,767.6241586212254,0.22445477298406136,7.661684808867243e-15
23.05071446,769.5570068,767.7064317565794,1.8505750434205765,767.4685397619669,0.23789199461247923,2.005112421714269e-14
23.05808009,768.5400391,767.5657020565122,0.9743370434877079,767.3132663857307,0.2524356707814802,5.552816895526623e-14
23.06544571,768.4088745,767.4265086399299,0.9823658600701037,767.1583389141326,0.2681697257971762,1.555168574630476e-13
23.07281133,768.3655396,767.2889401772115,1.0765994227884903,767.0037571361299,0.2851830410812007,4.3264384012895034e-13
23.08017695,768.5982056,767.1530905575684,1.4451150424316666,766.8495210517233,0.3035695058438853,1.187721584474252e-12
23.08754258,768.3056641,767.0190586310522,1.286605468947755,766.6956304522157,0.3234281788332378,3.2099838673159346e-12
23.0949082,768.6286011,766.8869490334756,1.7416520665243524,766.5420857554686,0.34486327799840066,8.533418230811881e-12
23.10227382,768.6731567,766.7568711764617,1.9162855235383631,766.3888867523174,0.3679844241220262,2.230695392816184e-11
23.10963944,769.2766723999999,766.628940040437,2.6477323595629514,766.2360334427617,0.3929065976179878,5.733295288686463e-11
23.11700506,769.4264526000001,766.5032760320516,2.923176567948417,766.0835258268014,0.4197502051053244,1.4487592185434231e-10
23.12437069,769.2474976,766.3800048350074,2.867492764992562,765.9313636980876,0.44864113655996096,3.599227123233621e-10
23.13173631,768.3280029,766.2592580663216,2.068744833678352,765.7795474697878,0.47971059565483815,8.791025364420284e-10
23.13910193,767.5172119,766.1411722331512,1.3760396668487829,765.6280769350831,0.5130952959571348,2.110991456146339e-09
23.14646755,766.5504761,766.0258893358723,0.5245867641276618,765.4769520939742,0.548937236914372,4.983674046867214e-09
23.15383317,766.130188,765.9135565960246,0.21663140397538427,765.3261729464605,0.5873836379968553,1.1567215101028408e-08
23.1611988,765.40979,765.8043261719936,-0.3945361719935363,765.1757392885402,0.6285868570582811,2.639516770177086e-08
23.16856442,765.5348511,765.698355573167,-0.163504473166995,765.0256515286871,0.672703985264362,5.9215508958512245e-08
23.17593004,765.6098632999999,765.5958065576154,0.014056742384468635,764.8759094624293,0.7198969645803489,1.3060578429219398e-07
23.18329566,766.0117798,765.4968454809074,0.5149343190926174,764.7265130897674,0.7703321079321231,2.832078289544245e-07
23.19066129,766.0532837000001,765.401642736913,0.6516409630870612,764.5774622085753,0.8241799245775541,6.037601360603968e-07
23.19802691,765.9573364,765.3103729621519,0.6469634378481715,764.4287572235735,0.8816144731456386,1.2654327145882592e-06
23.20539253,765.5844727000001,765.2232139424317,0.3612587575684074,764.2803979321668,0.9428134027332986,2.6075315660185593e-06
23.21275815,765.1994018999999,765.140346836537,0.059055063462892576,764.1323843343564,1.0079572197234692,5.282457172793411e-06
23.22012377,765.0135498,765.0619558146323,-0.04840601463229177,763.9847164301411,1.0772288634603722,1.0521030707894684e-05
23.2274894,765.414917,764.9882278851851,0.42668911481484884,763.8373940197425,1.1508132640358184,2.0601406716088232e-05
23.23485502,765.5993042,764.9193535044258,0.6799506955742345,763.6904175031877,1.228896341398146,3.9659839838051636e-05
23.24222064,766.2867432,764.8555267010271,1.431216498972958,763.5437866802279,1.3116649586614628,7.506213780203169e-05
23.24958626,766.555481,764.7969470552026,1.7585339447973638,763.397501550864,1.3993058331607664,0.00013967117781735458
23.25695188,766.3389282,764.7438225145577,1.5951056854423769,763.2515621150956,1.4920048890779318,0.0002555103842030045
23.26431751,766.0349121,764.6963743212422,1.3385377787578818,763.1059681754905,1.5899466023351096,0.00045954341660241535
23.27168313,765.9171142999999,764.6548453204801,1.2622689795197175,762.9607201273825,1.6933126244064398,0.0008125686912564763
23.27904875,765.6570435,764.6195120408408,1.0375314591591405,762.8158177728697,1.802281699482784,0.0014125684884204754
23.28641437,765.3885498,764.5907035404149,0.7978462595850715,762.6712611119522,1.9170282196214357,0.002414208841315612
23.29377999,764.9676513999999,764.5688280845518,0.3988233154481122,762.5270501446307,2.0377213972236703,0.004056542697459288
23.30114562,764.0670166,764.5544103414096,-0.487393741409619,762.3831846758196,2.1645244521450944,0.006701213444853495
23.30851124,763.7360229,764.5481414404995,-0.8121185404995686,762.2396650961578,2.297592897935347,0.01088344640647732
23.31587686,763.6500854,764.5509435667777,-0.9008581667777662,762.0964912100919,2.43707453534304,0.01737782134282295
23.32324248,763.9423828,764.5640504669598,-0.6216676669597518,761.9536630176215,2.5831077169095527,0.027279732428773778
23.33060811,763.7473755,764.5891028228245,-0.8417273228245676,761.8111803255385,2.7358206619323306,0.04210183535365515
23.33797373,763.5582886,764.6282549360371,-1.0699663360371687,761.6690435207283,2.8953295508301076,0.06388186447865786
23.34533935,763.2887572999999,764.6842860984008,-1.3955287984008464,761.5272524095142,3.061738707205002,0.09529498168159756
23.35270497,763.5822754,764.7607042674598,-1.1784288674598429,761.3858069918949,3.2351387301642176,0.13975854540062432
23.36007059,764.5911865,764.8618257259247,-0.2706392259246968,761.2447072678715,3.4156056726607416,0.20151278539249032
23.36743622,765.3622437000001,764.9928090822038,0.36943461779628706,761.1039530465816,3.603200309500087,0.2856557261220976
23.37480184,765.0701904,765.1596170738956,-0.08942667389555936,760.9635447102187,3.797966160504651,0.3981062031721833
23.38216746,764.5363769999999,765.3688821643661,-0.8325051643662391,760.8234820674506,3.9999301241063683,0.5454699728091363
23.38953308,764.4671631,765.627647988386,-1.1604848883860086,760.6837651182786,4.209100639147043,0.7347822309603023
23.3968987,765.199707,765.9429719413182,-0.7432649413182162,760.544393862702,4.425467182532025,0.9731108960842227
23.40426433,766.1280517999999,766.3213839396587,-0.19333213965887808,760.4053681122059,4.648999914587386,1.2670159128654392
23.41162995,767.2937622000001,766.7682117222585,0.5255504777416036,760.2666882442893,4.879647894212834,1.621875583756363
23.41899557,767.8965454,767.2868162027991,0.6097291972009771,760.128354069968,5.117340453417306,2.0411216794136866
23.42636119,768.3904418999999,767.8777859923285,0.5126559076713875,759.9903655892429,5.361985674511901,2.5254347285738024
23.43372682,768.5419312000001,768.5381806952506,0.0037505047495187682,759.8527226154754,5.613470857490381,3.0719872222848026
23.44109244,769.4944458,769.2609113828371,0.23353441716290035,759.7154255224107,5.871661122518061,3.6738247379083284
23.44845806,769.9865722999999,770.0343745167963,-0.04780221679641272,759.5784741229409,6.13640160469158,4.31949878916394
23.45582368,770.866333,770.8424148048408,0.023918195159239986,759.4418684170666,6.407516425131841,4.993029962642334
23.4631893,771.7984008999999,771.6646995046399,0.133701395360049,759.305608404788,6.684809550581618,5.674281549270288
23.47055493,772.9455566,772.47753041259,0.46802618741003243,759.1696939018141,6.968065912579023,6.33977059819687
23.47792055,773.5163574,773.2550681109944,0.26128928900550363,759.0341252771957,7.257050811749988,6.963892022048729
23.48528617,773.6936646,773.9709104092409,-0.27724580924086695,758.8989023461731,7.5515134076447215,7.520494655423034
23.49265179,773.991272,774.5998763278325,-0.6086043278324951,758.7640251087457,7.8511866112411655,7.984664607845556
23.50001741,774.692688,775.1198458857314,-0.4271578857313898,758.6294935649137,8.155789137417916,8.334563183399723
23.50738304,775.6192017000001,775.5134622058966,0.10573949410343175,758.4953075327335,8.465027853689476,8.55312681947373
23.51474866,775.7069092,775.769510403706,-0.06260120370598088,758.3614673765617,8.778598275654971,8.629444751489418
23.52211428,775.7116089,775.8838258348766,-0.1722169348765874,758.2279729139857,9.096189519271785,8.55966340161908
23.5294799,775.7640991000001,775.8596169835416,-0.09551788354156088,758.0948241450053,9.41748530043076,8.347307538105582
23.53684553,775.8372803,775.7071736210311,0.13010667896890027,757.9620208895537,9.742167687769067,8.002985043708273
23.54421115,776.1859131,775.4429925954902,0.7429205045098115,757.8295635082334,10.069918414320759,7.543510672936092
23.55157677,775.972168,775.088419473674,0.8837485263260305,757.6974518205086,10.400424738018051,6.990542915147285
23.55894239,774.9713135,774.6679633608436,0.30335013915635045,757.5656858263792,10.73338095858765,6.368896575876787
23.56630801,773.7288208,774.2074650918851,-0.4786442918850753,757.4342655258456,11.068492087551787,5.704707478487664
23.57367364,772.5078125,773.7323065471239,-1.224494047123926,757.3031907411878,11.40547734673437,5.023638459201714
23.58103926,772.5437012,773.2658325259722,-0.7221313259722137,757.172461828314,11.744070982706369,4.349299714951877
23.58840488,772.6928101,772.8281036859723,-0.13529358597236296,757.042078609036,12.084026994944457,3.701998081991837
23.5957705,773.079834,772.4350703388549,0.6447636611451344,756.9120410833536,12.425118263550399,3.097910991950796
23.60313612,772.3738403,772.0981789951583,0.27566130484171936,756.7823492512666,12.767136457203877,2.5486932866877865
23.61050175,771.9216309,771.8243863011929,0.09724459880703762,756.6530029374019,13.10988982717878,2.0614935366122595
23.61786737,771.2755737000001,771.6165131778736,-0.34093947787346224,756.5240024929756,13.45319575852215,1.6393149263758313
23.62523299,771.0784302000001,771.4738401188281,-0.39540991882802246,756.3953477421444,13.796874070148949,1.2816183065347828
23.63259861,771.1708984,771.3928478749184,-0.22194947491834682,756.2670386849086,14.140730544943388,0.9850786450664375
23.63996424,771.8151245,771.3679989367655,0.4471255632345219,756.1390751477725,14.484536704133053,0.74438708486001
23.64732986,772.2563477000001,771.3924786091451,0.8638690908550188,756.0114574781971,14.827998622216578,0.5530225087313683
23.65469548,772.5390014999999,771.458832870779,1.080168629220907,755.8841855022174,15.170720558576843,0.403926809984751
23.6620611,772.2652588,771.5594654511516,0.7057933488483741,755.7572592198335,15.512152508073903,0.29005372324417245
23.66942672,772.2614746,771.6869780135831,0.5744965864168989,755.6306786310447,15.851527603833665,0.20477177870480168
23.67679235,771.9434813999999,771.8343578498607,0.10912355013920205,755.5044435647017,16.187787008765063,0.14212727639399186
23.68415797,772.0118408,771.9950304086988,0.016810391301191885,755.3785543635734,16.519491871840696,0.09698417328468907
23.69152359,771.9171142999999,772.1628086818326,-0.24569438183277725,755.25301085604,16.844733910216604,0.06506391557609169
23.69888921,772.4489136,772.3317708983689,0.11714270163110996,755.1278130421024,17.161044210040913,0.04291364622558847
23.70625483,773.0256347999999,772.4961087299373,0.5295260700626159,755.0029609217609,17.465320799037343,0.02782700913906498
23.71362046,772.7828979,772.6499858128018,0.1329120871981786,754.8784543262116,17.753791500807896,0.0177399857823445
23.72098608,772.5489502,772.7874454433643,-0.2384952433642411,754.7542935935301,18.022033094908334,0.011118754925910563
23.7283517,772.6766357000001,772.9024059407714,-0.22577024077122587,754.6304785544435,18.265076055456333,0.006851330871595736
23.73571732,772.9319458,772.9887647974496,-0.05681899744956809,754.5070092089529,18.477605000572265,0.004150587924398397
23.74308294,772.78302,773.0406229432933,-0.25760294329336375,754.3838855570577,18.654265319514398,0.002472066721163532
23.75044857,772.4093627999999,773.0526118288335,-0.6432490288335657,754.2611074323022,18.79005687067246,0.0014475258589049275
23.75781419,771.4065552000001,773.0202802113758,-1.6137250113757773,754.1386751680675,18.88077172931042,0.0008333139979636812
23.76517981,770.7942505,772.9404741628907,-2.1462236628907476,754.0165885974279,18.923413929496107,0.00047163596663290087
23.77254543,771.0100708,772.8116333061708,-1.8015625061708533,753.8948477203842,18.916523151212953,0.00026243457372962466
23.77991106,771.1773682,772.6339366262006,-1.4565684262005334,753.7734523723568,18.86034068813658,0.00014356570722037323
23.78727668,771.4545897999999,772.4092621572898,-0.9546723572899509,753.6524028829735,18.75678206021454,7.721410178870919e-05
23.7946423,771.0217285,772.1409610298325,-1.1192325298325159,753.5316990871859,18.609221114616567,4.0828030081907935e-05
23.80200792,771.0963135,771.8334942761613,-0.7371807761613809,753.4113409849931,18.42213206673402,2.1224434196761877e-05
23.80937354,770.644165,771.4919972986255,-0.8478322986254625,753.2913285763957,18.200657874728545,1.0847501287332014e-05
23.81673917,770.5219116000001,771.1218454618016,-0.5999338618015599,753.1716616991623,17.950178312108672,5.450530591916555e-06
23.82410479,770.3151245,770.7282825071828,-0.41315800718280116,753.0523406782252,17.675939136405407,2.6925522940465837e-06
23.83147041,770.5567627,770.3161390190826,0.24062368091745157,752.9333653508841,17.38277236050674,1.3076918152070039e-06
23.83883603,770.4648437999999,769.8896610107561,0.5751827892438541,752.8147357171381,17.074924669218476,6.243995162250913e-07
23.84620165,770.258606,769.4524318676778,0.8061741323222122,752.6964517769884,16.755979797576043,2.931133536921213e-07
23.85356728,770.3294678,769.0073696332743,1.3220981667257092,752.5785133705483,16.428856127448935,1.352770380519421e-07
23.8609329,770.4498901000001,768.5567789683857,1.8931111316143188,752.4609208180582,16.0958580889473,6.138028712862486e-08
23.86829852,769.9511107999999,768.1024266715156,1.848684128484365,752.3436739591634,15.75875268497111,2.7381021711830033e-08
23.87566414,768.9814453,767.6456353709294,1.3358099290705923,752.2267727938645,15.418862565056513,1.200843193919899e-08
23.88302977,768.3613892000001,767.187373473386,1.1740157266141296,752.110217164153,15.077156304055254,5.177718078319936e-09
23.89039539,767.7675171,766.7283412136563,1.039175886343628,751.9940073865148,14.734333824946654,2.1948609517065802e-09
23.89776101,767.7301025,766.2690390646836,1.4610634353164187,751.8781433024715,14.390895761297394,9.147276859676387e-10
23.90512663,767.1836548,765.8098297296918,1.3738250703081576,751.7626249120237,14.047204817293323,3.7479455091540124e-10
23.91249225,767.1504517000001,765.350984765529,1.79946693447107,751.6474522151716,13.703532550206468,1.509775654861349e-10
23.91985788,766.9334717,764.8927202005615,2.0407514994385565,751.5326250562534,13.36009514424827,5.979314985639879e-11
23.9272235,766.6054077,764.435225882842,2.1701818171579816,751.4181437470615,13.017082135757148,2.3281896529969415e-11
23.93458912,765.5463257,763.9786809123017,1.5676447876983275,751.3040081314655,12.674672780827311,8.913141021020765e-12
23.94195474,765.1037597999999,763.5232691702573,1.5804906297425987,751.1902182094648,12.333050960789146,3.3553419373667064e-12
23.94932036,764.6157227000001,763.0691869818027,1.5465357181974468,751.0767739810594,11.992413000741964,1.2424128665261019e-12
23.95668599,764.7252197,762.6166471810776,2.108572518922415,750.9636752929348,11.652971888142357,4.528684401889502e-13
23.96405161,763.9104004,762.1658835714984,1.7445168285015598,750.8509224521897,11.314961119308537,1.6286874186664452e-13
23.97141723,763.6559447999999,761.7171473098778,1.9387974901221696,750.7385153050402,10.978632004837488,5.815570028444548e-14
23.97878285,762.4216918999999,761.2707080802497,1.150983819750195,750.6264538514861,10.644254228763609,2.0974921222752707e-14
23.98614848,762.1865234,760.8268506766,1.359672723400081,750.5147379400905,10.312112736509393,7.98165391662863e-15
23.9935141,761.0188598999999,760.3858746286589,0.6329852713409991,750.4033678741966,9.982506754462328,3.5020656413508436e-15
24.00087972,760.3571167,759.9480874744274,0.40902922557256716,750.2923435018984,9.655743972529036,1.967993620223349e-15
24.00824534,759.8439331000001,759.5138039178154,0.33012918218469167,750.1816648231957,9.332139094619672,1.436062983080181e-15
24.01561096,759.737793,759.0833419561466,0.6544510438534417,750.0713318380886,9.012010118058035,1.2398605639627999e-15
24.02297659,759.6986084,758.6570191209097,1.0415892790903172,749.9613443974865,8.695674723423146,1.154828666504719e-15
24.03034221,759.4767456000001,758.2351517558315,1.2415938441686194,749.8517028000397,8.38344895579176,1.1065878890643878e-15
24.03770783,758.4355469,757.8180487092598,0.6174981907402071,749.7424068961877,8.075641813072012,1.070898453029616e-15
24.04507345,757.260437,757.4060110481897,-0.145574048189701,749.6334566859318,7.772554362257931,1.0399668927901953e-15
24.05243907,755.8394775,756.9993291136936,-1.1598516136936041,749.5248521692713,7.47447694442235,1.0113009559236259e-15
24.0598047,754.9998779,756.5982798706299,-1.5984019706298795,749.4165931994626,7.181686671167323,9.84088965704895e-16
24.06717032,754.4598388999999,756.2031272236209,-1.743288323620959,749.308680070463,6.894447153157877,9.580446202132865e-16
24.07453594,754.3850097999999,755.8141171481013,-1.429107348101411,749.2011126350583,6.6130045130430695,9.330445275280034e-16
24.08190156,754.3292236000001,755.43147852179,-1.1022549217899495,749.0938908932487,6.33758762854135,9.090166679711779e-16
24.08926719,753.9400024,755.0554209542303,-1.1154185542302457,748.9870147001686,6.068406254061595,8.859063797915372e-16
24.09663281,753.1882935,754.6861359322555,-1.4978424322555384,748.8804843460196,5.805651586235931,8.636662356657745e-16
24.10399843,752.4019165,754.3237930851337,-1.9218765851337594,748.7742996854663,5.549493399667392,8.422527107544414e-16
24.11136405,752.3441772000001,753.968541769266,-1.6243645692659356,748.6684607185091,5.300081050756939,8.216252658894741e-16
24.11872967,751.9887695,753.6205102777111,-1.6317407777111157,748.5629674451466,5.05754283256453,8.01745890100958e-16
24.1260953,751.8271484,753.2798052853037,-1.4526568853036679,748.45781972286,4.8219855624437615,7.825788356187243e-16
24.13346092,751.0386352999999,752.9465137561655,-1.9078784561655766,748.3530178371577,4.593495919007758,7.640905432851427e-16
24.14082654,750.708313,752.6207003864014,-1.9123873864014058,748.248561645051,4.372138741350305,7.46249334770626e-16
24.14819216,750.2160034,752.3024098201951,-2.0864064201950896,748.1444511465402,4.157958673654944,7.290253811676811e-16
24.15555778,749.4709472999999,751.9916666621866,-2.5207193621866963,748.0406863416249,3.9509803205616763,7.123905517613375e-16
24.16292341,748.5534667999999,751.688475661962,-3.135008861962092,747.9372670901316,3.751208571830361,6.963182778758721e-16
24.17028903,748.1509399,751.3928240395362,-3.2418841395361824,747.8341936728762,3.558630366660061,6.807835336674231e-16
24.17765465,748.7883301,751.1046797905992,-2.316349690599168,747.7314659492167,3.373213841382464,6.657626076807398e-16
24.18502027,748.8597412,750.8239941919504,-1.9642529919503886,747.6290839191524,3.194910272797967,6.512331007168059e-16
24.1923859,748.6970215,750.5507019293927,-1.853680429392739,747.5270474443878,3.0236544850049505,6.371738015112131e-16
24.19975152,748.0048828,750.2847235333761,-2.2798407333760906,747.4253568019838,2.8593667313923454,6.235646853078797e-16
24.20711714,747.5953369,750.02596415472,-2.4306272547199796,747.3240118531758,2.7019523015441846,6.103867279269034e-16
24.21448276,746.7606812000001,749.774316090575,-3.013634890574849,747.2230125979629,2.5513034926120435,5.976219164888175e-16
24.22184838,746.4967651000001,749.529659460848,-3.0328943608479904,747.1223590363454,2.407300424502652,5.852531685641765e-16
24.22921401,747.0061646,749.2918629540408,-2.2856983540407327,747.0220510323743,2.2698119216664616,5.732642590929151e-16
24.23657963,747.5285644999999,749.0607861766593,-1.5322216766594465,746.9220888584173,2.1386973182420235,5.616398319567311e-16
24.24394525,747.34552,748.8362787793809,-1.4907587793809398,746.8224723780554,2.013806401325533,5.503652530480841e-16
24.25131087,746.9343262,748.6181828089766,-1.6838566089766118,746.7232015912891,1.8949812176874241,5.394266299873455e-16
24.25867649,745.8447876,748.4063334143012,-2.561545814301212,746.6242764981191,1.7820569161821367,5.288107528631812e-16
24.26604212,745.1621704,748.2005595806271,-3.038389180627064,746.5256969649415,1.6748626156855295,5.185050406246139e-16
24.27340774,745.5741577,748.0006862194898,-2.426528519489807,746.4274632594311,1.5732229600586767,5.084975594863413e-16
24.28077336,745.5333252,747.8065334398844,-2.2732082398844113,746.3295752475162,1.4769581923682047,4.98776904344177e-16
24.28813898,745.2914429,747.6179185832046,-2.3264756832046487,746.2320329291967,1.385885654007921,4.893322227757372e-16
24.2955046,744.2382812000001,747.4346568082959,-3.1963756082958525,746.1348363044729,1.29982050382312,4.801531705936553e-16
24.30287023,744.1206665,747.25656167779,-3.1358951777900756,746.0379852420892,1.2185764357007618,4.712298716157805e-16
24.31023585,743.5896606000001,747.0834468968258,-3.493786296825647,745.9414800050258,1.1419668917999912,4.625529393097015e-16
24.31760147,743.842041,746.915125593437,-3.073084593436988,745.8453204615575,1.0698051318794382,4.541133793440327e-16
24.32496709,743.5881347999999,746.7514119740634,-3.1632771740635235,745.7495066116853,1.0019053623780694,4.459026151649828e-16
24.33233272,743.8721312999999,746.592121496633,-2.719990196633148,745.6540383260294,0.9380831706035377,4.379124432468324e-16
24.33969834,743.5209351,746.4370723109332,-2.9161372109332433,745.5589158638174,0.8781564471157639,4.301350557709306e-16
24.34706396,743.215332,746.2860844924758,-3.0707524924757763,745.4641390952011,0.821945397274659,4.2256295639758544e-16
24.35442958,743.2556762999999,746.1389813944211,-2.883305094421189,745.3697080201796,0.7692733742414533,4.1518898595558817e-16
24.3617952,743.9511107999999,745.9955898603389,-2.044479060338972,745.2756226387542,0.7199672215847803,4.080062945445886e-16
24.36916083,744.2248535,745.8557404204936,-1.6308869204935945,745.1818828238918,0.6738575966017983,4.01008316267611e-16
24.37652645,743.6640014999999,745.7192683834454,-2.0552668834454835,745.0884888301264,0.6307795533190571,3.941887920373405e-16
24.38389207,742.9981688999999,745.5860129888225,-2.587844088822635,744.9954405299568,0.5905724588657214,3.8754169851900326e-16
24.39125769,742.7977295,745.455818419386,-2.6580889193860457,744.9027379233823,0.5530804960037006,3.8106127313127967e-16
24.39862331,742.9458618,745.3285338151654,-2.38267201516544,744.8103810104037,0.518152804761666,3.747419919456671e-16
24.40598894,742.8914795,745.2040132729446,-2.3125337729446755,744.7183696663351,0.485643606609516,3.685785496632048e-16
