Repository: r-a-morrison/fe_alloy_sound_velocities

# Fe Alloy Sound Velocities
by Rachel Morrison

This is a repository of my graduate research on iron-nickel sound velocities at extreme pressures. This research contributes to our understanding of the thermodynamics of the inner core of the Earth. 

Morrison, R. A., et al., High pressure thermoelasticity and sound velocities of Fe-Ni-Si alloys (2019), *Physics of the Earth and Planetary Interiors*, Volume 294, [https://doi.org/10.1016/j.pepi.2019.05.011](https://doi.org/10.1016/j.pepi.2019.05.011).

Extensive supplementary information is also available at the above link.

Note: A word of caution. Binary files (.pdf, .ai, etc.) are included for completeness. Normally these should be left out of version control so git doesn't mess these up in merge conflicts. Use at your own risk.

## Abstract
The Earth's iron-dominant core is known to contain nickel from cosmochemical analysis and some amount of light elements from geophysical constraints on density and seismic wave velocities. Although there have been several studies to constrain thermoelastic properties of iron-alloys, there has been no systematic study on the effects of nickel and light elements on properties of iron using the same experimental methods and data analysis approach.

We conducted nuclear resonant inelastic X-ray scattering and X-ray diffraction experiments on body-centered cubic and hexagonal close-packed (hcp) Fe0.91Ni0.09 and Fe0.8Ni0.1Si0.1 up to 104 GPa and 86 GPa, respectively, and compare to similar measurements conducted on hcp-Fe up to 171 GPa. Specifically, we determine the Debye sound velocity from the low-energy transfer region of the (partial) phonon density of states (DOS) using the equation of state determined for each material and a new approach which utilizes information criteria and probability distributions. Nickel decreases the shear velocity of iron, while 10 at% Si has little to no effect on the shear velocity of Fe0.91Ni0.09. We observe that the shape of the phonon DOS of these alloys remains similar with increasing pressure.

In the measured compression range, we therefore apply a generalized scaling law to describe the volume dependence of the phonon DOS and find that the vibrational Grüneisen parameters of hcp-Fe0.91Ni0.09 are nearly indistinguishable from those hcp-Fe and those for Fe0.8Ni0.1Si0.1 trend lower. From the vibrational free energy, we constrain the harmonic vibrational component of thermal pressure, which shows a significant positive deviation from theoretical calculations of hcp-Fe at pressures and temperatures of Earth's core. Collectively, our results demonstrate that the effects of nickel should be considered when modeling iron-rich planetary cores.

File: 010_XRDAnalysis/FeNiSi/FeNiSi_DAC13_P2b_031/FeNiSi_DAC13_P2b_031_results.csv
File name,wR,Red. chi^2,Start,End,Wavelength,Bg num,hcp FeNiSi a,hcp FeNiSi c,extrapeak a,hcp FeNiSi Vol,hcp FeNiSi c/a,extrapeak Vol
FeNiSi_DAC13_P2b_031,0.002117325056001435,0.06933353910017256,22,28.5,0.860255,4,2.403350508574324,3.845248827277884,2.983610008365452,19.234872299186524,1.5999534040329804,26.559883509425852
