Repository: r-a-morrison/fe_alloy_sound_velocities

# Fe Alloy Sound Velocities
by Rachel Morrison

This is a repository of my graduate research on iron-nickel sound velocities at extreme pressures. This research contributes to our understanding of the thermodynamics of the inner core of the Earth. 

Morrison, R. A., et al., High pressure thermoelasticity and sound velocities of Fe-Ni-Si alloys (2019), *Physics of the Earth and Planetary Interiors*, Volume 294, [https://doi.org/10.1016/j.pepi.2019.05.011](https://doi.org/10.1016/j.pepi.2019.05.011).

Extensive supplementary information is also available at the above link.

Note: A word of caution. Binary files (.pdf, .ai, etc.) are included for completeness. Normally these should be left out of version control so git doesn't mess these up in merge conflicts. Use at your own risk.

## Abstract
The Earth's iron-dominant core is known to contain nickel from cosmochemical analysis and some amount of light elements from geophysical constraints on density and seismic wave velocities. Although there have been several studies to constrain thermoelastic properties of iron-alloys, there has been no systematic study on the effects of nickel and light elements on properties of iron using the same experimental methods and data analysis approach.

We conducted nuclear resonant inelastic X-ray scattering and X-ray diffraction experiments on body-centered cubic and hexagonal close-packed (hcp) Fe0.91Ni0.09 and Fe0.8Ni0.1Si0.1 up to 104 GPa and 86 GPa, respectively, and compare to similar measurements conducted on hcp-Fe up to 171 GPa. Specifically, we determine the Debye sound velocity from the low-energy transfer region of the (partial) phonon density of states (DOS) using the equation of state determined for each material and a new approach which utilizes information criteria and probability distributions. Nickel decreases the shear velocity of iron, while 10 at% Si has little to no effect on the shear velocity of Fe0.91Ni0.09. We observe that the shape of the phonon DOS of these alloys remains similar with increasing pressure.

In the measured compression range, we therefore apply a generalized scaling law to describe the volume dependence of the phonon DOS and find that the vibrational Grüneisen parameters of hcp-Fe0.91Ni0.09 are nearly indistinguishable from those hcp-Fe and those for Fe0.8Ni0.1Si0.1 trend lower. From the vibrational free energy, we constrain the harmonic vibrational component of thermal pressure, which shows a significant positive deviation from theoretical calculations of hcp-Fe at pressures and temperatures of Earth's core. Collectively, our results demonstrate that the effects of nickel should be considered when modeling iron-rich planetary cores.

File: 010_XRDAnalysis/FeNiSi/FeNiSi_DAC13_P6a_026/FeNiSi_DAC13_P6a_026_curves.csv (part 1 of 2)
2theta,Intensity,Model,Residual,Background,hcp FeNiSi,extrapeak
23.00141627,1890.082031,1889.0329538683093,1.0490771316906375,1884.6201539894982,0.14268296385870383,4.270116914952251
23.0115954,1887.797363,1888.4968784275181,-0.6995154275182358,1883.9259742494237,0.14417176074985893,4.426732417344538
23.02177453,1884.7553710000002,1887.9698095902002,-3.2144385901999613,1883.23219034454,0.14568845353743468,4.591930792122848
23.03195366,1885.131714,1887.4523714164836,-2.3206574164835274,1882.5388022748457,0.1472339360353238,4.766335205602543
23.04213279,1886.1779789999998,1886.945244007074,-0.7672650070742293,1881.8458100403411,0.1488091533258283,4.950624813407082
23.05231192,1886.714478,1886.4491694496703,0.2653085503297916,1881.1532136410267,0.15041510604054675,5.145540702602985
23.06249105,1886.7117920000003,1885.9649584834779,0.7468335165224289,1880.4610130769029,0.15205285502837623,5.351892551546587
23.07267018,1886.59436,1885.4934979770048,1.1008620229952157,1879.7692083479678,0.15372352644213724,5.5705661025948014
23.08284931,1885.3148190000002,1885.0357593275553,0.2790596724448733,1879.0777994542236,0.15542831727721926,5.802531556054502
23.09302844,1883.459839,1884.592807905809,-1.1329689058088661,1878.3867863956693,0.15716850139760677,6.048853008742093
23.10320757,1884.070557,1884.1658136858487,-0.09525668584865343,1877.6961691723045,0.15894543608657757,6.310699077457557
23.1133867,1884.249146,1883.7560632200002,0.49308277999989514,1877.00594778413,0.16076056916134593,6.589354866708742
23.12356584,1882.328125,1883.36497276455,-1.0368477645499752,1876.316121553654,0.1626154485351458,6.88623576236073
23.13374497,1881.094482,1882.9941050283821,-1.899623028382166,1875.6266918362485,0.16451172325767602,7.202901468876051
23.1439241,1880.2441410000001,1882.6451840544662,-2.401043054466072,1874.9376579540326,0.1664511635074825,7.541074936926182
23.15410323,1878.36438,1882.3201161821999,-3.955736182199871,1874.249019907007,0.16843566314538866,7.902660612047373
23.16428236,1878.0218510000002,1882.021011561733,-3.9991605617328787,1873.560777695171,0.1704672521071041,8.289766614454967
23.17446149,1879.824951,1881.7502088793083,-1.9252578793082193,1872.8729313185254,0.1725481078321327,8.704729452950845
23.18464062,1880.352295,1881.5103032422899,-1.1580082422899522,1872.1854807770699,0.17468056758299028,9.15014189763702
23.19481975,1879.862793,1881.3041775891468,-1.4413845891467645,1871.4984260708036,0.1768671417075238,9.628884376635622
23.20499888,1879.3448489999998,1881.1350380038525,-1.7901890038526744,1870.811767199728,0.17911052789819037,10.14416027622641
23.21517801,1878.734253,1881.0064533130728,-2.2722003130727444,1870.1255041638424,0.18141362650290804,10.699535522727452
23.22535714,1879.1455079999998,1880.9223993184632,-1.776891318463413,1869.439636963146,0.18377955694260606,11.298982798374476
23.23553627,1879.227051,1880.8873079510709,-1.660256951070778,1868.7541655976404,0.18621167529073362,11.94693067813968
23.2457154,1878.835571,1880.9061215096037,-2.070550509603663,1868.0690900673246,0.18871359306979338,12.648317849209276
23.25589453,1878.566284,1880.9843519294268,-2.4180679294267975,1867.3844103721983,0.19128919731929045,13.408652359909096
23.26607366,1880.1707760000002,1881.1281446819992,-0.9573686819990144,1866.7001265122626,0.19394267198839088,14.234075497748199
23.27625279,1881.2684329999997,1881.3443463649785,-0.07591336497876,1866.0162384875168,0.196678520704919,15.131429356756778
23.28643193,1880.570679,1881.6405745600803,-1.0698955600803401,1865.3327456266907,0.1995015937880538,16.108327339601637
23.29661106,1880.4698489999998,1882.025285086254,-1.5554360862540761,1864.6496492727138,0.20241710273734734,17.173218710802775
23.30679019,1881.3135989999998,1882.507836467665,-1.1942374676650616,1863.9669487539265,0.20543066404801713,18.335457049690426
23.31696932,1880.3582760000002,1883.0985385732681,-2.7402625732679553,1863.2846440703297,0.20854831694573536,19.6053461859926
23.32714845,1878.457764,1883.8086787286186,-5.350914728618591,1862.602735221922,0.21177655644143434,20.994166950255032
23.33732758,1879.231812,1884.6505079107799,-5.418695910779888,1861.921222208705,0.21512236527251907,22.51416333680217
23.34750671,1882.8659670000002,1885.6371646723164,-2.771197672316248,1861.2401050306776,0.21859324748151188,24.178466394157297
23.35768584,1883.247925,1886.7825051346833,-3.534580134683438,1860.5593836878404,0.22219726364575743,26.00092418319716
23.36786497,1882.4437260000002,1888.1007956924168,-5.657069692416599,1859.8790581801934,0.22594306776325285,27.995794444460056
23.3780441,1883.610352,1889.6062106153436,-5.99585861534365,1859.1991285077356,0.2298399457900431,30.177242161817908
23.38822323,1886.5487059999998,1891.3120600677141,-4.763354067714317,1858.5195946704685,0.2338978558140436,32.55856754143156
23.39840236,1889.429688,1893.229657039811,-3.7999690398110033,1857.8404566683912,0.23812746983843566,35.15107290158139
23.40858149,1892.925903,1895.366718536484,-2.440815536484024,1857.1617145015034,0.24254021713506924,37.962463817845524
23.41876062,1897.14856,1897.7251951560104,-0.5766351560102976,1856.4833681698062,0.24714832911444445,40.99467865708977
23.42893975,1900.635132,1900.298447525191,0.3366844748090898,1855.805417673299,0.2519648856439903,44.24106496624817
23.43911888,1903.7750239999998,1903.0677582162298,0.7072657837700262,1855.1278630119812,0.25700386273033426,47.68289134151829
23.44929802,1908.0449219999998,1905.9983124257915,2.0466095742083326,1854.4507035208057,0.26228018676946147,51.28532871821633
23.45947715,1912.415405,1909.0349976648495,3.380407335150494,1853.7739405302575,0.267809763671298,54.99324737092065
23.46965628,1917.141968,1912.0987729625806,5.043195037419309,1853.0975733748985,0.2736095610305299,58.727590026651654
23.47983541,1920.4892579999998,1915.0846546102337,5.40460338976618,1852.42160205473,0.2796976395837995,62.38335491591983
23.49001454,1922.510864,1917.8627968553892,4.648067144610877,1851.7460265697514,0.28609321088240786,65.83067707475536
23.50019367,1925.110229,1920.2841219416937,4.8261070583062065,1851.0708469199624,0.2928166903684665,68.9204583313628
23.5103728,1926.765991,1922.1914364796821,4.574554520317861,1850.396063105364,0.2998897506966055,71.49548362362164
23.52055193,1926.6968989999998,1923.4356858193432,3.2612131806565685,1849.721675125955,0.3073353750566127,73.40667531833172
23.53073106,1926.72644,1923.8951414966778,2.8312985033221594,1849.0476829817362,0.3151779102295972,74.53228060471204
23.54091019,1924.016357,1923.4935496913172,0.5228073086827862,1848.3740866727073,0.32344311908751644,74.79601989952243
23.55108932,1919.17981,1922.2125654154227,-3.032755415422571,1847.7008861988688,0.3321582322230745,74.17952098433071
23.56126845,1915.284302,1920.0948655025215,-4.810563502521518,1847.0280815602196,0.3413519983746255,72.72543194392726
23.57144758,1910.988525,1917.2369922328025,-6.248467232802568,1846.355672756761,0.3510547332887479,70.53026474275292
23.58162671,1906.5093989999998,1913.7740811276153,-7.264682127615515,1845.6836597884924,0.36129836664218057,67.72912297248074
23.59180584,1903.9588620000002,1909.8607362368678,-5.90187423686757,1845.012042655413,0.3721164866247612,64.47657709482995
23.60198497,1901.516479,1905.6526327375338,-4.136153737533959,1844.3408213575242,0.3835443817664251,60.92826699824331
23.61216411,1899.211304,1901.2921743235522,-2.08087032355229,1843.6699952359993,0.39561909176707494,57.22655999578594
23.62234324,1897.047607,1896.8996509466542,0.14795605334575157,1842.999565608879,0.40837939441910764,53.49170594335605
23.63252237,1893.621582,1892.569574815022,1.052007184978038,1842.329531816949,0.4218659076238327,49.81817709044927
23.6427015,1889.3693850000002,1888.37104530257,0.9983396974300831,1841.659893860209,0.4361210689524976,46.27503037340869
23.65288063,1885.3103030000002,1884.3505680414357,0.9597349585644679,1840.9906517386585,0.4511891684699727,42.90872713430737
23.66305976,1882.347168,1880.5360309781097,1.8111370218903176,1840.3218054522983,0.4671163644952638,39.747109161316104
23.67323889,1880.788574,1876.9408898980193,3.847684101980576,1839.6533550011284,0.48395069335929203,36.80358420353177
23.68341802,1878.1458739999998,1873.5680041237465,4.577869876253317,1838.9853003851476,0.5017420726881406,34.08096166591067
23.69359715,1874.0532230000001,1870.412862792776,3.6403602072241483,1838.3176416043577,0.5205422977505525,31.574678890667737
23.70377628,1869.56958,1867.4661387814554,2.103441218544731,1837.6503786587575,0.5404050304246995,29.275355092273234
23.71395541,1867.0092769999999,1864.7156169865218,2.2936600134780747,1836.983511548347,0.5613857803609322,27.17071965781391
23.72413454,1864.385986,1862.147592515512,2.238393484487915,1836.3170402731266,0.58354187794548,25.247010364439937
23.73431367,1861.1306149999998,1859.747846328394,1.3827686716058452,1835.6509648330966,0.6069324387044767,23.48994905659292
23.7444928,1858.370239,1857.5022985654014,0.8679404345987223,1834.9852852282559,0.6316183188295353,21.885395018315926
23.75467193,1855.483887,1855.3974243686782,0.08646263132186505,1834.3200014586055,0.6576620615549255,20.4197608485178
23.76485106,1854.050537,1853.4204997784555,0.6300372215446259,1833.6551135241452,0.6851278341735503,19.080258420136726
23.7750302,1852.6268309999998,1851.5597276029082,1.0671033970916142,1832.9906207722704,0.7140813847402868,17.855025445897557
23.78520933,1851.109375,1849.804292320042,1.3050826799581046,1832.3265245085788,0.7445898447692553,16.733177966693823
23.79538846,1850.297607,1848.1443446040832,2.1532623959167267,1831.6628240800774,0.7767218081455827,15.704798715860367
23.80556759,1848.520264,1846.5709716126403,1.9492923873597192,1830.9995194867656,0.810547117756942,14.760905008117687
23.81574672,1844.7519530000002,1845.07613898737,-0.32418598736990134,1830.336610728644,0.8461367827886505,13.893391475937442
23.82592585,1842.701416,1843.6526249966505,-0.9512089966503936,1829.6740978057123,0.8835628593491517,13.094964331588978
23.83610498,1842.015381,1842.2939510687038,-0.27857006870385703,1829.0119807179703,0.9228983225584797,12.359072028175
23.84628411,1840.735718,1840.994312655509,-0.2585946555091141,1828.350259465419,0.9642169306595265,11.679836259430564
23.85646324,1838.001709,1839.74851285024,-1.7468038502402123,1827.6889340480573,1.0075930818523637,11.051985720330567
23.86664237,1836.5372309999998,1838.5519001464627,-2.014669146462893,1827.0280044658853,1.0531016647017875,10.4707940158757
23.8768215,1836.1112059999998,1837.400311034726,-1.2891050347261626,1826.3674707189036,1.1008179031294127,9.93202241269287
23.88700063,1835.551514,1836.290017678979,-0.7385036789789865,1825.707332807112,1.1508171971723693,9.431867674694674
23.89717976,1833.9667969999998,1835.2176806276566,-1.2508836276567763,1825.0475907305097,1.2031749608722224,8.966914936274792
23.90735889,1833.0921629999998,1834.1803063399623,-1.0881433399624711,1824.388244489098,1.2579664588504973,8.534095392013644
23.91753802,1834.251221,1833.1752092099846,1.0760117900154,1823.7292940828763,1.315266643329603,8.130648483778655
23.92771715,1834.866577,1832.1999777240817,2.6665992759183155,1823.070739511844,1.3751499935722589,7.7540882186654185
23.93789629,1834.47229,1831.2524434546742,3.2198465453257086,1822.4125801296202,1.437690422705766,7.402172902348306
23.94807542,1834.124634,1830.3306580496342,3.793975950365848,1821.754817229357,1.5029608804692878,7.072879939807832
23.95825455,1834.586426,1829.4328639709572,5.15356202904286,1821.0974501642838,1.5710335825812027,6.764380224092166
23.96843368,1835.1702879999998,1828.5574772629805,6.612810737019345,1820.4404789344007,1.6419796411817358,6.475018687398033
23.97861281,1834.453857,1827.7030680270834,6.750788972916553,1819.7839035397078,1.7158690143455404,6.203295473030075
23.98879194,1833.3996579999998,1826.8683439686365,6.5313140313633085,1819.1277239802043,1.7927704148487562,5.947849573583464
23.99897107,1831.8188480000001,1826.0521358299557,5.766712170044457,1818.4719402558912,1.8727512421046346,5.707444331959769
24.0091502,1830.234863,1825.253384494243,4.981478505756968,1817.816552366768,1.9558775413683016,5.480954586106492
24.01932933,1826.907471,1824.4711295706243,2.436341429375716,1817.1615603128346,2.042213994635829,5.267355263153898
24.02950846,1824.8850100000002,1823.7044992932942,1.1805107067059453,1816.5069640940915,2.1318239479999677,5.0657112512028615
24.03968759,1825.323608,1822.9527015884694,2.370906411530541,1815.8527637105385,2.2247694805786216,4.8751683973522155
24.04986672,1824.366089,1822.2150161813997,2.151072818600369,1815.1989591621748,2.3211115204993327,4.694945498725725
24.06004585,1822.659912,1821.490787632199,1.1691243678010323,1814.5455504490017,2.42091001380726,4.524327169390129
24.07022498,1823.180664,1820.7794192038975,2.4012447961024463,1813.8925375710185,2.524224152560447,4.362657480318584
24.08040411,1824.067017,1820.0803674791255,3.9866495208746073,1813.2399205282247,2.6311126687876083,4.209334282113202
24.09058324,1823.0874019999999,1819.3931376532637,3.6942643467361904,1812.5876993206216,2.741634201403649,4.0638041312384
24.10076237,1822.7089839999999,1818.7172794420082,3.991704557991625,1811.9358739482082,2.8558477436066263,3.9255577501934527
24.11094151,1823.383545,1818.0523829022868,5.331162097713104,1811.2844437712133,2.973813296457788,3.794125834615694
24.12112064,1823.630127,1817.3980780190461,6.232048980953778,1810.6334100695688,3.095592034274085,3.669075915203302
24.13129977,1822.450439,1816.7540282489826,5.696410751017311,1809.9827722031143,3.2212477380553,3.5500083078131146
24.1414789,1820.12439,1816.1199310511306,4.004458948869342,1809.3325301718492,3.350847188521267,3.436553690760186
24.15165803,1818.159546,1815.4955155537962,2.664030446203924,1808.6826839757748,3.484461257023682,3.3283703209975886
24.16183716,1818.416748,1814.880541275283,3.5362067247172035,1808.0332336148902,3.622166015990105,3.2251416444026035
24.17201629,1817.922485,1814.274797221018,3.6476877789821174,1807.3841790891954,3.7640439924553273,3.1265741393671806
24.18219542,1817.410034,1813.6781013412387,3.7319326587612522,1806.7355203986908,3.9101855739402165,3.0323953686076983
24.19237455,1816.720093,1813.0903003357287,3.6297926642712355,1806.087257543376,4.060690575328936,2.942352217023799
24.20255368,1814.812134,1812.511269793544,2.3008642064560263,1805.439390523251,4.215669974303437,2.8562092959895096
24.21273281,1813.7861329999998,1811.9409146561484,1.8452183438514567,1804.7919193383166,4.375247821129177,2.7737474967026077
24.22291194,1813.046387,1811.3791699916676,1.6672170083325,1804.1448439885717,4.539563325910143,2.6947626771858717
24.23309107,1812.6707760000002,1810.826002065797,1.8447739342032037,1803.4981644740164,4.708773122515498,2.619064469265084
24.2432702,1811.824219,1810.2814096908269,1.542809309173208,1802.8518807946518,4.883053702804895,2.5464751933701484
24.25344933,1810.949585,1809.7454258278049,1.2041591721952045,1802.2059929504771,5.0626040069801554,2.4768288703476333
24.26362846,1811.416382,1809.2181194072955,2.198262592704623,1801.560500941492,5.2476481451491575,2.409970320654489
24.2738076,1811.6142579999998,1808.6995968155632,2.9146611844366817,1800.9154041341476,5.438438400902057,2.345754280513596
24.28398673,1811.5711670000003,1808.1900060183334,3.3811609816668806,1800.2707037959317,5.635257321638468,2.2840449007632175
24.29416586,1810.390015,1807.689535610016,2.7004793899839115,1799.6263992929053,5.83842163517067,2.2247146819399966
24.30434499,1809.733398,1807.1984188502988,2.5349791497012575,1798.9824906250692,6.048284124621379,2.167644100608319
24.31452412,1808.3642579999998,1806.7169348531559,1.6473231468439735,1798.3389777924235,6.265236091517658,2.1127209692147657
24.32470325,1805.301147,1806.2454097709858,-0.9442627709859153,1797.695860794967,6.489709067971444,2.0598399080473793
24.33488238,1804.7586670000003,1805.784217152373,-1.0255501523727162,1797.0531396327008,6.722175659150034,2.0089018605221405
24.34506151,1805.496704,1805.3337770675557,0.16292693244417933,1796.4108143056249,6.963149114102034,1.9598136478288062
24.35524064,1805.356689,1804.8945534717752,0.462135528224735,1795.7688848137384,7.21318109867013,1.912487559366633
24.36541977,1804.734253,1804.4670491225597,0.2672038774403518,1795.1273511570423,7.472856989760667,1.8668409757567013
24.3755989,1803.6937260000002,1804.0517971791235,-0.3580711791232716,1794.4862133355361,7.742787822052989,1.8227960215342403
24.38577803,1802.867554,1803.6493483888553,-0.78179438885536,1793.8454713492195,8.023597794727861,1.7802792449080187
24.39595716,1801.7409670000002,1803.2602525098682,-1.5192855098680411,1793.2051251980934,8.315905989548316,1.7392213222264534
24.40613629,1800.9021,1802.885032339814,-1.9829323398139422,1792.565174882157,8.620300672639997,1.6995567850170825
24.41631542,1800.154175,1802.5241484420426,-2.369973442042692,1791.9256204014105,8.937304272963132,1.661223767668911
24.42649455,1798.956665,1802.1779524221815,-3.2212874221816037,1791.2864617558541,9.267326892318662,1.624163774008666
24.43667369,1798.4865719999998,1801.8466261629665,-3.3600541629666623,1790.6476983181606,9.610606418250883,1.5883214265549632
24.44685282,1798.831421,1801.5301067589146,-2.6986857589145075,1790.0093313433724,9.967131009625701,1.5536444059164745
24.45703195,1800.1817629999998,1801.227990591376,-1.0462275913762369,1789.3713602037749,10.336547333683402,1.520083053917714
24.46721108,1802.6669920000002,1800.939422393852,1.7275696061481085,1788.7337848993677,10.718047151211515,1.4875903432727768
24.47739021,1802.8383789999998,1800.6629656249738,2.1754133750259825,1788.0966054301498,11.110238513052344,1.4561216817716642
24.48756934,1801.051514,1800.3964603745808,0.6550536254192139,1787.4598217961222,11.511003814881455,1.4256347635770639
24.49774847,1799.8076170000002,1800.1368770335584,-0.3292600335582847,1786.8234339972846,11.917353605340816,1.3960894309330427
24.5079276,1799.989502,1799.8801799283683,0.10932207163159546,1786.187442033637,12.325290349264439,1.3674475454670505
24.51810673,1801.467041,1799.6212216794859,1.845819320514238,1785.551845905179,12.729702905969209,1.3396728683375096
24.52828586,1801.285767,1799.3536954918732,1.93207150812691,1784.9166456119117,13.124318931417525,1.3127309485439653
24.53846499,1798.3852539999998,1799.0701770797866,-0.6849230797868131,1784.2818411538333,13.501746907178504,1.28658901877477
24.54864412,1795.2236329999998,1798.7622878447858,-3.538654844785924,1783.647432530946,13.853639415619382,1.2612158982205426
24.55882325,1794.035034,1798.4210033355653,-4.385969335565278,1783.0134197432483,14.171001690487639,1.2365819018293978
24.56900238,1794.987671,1798.0371137457578,-3.0494427457576876,1782.37980279074,14.444652199493982,1.2126587555238026
24.57918151,1796.250854,1797.601816372373,-1.3509623723730328,1781.7465816734223,14.665815182012482,1.1894195169382402
24.58936064,1797.533813,1797.107387442145,0.42642555785505465,1781.1137563912948,14.826792549576863,1.166838501273263
24.59953978,1797.714478,1796.5478499425828,1.166628057417256,1780.4813263232506,14.921632428695618,1.1448911906365657
24.60971891,1796.2875980000001,1795.9195406933084,0.3680573066917532,1779.8492927118918,14.946693726753473,1.1235542546630262
24.61989804,1796.472778,1795.2214724283272,1.2513055716729014,1779.217654935723,14.901012132331896,1.1028053602723604
24.63007717,1795.419312,1794.4554351496654,0.9638768503346,1778.5864129947436,14.78639895352496,1.0826232013967703
24.6402563,1792.829346,1793.625809966482,-0.7964639664819515,1777.9555668889545,14.607255653994796,1.0629874235326666
24.65043543,1789.303955,1792.7391333713522,-3.4351783713520945,1777.3251166183557,14.370138179550096,1.0438785734464495
24.66061456,1786.507568,1791.8034895648245,-5.295921564824539,1776.6950621829462,14.083149329939303,1.0252780519389642
24.67079369,1786.382935,1790.82783065529,-4.4448956552898835,1776.0654035827272,13.755259003103957,1.0071680694588858
24.68097282,1786.9047850000002,1789.8213215536389,-2.916536553638707,1775.436140817698,13.395649131569359,0.9895316043714301
24.69115195,1786.7628170000003,1788.7927839213937,-2.029966921393452,1774.8072738878586,13.013157669831887,0.972352363703159
24.70133108,1787.8571780000002,1787.7502815698,0.10689643020009498,1774.1788027932096,12.615864030393173,0.9556147461972626
24.71151021,1788.91333,1786.7008582662968,2.212471733703296,1773.5507275337504,12.210826925020388,0.9393038075259782
24.72168934,1787.551147,1785.6504147943474,1.9007322056525027,1772.9230481094808,11.803961457348635,0.92340522751796
24.73186847,1786.341309,1784.60369794369,1.7376110563100156,1772.2957645204017,11.400028144019162,0.9079052792690053
24.7420476,1786.2397460000002,1783.5643691197743,2.67537688022594,1771.6688767665125,11.002701553247757,0.8927908000139464
24.75222673,1785.0529789999998,1782.535121898058,2.5178571019418996,1771.0423848478129,10.614687886598713,0.8780491636464559
24.76240587,1783.4503170000003,1781.5178221984863,1.9324948015139398,1770.4162881494199,10.237865808239526,0.8636682408269476
24.772585,1781.209839,1780.5136583594706,0.6961806405295192,1769.7905879014895,9.873434027335735,0.849636430645221
24.78276413,1777.883911,1779.523273807215,-1.6393628072150932,1769.1652834887484,9.522047765734738,0.8359425527318627
24.79294326,1776.217773,1778.546895222991,-2.329122222990918,1768.5403749111981,9.183944429551818,0.8225758822410673
24.80312239,1775.523926,1777.584437995738,-2.0605119957378975,1767.9158621688377,8.859049712031126,0.8095261148691246
24.81330152,1775.789551,1776.6355944336474,-0.8460434336473099,1767.2917452616668,8.547065824686964,0.7967833472935357
24.82348065,1775.862549,1775.6999047890115,0.1626442109884465,1766.668024189686,8.247542540663911,0.7843380586615143
24.83365978,1775.1157230000001,1774.7768130044194,0.3389099955807069,1766.0446989528957,7.9599329584596035,0.7721810930641804
24.84383891,1774.991089,1773.8657094207124,1.12537957928771,1765.421769551295,7.683636226480192,0.7603036429372095
24.85401804,1773.7229,1772.9659626973644,0.7569373026356061,1764.7992359848843,7.418029479147618,0.7486972333325429
24.86419717,1771.766235,1772.0769430250805,-0.31070802508043016,1764.1770982536636,7.162491064407275,0.7373537070095572
24.8743763,1770.877441,1771.1980384536696,-0.32059745366950665,1763.5553563576327,6.916416885739476,0.7262652102973584
24.88455543,1770.183716,1770.328665875638,-0.14494987563807626,1762.934010296792,6.679231399163031,0.7154241796831716
24.89473456,1769.678345,1769.468277932257,0.21006706774301165,1762.3130600711413,6.450394532031157,0.7048233290846208
24.90491369,1770.089355,1768.6163668620486,1.4729881379514609,1761.6925056806801,6.2294055436020495,0.6944556377665213
24.91509282,1768.250488,1767.7724660989666,0.47802190103334397,1761.0723471254094,6.0158046346919445,0.6843143388652116
24.92527196,1764.313843,1766.9361494320115,-2.6223064320115554,1760.452583796667,5.809172736499328,0.6743928988450127
24.93545109,1762.829102,1766.1070331261963,-3.2779311261963358,1759.8332169121647,5.609131168124791,0.6646850459067044
24.94563022,1763.489502,1765.2847690690812,-1.7952670690813193,1759.2142458628527,5.415338504564299,0.65518470166415
24.95580935,1762.984863,1764.4690456507265,-1.4841826507265523,1758.595670648731,5.2274889910251465,0.645886010970522
24.96598848,1761.863647,1763.6595842421418,-1.7959372421419175,1757.9774912697985,5.045309649193272,0.6367833231499863
24.97616761,1762.553345,1762.856136367068,-0.3027913670680391,1757.3597077260565,4.8685574574982695,0.6278711835134017
24.98634674,1762.55957,1762.0584808505546,0.5010891494453062,1756.7423200175047,4.697016507769222,0.6191443252806978
24.99652587,1762.0722660000001,1761.2664210210116,0.805844978988489,1756.125328144142,4.53049521498167,0.6105976618878968
25.006705,1762.335938,1760.4797820182985,1.8561559817014768,1755.50873210597,4.368823632670306,0.6022262796580738
25.01688413,1763.377686,1759.6984082423764,3.679277757623595,1754.892531902988,4.211850908571775,0.5940254308167143
25.02706326,1763.143188,1758.9221609637736,4.22102703622636,1754.2767275351957,4.059442901744782,0.5859905268331924
25.03724239,1759.4321289999998,1758.1509161073293,1.28121289267051,1753.6613190025935,3.911479972664611,0.5781171320710978
25.04742152,1756.747314,1757.384562213657,-0.6372482136571307,1753.0463063051814,3.767854950744577,0.5704009577312366
25.05760065,1757.821045,1756.6229985777525,1.1980464222474438,1752.4316894429587,3.6284712787218045,0.5628378560719753
25.06777978,1758.430664,1755.8661335606719,2.5645304393281094,1751.8174684159267,3.49324132985266,0.5554238148925927
25.07795891,1755.891357,1755.1138830678465,0.777473932153498,1751.2036432240845,3.362084891495944,0.5481549522660506
25.08813804,1755.076782,1754.3661691860689,0.7106128139312204,1750.5902138674317,3.2349278071288294,0.5410275115084555
25.09831718,1754.391846,1753.6229182422535,0.7689277577464964,1749.9771797439187,3.1117006487618832,0.5340378495729802
25.10849631,1752.585449,1752.88406264687,-0.29861364687008063,1749.3645420580353,2.99233812904685,0.5271824597879293
25.11867544,1751.653198,1752.1495355710113,-0.4963375710112814,1748.7523002073412,2.876777437398018,0.5204579262718794
25.12885457,1749.93042,1751.4192730506913,-1.4888530506914321,1748.140454191838,2.764957911519545,0.5138609473338127
25.1390337,1747.549561,1750.6932125458175,-3.14365154581742,1747.5290040115244,2.65682020976855,0.5073883245245187
25.14921283,1748.0059809999998,1749.9712923345191,-1.965311334519356,1746.9179496664005,2.552305709323079,0.5010369587955643
25.15939196,1749.003906,1749.2534510018272,-0.24954500182730044,1746.307291156467,2.4513559985366253,0.4948038468235981
25.16957109,1748.957031,1748.5396270144543,0.41740398554566127,1745.6970284817237,2.353912455238652,0.48868607749187554
25.17975022,1749.391968,1747.829758373854,1.5622096261458864,1745.0871616421696,2.2599159031630163,0.48268082852142047
25.18992935,1750.36731,1747.1237823401636,3.2435276598364453,1744.477690637806,2.169306339113,0.476785363244586
25.20010848,1748.918335,1746.4216352200451,2.4966997799549517,1743.8686154686325,2.082022723898484,0.4709970275142214
25.21028761,1746.078979,1745.7232522118882,0.3557267881117241,1743.2599361346483,1.9980028304978477,0.46531324674194885
25.22046674,1744.5059809999998,1745.0285673022195,-0.522586302219679,1742.651652635855,1.9171831433050632,0.459731523059464
25.23064587,1742.7528079999997,1744.337513207563,-1.5847052075632746,1742.0437649722512,1.8394988027148065,0.45424943259704664
25.240825,1741.0521239999998,1743.6500213563886,-2.597897356388785,1741.436273143837,1.7648835896777633,0.44886462287382356
25.25100413,1740.4321289999998,1742.9660219061288,-2.53389290612904,1740.8291771506135,1.6932699452207964,0.443574810294545
25.26118327,1740.690552,1742.2854431236592,-1.5948911236591812,1740.2224763967506,1.6245889542213188,0.4383777726872505
25.2713624,1740.8657230000001,1741.608214129843,-0.7424911298428469,1739.616172074295,1.5587706882184746,0.43327136732943655
25.28154153,1739.367065,1740.934260983617,-1.5671959836170117,1739.0102635870305,1.495743898480769,0.4282534981055591
25.29172066,1738.0219730000001,1740.26350947363,-2.2415364736298216,1738.4047509349555,1.435436404780512,0.42332213389405043
25.30189979,1738.9155269999999,1739.595884576904,-0.6803575769040435,1737.7996341180701,1.3777751574568091,0.41847530137689903
25.31207892,1738.832886,1738.931310599591,-0.0984245995909987,1737.1949131363751,1.3226863801352762,0.4137110830804938
25.32225805,1737.061157,1738.2697113267093,-1.2085543267091907,1736.5905879898703,1.2700957213457091,0.4090276154933679
25.33243718,1736.328247,1737.6110101782476,-1.2827631782477056,1735.9866586785547,1.219928412435461,0.40442308725739656
25.34261631,1735.4152829999998,1736.9551303692797,-1.5398473692798689,1735.3831252024297,1.1721094294208425,0.3998957374292238
25.35279544,1735.045654,1736.3019950719545,-1.2563410719544663,1734.7799875614946,1.1265636566509762,0.39544385380879327
25.36297457,1736.514648,1735.651527577462,0.8631204225380316,1734.1772457557493,1.0832160503808157,0.39106577133206954
25.3731537,1736.858643,1735.0036514562796,1.8549915437204163,1733.5748997851942,1.0419918005603028,0.386759870525134
25.38333283,1735.3696289999998,1734.3582907151929,1.011338284806925,1732.972949649829,1.0028164893470142,0.38252457601702117
25.39351196,1733.738037,1733.7153699498006,0.02266705019951587,1732.3713953496535,0.9656162450383693,0.37835835510873334
25.40369109,1733.011963,1733.0748144913632,-0.06285149136328982,1731.7702368846685,0.9303178902987185,0.37425971639604755
25.41387022,1731.46875,1732.4365505470414,-0.9678005470414064,1731.1694742548732,0.8968490837244296,0.37022720844380463
25.42404936,1728.206543,1731.8005047089393,-3.5939617089393323,1730.5691068706603,0.8651384236361913,0.3662594146428876
25.43422849,1726.199585,1731.1666065760867,-4.9670215760866085,1729.969135911634,0.8351156969435164,0.3623549675091252
25.44440762,1727.3696289999998,1730.53478512161,-3.1651561216101527,1729.3695607877976,0.806711809698753,0.3585125241135833
25.45458675,1728.253906,1729.904971301453,-1.6510653014531727,1728.7703814991507,0.7798590217066157,0.3547307805958322
25.46476588,1728.3992920000003,1729.2770975264202,-0.8778055264199338,1728.1715980456943,0.75449101359067,0.3510084671353801
25.47494501,1728.5095210000002,1728.6510977507414,-0.1415767507412511,1727.573210427428,0.7305429764210997,0.3473443468924738
25.48512414,1728.222778,1728.0269075511742,0.1958704488258718,1726.9752186443511,0.7079516918359563,0.3437372149870845
25.49530327,1727.515015,1727.4044641966611,0.11055080333881051,1726.3776226964646,0.686655602682036,0.34018589751453543
25.5054824,1726.3886719999998,1726.783706708645,-0.3950347086451984,1725.7804225837674,0.6665948742813554,0.33668925059625493
25.51566153,1724.5603030000002,1726.1645759122264,-1.604272912226179,1725.1836183062612,0.6477114465009559,0.33324615946425
25.52584066,1723.852051,1725.5470144783892,-1.694963478389127,1724.5872098639445,0.6299490768666558,0.3298555375779281
25.53601979,1725.176636,1724.9309669576066,0.24566904239327414,1723.991197256818,0.6132533750166728,0.3265163257719857
25.54619892,1724.6777339999999,1724.3163798051535,0.36135419484639897,1723.395580484881,0.5975718288382762,0.32322749143410273
25.55637805,1722.3380129999998,1723.7032013985167,-1.3651883985169206,1722.8003595481343,0.5828538226710321,0.31998802771126905
25.56655718,1719.6503910000001,1723.091382047315,-3.44099104731481,1722.2055344465778,0.5690506479935302,0.3167969527436199
25.57673631,1718.276245,1722.4808739961725,-4.20462899617246,1721.6111051802106,0.5561155070372379,0.313653308924678
25.58691545,1718.720459,1721.871630823099,-3.151171823099048,1721.0170711656485,0.5440034982834296,0.31055615916688023
25.59709458,1720.19397,1721.2636098225087,-1.069639822508634,1720.4234335700507,0.5326716541214837,0.30750459833636
25.60727371,1719.5179440000002,1720.6567683987328,-1.138824398732595,1719.8301918096427,0.5220788547581275,0.30449773433190236
25.61745284,1718.411377,1720.0510664407477,-1.6396894407478158,1719.2373458844247,0.5121858566669168,0.3015346996561515
25.62763197,1718.1387940000002,1719.446465697866,-1.3076716978657714,1718.6448957943967,0.502955255741398,0.2986146477279661
25.6378111,1717.832764,1718.8429297504301,-1.010165750430133,1718.0528415395584,0.4943514585908806,0.29573675228096524
25.64799023,1717.866577,1718.2404239768623,-0.3738469768622963,1717.4611831199104,0.48634065016970474,0.2929002067821183
25.65816936,1716.917725,1717.6389155175398,-0.7211905175397533,1716.8699205354526,0.47889075821744964,0.29010422386963636
25.66834849,1715.2359620000002,1717.0383732359685,-1.8024112359682931,1716.279053786184,0.47197141497515394,0.2873480348094258
25.67852762,1714.043945,1716.4387676777035,-2.394822677703587,1715.688582872106,0.4655539166280508,0.28463088896942224
25.68870675,1712.902466,1715.8400710274375,-2.9376050274374848,1715.0985077932178,0.4596111809085406,0.28195205331111917
25.69888588,1712.669434,1715.2422570646922,-2.5728230646923294,1714.5088285495196,0.45411770327484935,0.279310811897665
25.70906501,1712.301147,1714.6453011184904,-2.344154118490451,1713.9195451410114,0.4490495120609828,0.2767064654179067
25.71924414,1710.6265870000002,1714.049180021392,-3.4225930213917763,1713.3306575676934,0.4443841229727735,0.2741383307258053
25.72942327,1710.316895,1713.4538720632424,-3.1369770632425116,1712.7421658295648,0.4401004932830339,0.2716057403946419
25.7396024,1710.2363280000002,1712.8593569449688,-2.6230289449686097,1712.1540699266268,0.43617897605658273,0.2691080422854889
25.74978154,1708.83252,1712.2656151498027,-3.433095149802739,1711.5663692817152,0.43260127136163384,0.2666445967259458
25.75996067,1706.913574,1711.6726302304726,-4.759056230472652,1710.9790650495454,0.42935039517502804,0.264214785752223
25.7701398,1707.3507079999997,1711.0803852651538,-3.7296772651541232,1710.392156652566,0.42641061439004324,0.26181799819772494
25.78031893,1708.253052,1710.4888651481924,-2.235813148192392,1709.8056440907767,0.42376741838883936,0.25945363902687557
25.79049806,1708.881714,1709.898055964607,-1.0163419646069087,1709.2195273641769,0.42140747389950983,0.25712112653070895
25.80067719,1709.934937,1709.3079449498086,0.6269920501913475,1708.6338064727674,0.41931858507046343,0.2548198919707142
25.81085632,1709.486816,1708.7185204510363,0.7682955489638061,1708.048481416548,0.41748965525460047,0.2525493792337235
25.82103545,1709.230347,1708.1297718906712,1.1005751093287017,1707.4635521955183,0.4159106506553598,0.2503090444974607
25.83121458,1708.699097,1707.5416897315513,1.157407268448651,1706.8790188096787,0.41457256596616027,0.2480983559063616
25.84139371,1706.733521,1706.9542654444015,-0.22074444440136176,1706.2948812590294,0.4134673921148861,0.245916793257319
25.85157284,1704.493164,1706.3674914774704,-1.8743274774703877,1705.7111395435695,0.4125880862058022,0.24376384769499973
25.86175197,1702.062012,1705.781361228449,-3.719349228448891,1705.1277936632998,0.4119285437327155,0.24163902141641183
25.8719311,1699.6147460000002,1705.1958690187234,-5.581123018723247,1704.5448436182198,0.41148357311926803,0.23954182738439006
25.88211023,1699.69458,1704.611010070005,-4.916430070004935,1703.9622894083302,0.4112488726250031,0.23747178904970415
25.89228936,1700.823608,1704.0267804833513,-3.203172483351409,1703.3801310336307,0.4112210096392035,0.23542844008148667
25.90246849,1700.757202,1703.443177220595,-2.6859752205950826,1702.798368494121,0.41139740236849376,0.23341132410570856
25.91264763,1700.014404,1702.8601975157471,-2.8457935157471184,1702.2170012188594,0.4117763043800884,0.23141999250765116
25.92282676,1701.266968,1702.27784115145,-1.0108731514501414,1701.6360303501185,0.41235678934616393,0.22945401198539822
25.93300589,1702.033325,1701.6961070111731,0.3372179888269784,1701.0554553165678,0.41313874203170464,0.22751295257376075
25.94318502,1701.870728,1701.1149953614934,0.7557326385067427,1700.4752761182065,0.4141228480245518,0.2255963952622545
25.95336415,1702.2059329999997,1700.534507272069,1.6714257279306821,1699.8954927550355,0.41531058723239345,0.22370392980100529
25.96354328,1700.5646969999998,1699.9546446107668,0.610052389233033,1699.3161052270548,0.4167042292298789,0.22183515448208205
25.97372241,1698.295654,1699.3754100408275,-1.079756040827533,1698.7371135342635,0.41830683063680574,0.21998967592717142
25.98390154,1697.534546,1698.7968070199668,-1.2622610199666724,1698.1585176766625,0.4201222344229558,0.21816710888137195
25.99408067,1697.3498539999998,1698.2188398012875,-0.8689858012876357,1697.5803176542515,0.42215507102302574,0.21636707601291696
26.0042598,1696.77002,1697.6415134358822,-0.8714934358822575,1697.0025134670302,0.42441076113330856,0.21458920771862572
26.01443893,1695.9326170000002,1697.0648337769842,-1.1322167769840235,1696.425105114999,0.42689552005023385,0.21283314193490535
26.02461806,1695.175659,1696.4888074855116,-1.3131484855116469,1695.8480925981578,0.42961636339966347,0.21109852395411222
26.03479719,1695.1821289999998,1695.9134420368478,-0.7313130368479506,1695.2714759165067,0.4325811140948716,0.2093850062461088
26.04497632,1693.378174,1695.338745728681,-1.9605717286810886,1694.6952550700457,0.4357984103505425,0.20769224828484242
26.05515545,1691.549438,1694.7647276897237,-3.215289689723704,1694.119430058774,0.4392777145698177,0.2060199163797941
26.06533458,1692.199097,1694.1913978891168,-1.9923008891169047,1693.5440008826931,0.4430293229115876,0.20436768351213078
26.07551372,1692.7084960000002,1693.6187665841064,-0.9102705841062289,1692.9689669770821,0.4470643794428999,0.20273522758130266
26.08569285,1692.738159,1693.0468465797344,-0.3086875797343964,1692.3943294717699,0.4513948703189371,0.20112223764560522
26.09587198,1691.97998,1692.4756498637062,-0.4956698637060981,1691.8200878016473,0.45603365790906736,0.19952840414968379
26.10605111,1690.357666,1691.905189867339,-1.5475238673388958,1691.246241966715,0.4609944754119991,0.19795342521205236
26.11623024,1689.2753910000001,1691.3354809122864,-2.06008991228623,1690.6727919669725,0.46629194044469374,0.1963970048692656
26.12640937,1689.561157,1690.7665382195119,-1.2053812195117644,1690.0997378024197,0.4719415641548139,0.1948588529373624
26.1365885,1690.3924559999998,1690.1983779173695,0.19407808263031257,1689.5270794730575,0.4779597594348419,0.1933386848770795
26.14676763,1690.1933589999999,1689.631017048537,0.5623419514629404,1688.9548169788848,0.4843638479893955,0.19183622166271153
26.15694676,1688.832153,1689.0644735755614,-0.23232057556128893,1688.382950319902,0.4911720660048049,0.19035118965451436
26.16712589,1687.269043,1688.4987663847533,-1.2297233847532425,1687.8114794961095,0.4984035681691402,0.188883320474532
26.17730502,1686.8647460000002,1687.9339152881844,-1.0691692881841846,1687.240404507507,0.5060784297915042,0.18743235088575066
26.18748415,1687.4777829999998,1687.3699410235406,0.10784197645921267,1686.6697253540942,0.5142176467719618,0.18599802267447327
26.19766328,1687.058228,1686.8068652515856,0.2513627484145218,1686.0994420358718,0.5228431331778944,0.18458008253582361
26.20784241,1686.380493,1686.2447105509902,0.1357824490096391,1685.5295545528386,0.5319777161893084,0.18317828196227662
26.21802154,1685.477539,1685.683500410316,-0.20596141031592197,1684.9600629049962,0.54164512818453,0.18179237713513116
26.22820067,1684.047852,1685.1232592169117,-1.075407216911799,1684.3909670923435,0.5518699957493323,0.18042212881883077
26.2383798,1684.409424,1684.5640122425452,-0.15458824254528736,1683.8222671148806,0.5626778254067055,0.1790673022580557
26.24855894,1684.8342289999998,1684.005785077674,0.8284439223257323,1683.253962414499,0.574094997406154,0.17772766576882118
26.25873807,1684.429077,1683.448605802595,0.9804711974049951,1682.6860541078051,0.586148698899799,0.17640299589013717
26.2689172,1684.747314,1682.8925016717567,1.8548123282432698,1682.1185416363014,0.5988669660623832,0.1750930693928841
26.27909633,1684.4389649999998,1682.337501279285,2.101463720714719,1681.5514249999876,0.61227861083138,0.17379766846607256
26.28927546,1683.582275,1681.7836339769906,1.7986410230093952,1680.9847041988633,0.6264131988242487,0.17251657930309602
26.29945459,1682.847778,1681.2309298372654,1.616848162734641,1680.4183792329295,0.6413010123221043,0.1712495920137774
26.30963372,1681.789429,1680.6794196119447,1.1100093880552322,1679.8524501021855,0.6569730092205674,0.16999650053866416
26.31981285,1681.27356,1680.1291346871747,1.1444253128254331,1679.2869168066306,0.6734607779784597,0.168757102565497
26.32999198,1681.438843,1679.5801070343564,1.8587359656435183,1678.7217793462673,0.6907964886412746,0.16753119944779735
26.34017111,1681.513916,1679.032369157286,2.481546842714124,1678.1570377210933,0.7090128400672344,0.16631859612550665
26.35035024,1681.157104,1678.4859540356945,2.671149964305414,1677.5926919311082,0.7281430035386833,0.16511910104762564
26.36052937,1680.19043,1677.940895065413,2.249534934587018,1677.028741976315,0.748220563001371,0.16393252609678838
