Repository: r-a-morrison/fe_alloy_sound_velocities

# Fe Alloy Sound Velocities
by Rachel Morrison

This is a repository of my graduate research on iron-nickel sound velocities at extreme pressures. This research contributes to our understanding of the thermodynamics of the inner core of the Earth. 

Morrison, R. A., et al., High pressure thermoelasticity and sound velocities of Fe-Ni-Si alloys (2019), *Physics of the Earth and Planetary Interiors*, Volume 294, [https://doi.org/10.1016/j.pepi.2019.05.011](https://doi.org/10.1016/j.pepi.2019.05.011).

Extensive supplementary information is also available at the above link.

Note: A word of caution. Binary files (.pdf, .ai, etc.) are included for completeness. Normally these should be left out of version control so git doesn't mess these up in merge conflicts. Use at your own risk.

## Abstract
The Earth's iron-dominant core is known to contain nickel from cosmochemical analysis and some amount of light elements from geophysical constraints on density and seismic wave velocities. Although there have been several studies to constrain thermoelastic properties of iron-alloys, there has been no systematic study on the effects of nickel and light elements on properties of iron using the same experimental methods and data analysis approach.

We conducted nuclear resonant inelastic X-ray scattering and X-ray diffraction experiments on body-centered cubic and hexagonal close-packed (hcp) Fe0.91Ni0.09 and Fe0.8Ni0.1Si0.1 up to 104 GPa and 86 GPa, respectively, and compare to similar measurements conducted on hcp-Fe up to 171 GPa. Specifically, we determine the Debye sound velocity from the low-energy transfer region of the (partial) phonon density of states (DOS) using the equation of state determined for each material and a new approach which utilizes information criteria and probability distributions. Nickel decreases the shear velocity of iron, while 10 at% Si has little to no effect on the shear velocity of Fe0.91Ni0.09. We observe that the shape of the phonon DOS of these alloys remains similar with increasing pressure.

In the measured compression range, we therefore apply a generalized scaling law to describe the volume dependence of the phonon DOS and find that the vibrational Grüneisen parameters of hcp-Fe0.91Ni0.09 are nearly indistinguishable from those hcp-Fe and those for Fe0.8Ni0.1Si0.1 trend lower. From the vibrational free energy, we constrain the harmonic vibrational component of thermal pressure, which shows a significant positive deviation from theoretical calculations of hcp-Fe at pressures and temperatures of Earth's core. Collectively, our results demonstrate that the effects of nickel should be considered when modeling iron-rich planetary cores.

File: 010_XRDAnalysis/FeNiSi/FeNiSi_DAC13_P6a_026/FeNiSi_DAC13_P6a_026.xy (part 1 of 3)
# == pyFAI calibration ==
# SplineFile: None
# PixelSize: 7.900e-05, 7.900e-05 m
# PONI: 1.411e-01, 1.028e-01 m
# Distance Sample to Detector: 0.252389920345 m
# Rotations: 0.001947 0.002954 0.000003 rad
# 
# == Fit2d calibration ==
# Distance Sample-beamCenter: 252.392 mm
# Center: x=1295.273, y=1795.185 pix
# Tilt: 0.203 deg  TiltPlanRot: 123.397 deg
# 
# Wavelength: 8.603e-11
# Polarization factor: 0.99
# Normalization factor: None
#
# 2th_deg	 I
3.335335913E+00  6.957985352E+03
3.345515043E+00  6.965096191E+03
3.355694174E+00  6.978717285E+03
3.365873304E+00  6.995838867E+03
3.376052435E+00  6.970556641E+03
3.386231566E+00  7.003743164E+03
3.396410696E+00  7.062392090E+03
3.406589827E+00  7.089727051E+03
3.416768958E+00  7.126225586E+03
3.426948088E+00  7.126665527E+03
3.437127219E+00  7.087719727E+03
3.447306349E+00  7.079134277E+03
3.457485480E+00  7.097485840E+03
3.467664611E+00  7.144518555E+03
3.477843741E+00  7.199409668E+03
3.488022872E+00  7.220458008E+03
3.498202002E+00  7.209479980E+03
3.508381133E+00  7.197261230E+03
3.518560264E+00  7.206381836E+03
3.528739394E+00  7.205465820E+03
3.538918525E+00  7.225753418E+03
3.549097656E+00  7.230429688E+03
3.559276786E+00  7.249370605E+03
3.569455917E+00  7.279793457E+03
3.579635047E+00  7.277203125E+03
3.589814178E+00  7.268465332E+03
3.599993309E+00  7.267037598E+03
3.610172439E+00  7.276950684E+03
3.620351570E+00  7.307389160E+03
3.630530701E+00  7.325808105E+03
3.640709831E+00  7.317311523E+03
3.650888962E+00  7.331837402E+03
3.661068092E+00  7.363086426E+03
3.671247223E+00  7.395740234E+03
3.681426354E+00  7.422678223E+03
3.691605484E+00  7.437235352E+03
3.701784615E+00  7.440256836E+03
3.711963745E+00  7.433100098E+03
3.722142876E+00  7.443139160E+03
3.732322007E+00  7.464121582E+03
3.742501137E+00  7.473526855E+03
3.752680268E+00  7.467741699E+03
3.762859399E+00  7.469118652E+03
3.773038529E+00  7.477412598E+03
3.783217660E+00  7.479985840E+03
3.793396790E+00  7.488916504E+03
3.803575921E+00  7.498588379E+03
3.813755052E+00  7.498230469E+03
3.823934182E+00  7.481653809E+03
3.834113313E+00  7.480939453E+03
3.844292444E+00  7.473844238E+03
3.854471574E+00  7.484582520E+03
3.864650705E+00  7.500201172E+03
3.874829835E+00  7.529407715E+03
3.885008966E+00  7.521083008E+03
3.895188097E+00  7.511215332E+03
3.905367227E+00  7.493926270E+03
3.915546358E+00  7.489229492E+03
3.925725488E+00  7.492518555E+03
3.935904619E+00  7.497194336E+03
3.946083750E+00  7.501919922E+03
3.956262880E+00  7.499875000E+03
3.966442011E+00  7.509637207E+03
3.976621142E+00  7.529291992E+03
3.986800272E+00  7.545993164E+03
3.996979403E+00  7.561305176E+03
4.007158533E+00  7.555043457E+03
4.017337664E+00  7.545341309E+03
4.027516795E+00  7.543291016E+03
4.037695925E+00  7.540342773E+03
4.047875056E+00  7.531488281E+03
4.058054187E+00  7.528565430E+03
4.068233317E+00  7.516242188E+03
4.078412448E+00  7.507898438E+03
4.088591578E+00  7.509757812E+03
4.098770709E+00  7.512165039E+03
4.108949840E+00  7.522545410E+03
4.119128970E+00  7.523237305E+03
4.129308101E+00  7.533847656E+03
4.139487231E+00  7.554819824E+03
4.149666362E+00  7.561197754E+03
4.159845493E+00  7.552334961E+03
4.170024623E+00  7.553796387E+03
4.180203754E+00  7.556562012E+03
4.190382885E+00  7.550885254E+03
4.200562015E+00  7.546490234E+03
4.210741146E+00  7.524973633E+03
4.220920276E+00  7.524168457E+03
4.231099407E+00  7.526193359E+03
4.241278538E+00  7.530000488E+03
4.251457668E+00  7.527052246E+03
4.261636799E+00  7.522950195E+03
4.271815930E+00  7.532886230E+03
4.281995060E+00  7.545220215E+03
4.292174191E+00  7.568291504E+03
4.302353321E+00  7.567548340E+03
4.312532452E+00  7.551238281E+03
4.322711583E+00  7.531657715E+03
4.332890713E+00  7.532161621E+03
4.343069844E+00  7.539848145E+03
4.353248974E+00  7.540930176E+03
4.363428105E+00  7.535368164E+03
4.373607236E+00  7.523693848E+03
4.383786366E+00  7.525663086E+03
4.393965497E+00  7.534006348E+03
4.404144628E+00  7.530907715E+03
4.414323758E+00  7.514993652E+03
4.424502889E+00  7.499879883E+03
4.434682019E+00  7.516930664E+03
4.444861150E+00  7.516642090E+03
4.455040281E+00  7.515906250E+03
4.465219411E+00  7.506714355E+03
4.475398542E+00  7.508153809E+03
4.485577673E+00  7.496081543E+03
4.495756803E+00  7.488901855E+03
4.505935934E+00  7.492898438E+03
4.516115064E+00  7.499010742E+03
4.526294195E+00  7.493487793E+03
4.536473326E+00  7.491929688E+03
4.546652456E+00  7.500768555E+03
4.556831587E+00  7.505253906E+03
4.567010717E+00  7.503532227E+03
4.577189848E+00  7.488580566E+03
4.587368979E+00  7.471507812E+03
4.597548109E+00  7.459325195E+03
4.607727240E+00  7.459802734E+03
4.617906371E+00  7.463777344E+03
4.628085501E+00  7.461304688E+03
4.638264632E+00  7.449968262E+03
4.648443762E+00  7.444276367E+03
4.658622893E+00  7.446607910E+03
4.668802024E+00  7.455498047E+03
4.678981154E+00  7.458532227E+03
4.689160285E+00  7.455747559E+03
4.699339415E+00  7.450774902E+03
4.709518546E+00  7.448484863E+03
4.719697677E+00  7.440597168E+03
4.729876807E+00  7.434467773E+03
4.740055938E+00  7.429598633E+03
4.750235069E+00  7.427612793E+03
4.760414199E+00  7.424810059E+03
4.770593330E+00  7.434060059E+03
4.780772460E+00  7.440965332E+03
4.790951591E+00  7.441128906E+03
4.801130722E+00  7.437393555E+03
4.811309852E+00  7.442202148E+03
4.821488983E+00  7.447751465E+03
4.831668114E+00  7.451810547E+03
4.841847244E+00  7.453469238E+03
4.852026375E+00  7.450249512E+03
4.862205505E+00  7.451536133E+03
4.872384636E+00  7.459773438E+03
4.882563767E+00  7.460787598E+03
4.892742897E+00  7.457134766E+03
4.902922028E+00  7.453797363E+03
4.913101158E+00  7.461329102E+03
4.923280289E+00  7.462937012E+03
4.933459420E+00  7.462339355E+03
4.943638550E+00  7.458527832E+03
4.953817681E+00  7.459417480E+03
4.963996812E+00  7.471030762E+03
4.974175942E+00  7.472295898E+03
4.984355073E+00  7.469956055E+03
4.994534203E+00  7.461521484E+03
5.004713334E+00  7.453610840E+03
5.014892465E+00  7.441279785E+03
5.025071595E+00  7.432547852E+03
5.035250726E+00  7.434902344E+03
5.045429857E+00  7.443574707E+03
5.055608987E+00  7.453231934E+03
5.065788118E+00  7.453415039E+03
5.075967248E+00  7.448857422E+03
5.086146379E+00  7.449083984E+03
5.096325510E+00  7.440094727E+03
5.106504640E+00  7.437030273E+03
5.116683771E+00  7.443946777E+03
5.126862901E+00  7.451397461E+03
5.137042032E+00  7.446778809E+03
5.147221163E+00  7.435838867E+03
5.157400293E+00  7.430475586E+03
5.167579424E+00  7.426983887E+03
5.177758555E+00  7.430182129E+03
5.187937685E+00  7.435443848E+03
5.198116816E+00  7.434412109E+03
5.208295946E+00  7.420824707E+03
5.218475077E+00  7.414783203E+03
5.228654208E+00  7.415209473E+03
5.238833338E+00  7.417493164E+03
5.249012469E+00  7.413421387E+03
5.259191600E+00  7.403611816E+03
5.269370730E+00  7.389705078E+03
5.279549861E+00  7.382862305E+03
5.289728991E+00  7.375825195E+03
5.299908122E+00  7.363768555E+03
5.310087253E+00  7.359969238E+03
5.320266383E+00  7.362904785E+03
5.330445514E+00  7.365604492E+03
5.340624644E+00  7.361670898E+03
5.350803775E+00  7.352057129E+03
5.360982906E+00  7.334645508E+03
5.371162036E+00  7.324764648E+03
5.381341167E+00  7.321906250E+03
5.391520298E+00  7.320119141E+03
5.401699428E+00  7.316171875E+03
5.411878559E+00  7.312651855E+03
5.422057689E+00  7.304009766E+03
5.432236820E+00  7.295069336E+03
5.442415951E+00  7.290180176E+03
5.452595081E+00  7.280632324E+03
5.462774212E+00  7.273061523E+03
5.472953343E+00  7.264114746E+03
5.483132473E+00  7.260031738E+03
5.493311604E+00  7.259214355E+03
5.503490734E+00  7.255422852E+03
5.513669865E+00  7.248683594E+03
5.523848996E+00  7.242164551E+03
5.534028126E+00  7.237888672E+03
5.544207257E+00  7.236772949E+03
5.554386387E+00  7.232641113E+03
5.564565518E+00  7.222170898E+03
5.574744649E+00  7.215851074E+03
5.584923779E+00  7.216213379E+03
5.595102910E+00  7.218992188E+03
5.605282041E+00  7.216544434E+03
5.615461171E+00  7.208973633E+03
5.625640302E+00  7.197764648E+03
5.635819432E+00  7.187426270E+03
5.645998563E+00  7.182369629E+03
5.656177694E+00  7.180545410E+03
5.666356824E+00  7.174564453E+03
5.676535955E+00  7.164866211E+03
5.686715086E+00  7.157763672E+03
5.696894216E+00  7.153867188E+03
5.707073347E+00  7.151053223E+03
5.717252477E+00  7.143254883E+03
5.727431608E+00  7.128231445E+03
5.737610739E+00  7.116932617E+03
5.747789869E+00  7.108917969E+03
5.757969000E+00  7.100352051E+03
5.768148130E+00  7.089559082E+03
5.778327261E+00  7.079840332E+03
5.788506392E+00  7.077956055E+03
5.798685522E+00  7.077197754E+03
5.808864653E+00  7.081175781E+03
5.819043784E+00  7.082541504E+03
5.829222914E+00  7.080886230E+03
5.839402045E+00  7.072984863E+03
5.849581175E+00  7.065794922E+03
5.859760306E+00  7.058777344E+03
5.869939437E+00  7.051112793E+03
5.880118567E+00  7.039984375E+03
5.890297698E+00  7.034289062E+03
5.900476829E+00  7.033831543E+03
5.910655959E+00  7.029069824E+03
5.920835090E+00  7.017376953E+03
5.931014220E+00  7.011322754E+03
5.941193351E+00  7.014792969E+03
5.951372482E+00  7.014826172E+03
5.961551612E+00  7.010296875E+03
5.971730743E+00  7.003589355E+03
5.981909873E+00  7.000722656E+03
5.992089004E+00  6.993250000E+03
6.002268135E+00  6.988233887E+03
6.012447265E+00  6.981000488E+03
6.022626396E+00  6.976046875E+03
6.032805527E+00  6.967647949E+03
6.042984657E+00  6.955587402E+03
6.053163788E+00  6.940190430E+03
6.063342918E+00  6.931904785E+03
6.073522049E+00  6.929935059E+03
6.083701180E+00  6.925657715E+03
6.093880310E+00  6.920149902E+03
6.104059441E+00  6.913375977E+03
6.114238572E+00  6.908358887E+03
6.124417702E+00  6.904383301E+03
6.134596833E+00  6.906295898E+03
6.144775963E+00  6.905410645E+03
6.154955094E+00  6.898929688E+03
6.165134225E+00  6.897523926E+03
6.175313355E+00  6.902901367E+03
6.185492486E+00  6.906423828E+03
6.195671616E+00  6.899669922E+03
6.205850747E+00  6.887726074E+03
6.216029878E+00  6.878709961E+03
6.226209008E+00  6.877355469E+03
6.236388139E+00  6.876573242E+03
6.246567270E+00  6.870518555E+03
6.256746400E+00  6.857489746E+03
6.266925531E+00  6.850820312E+03
6.277104661E+00  6.848585449E+03
6.287283792E+00  6.843811523E+03
6.297462923E+00  6.843216797E+03
6.307642053E+00  6.838195801E+03
6.317821184E+00  6.829898438E+03
6.328000315E+00  6.819223145E+03
6.338179445E+00  6.809328125E+03
6.348358576E+00  6.798728516E+03
6.358537706E+00  6.796729004E+03
6.368716837E+00  6.800053223E+03
6.378895968E+00  6.798755859E+03
6.389075098E+00  6.794921875E+03
6.399254229E+00  6.788194336E+03
6.409433359E+00  6.774886230E+03
6.419612490E+00  6.765362305E+03
6.429791621E+00  6.762198730E+03
6.439970751E+00  6.756097656E+03
6.450149882E+00  6.751921387E+03
6.460329013E+00  6.747311035E+03
6.470508143E+00  6.733166992E+03
6.480687274E+00  6.719426270E+03
6.490866404E+00  6.715314453E+03
6.501045535E+00  6.725467285E+03
6.511224666E+00  6.727024414E+03
6.521403796E+00  6.717142090E+03
6.531582927E+00  6.707584961E+03
6.541762058E+00  6.699954102E+03
6.551941188E+00  6.693858398E+03
6.562120319E+00  6.680310059E+03
6.572299449E+00  6.668229980E+03
6.582478580E+00  6.659547852E+03
6.592657711E+00  6.652907715E+03
6.602836841E+00  6.646230469E+03
6.613015972E+00  6.638098633E+03
6.623195102E+00  6.629432129E+03
6.633374233E+00  6.624616699E+03
6.643553364E+00  6.622106445E+03
6.653732494E+00  6.619311523E+03
6.663911625E+00  6.612495117E+03
6.674090756E+00  6.605128906E+03
6.684269886E+00  6.599208984E+03
6.694449017E+00  6.593297852E+03
6.704628147E+00  6.583800293E+03
6.714807278E+00  6.572208008E+03
6.724986409E+00  6.564411133E+03
6.735165539E+00  6.563918945E+03
6.745344670E+00  6.552631348E+03
6.755523800E+00  6.537530273E+03
6.765702931E+00  6.524665039E+03
6.775882062E+00  6.518995117E+03
6.786061192E+00  6.515007324E+03
6.796240323E+00  6.509587891E+03
6.806419454E+00  6.507467285E+03
6.816598584E+00  6.505307129E+03
6.826777715E+00  6.499024414E+03
6.836956845E+00  6.491327148E+03
6.847135976E+00  6.489808594E+03
6.857315107E+00  6.487544922E+03
6.867494237E+00  6.481651855E+03
6.877673368E+00  6.472507812E+03
6.887852499E+00  6.465321289E+03
6.898031629E+00  6.455273926E+03
6.908210760E+00  6.439665527E+03
6.918389890E+00  6.418698242E+03
6.928569021E+00  6.407816406E+03
6.938748152E+00  6.407859375E+03
6.948927282E+00  6.408476562E+03
6.959106413E+00  6.401407227E+03
6.969285543E+00  6.395077637E+03
6.979464674E+00  6.396165527E+03
6.989643805E+00  6.395997070E+03
6.999822935E+00  6.389414062E+03
7.010002066E+00  6.379363281E+03
7.020181197E+00  6.372877441E+03
7.030360327E+00  6.368756836E+03
7.040539458E+00  6.362911621E+03
7.050718588E+00  6.350888672E+03
7.060897719E+00  6.343154297E+03
7.071076850E+00  6.337772461E+03
7.081255980E+00  6.333462891E+03
7.091435111E+00  6.327525879E+03
7.101614242E+00  6.321482910E+03
7.111793372E+00  6.313941895E+03
7.121972503E+00  6.305864746E+03
7.132151633E+00  6.296599121E+03
7.142330764E+00  6.290144043E+03
7.152509895E+00  6.283786133E+03
7.162689025E+00  6.272845215E+03
7.172868156E+00  6.260102539E+03
7.183047286E+00  6.252763184E+03
7.193226417E+00  6.243759766E+03
7.203405548E+00  6.236139648E+03
7.213584678E+00  6.233108887E+03
7.223763809E+00  6.228179688E+03
7.233942940E+00  6.219518555E+03
7.244122070E+00  6.214000488E+03
7.254301201E+00  6.207382812E+03
7.264480331E+00  6.197930176E+03
7.274659462E+00  6.197860352E+03
7.284838593E+00  6.199585938E+03
7.295017723E+00  6.193000977E+03
7.305196854E+00  6.183005859E+03
7.315375985E+00  6.177181152E+03
7.325555115E+00  6.169065918E+03
7.335734246E+00  6.162645508E+03
7.345913376E+00  6.160160645E+03
7.356092507E+00  6.151937500E+03
7.366271638E+00  6.142686523E+03
7.376450768E+00  6.136112793E+03
7.386629899E+00  6.127069336E+03
7.396809029E+00  6.117681152E+03
7.406988160E+00  6.112500977E+03
7.417167291E+00  6.108896973E+03
7.427346421E+00  6.102713379E+03
7.437525552E+00  6.095137207E+03
7.447704683E+00  6.085522461E+03
7.457883813E+00  6.077708984E+03
7.468062944E+00  6.070406250E+03
7.478242074E+00  6.062278809E+03
7.488421205E+00  6.052157715E+03
7.498600336E+00  6.039686035E+03
7.508779466E+00  6.031750000E+03
7.518958597E+00  6.027233887E+03
7.529137728E+00  6.021992188E+03
7.539316858E+00  6.013727539E+03
7.549495989E+00  6.004368164E+03
7.559675119E+00  5.993006348E+03
7.569854250E+00  5.980194824E+03
7.580033381E+00  5.970110840E+03
7.590212511E+00  5.967870117E+03
7.600391642E+00  5.964763184E+03
7.610570772E+00  5.956604980E+03
7.620749903E+00  5.952641113E+03
7.630929034E+00  5.949797363E+03
7.641108164E+00  5.945088867E+03
7.651287295E+00  5.938934082E+03
7.661466426E+00  5.935186035E+03
7.671645556E+00  5.928348633E+03
7.681824687E+00  5.924000000E+03
7.692003817E+00  5.920764160E+03
7.702182948E+00  5.914995605E+03
7.712362079E+00  5.902948242E+03
7.722541209E+00  5.887921387E+03
7.732720340E+00  5.876351562E+03
7.742899471E+00  5.867944336E+03
7.753078601E+00  5.862629883E+03
7.763257732E+00  5.856283203E+03
7.773436862E+00  5.851748047E+03
7.783615993E+00  5.845985352E+03
7.793795124E+00  5.834608398E+03
7.803974254E+00  5.821389648E+03
7.814153385E+00  5.811674316E+03
7.824332515E+00  5.806473633E+03
7.834511646E+00  5.802296387E+03
7.844690777E+00  5.797424316E+03
7.854869907E+00  5.789347656E+03
7.865049038E+00  5.778724121E+03
7.875228169E+00  5.769941895E+03
7.885407299E+00  5.765014160E+03
7.895586430E+00  5.759393066E+03
7.905765560E+00  5.751957031E+03
7.915944691E+00  5.747495117E+03
7.926123822E+00  5.737744629E+03
7.936302952E+00  5.727493652E+03
7.946482083E+00  5.720833496E+03
7.956661214E+00  5.712456055E+03
7.966840344E+00  5.708027832E+03
7.977019475E+00  5.703270996E+03
7.987198605E+00  5.698668457E+03
7.997377736E+00  5.690343750E+03
8.007556867E+00  5.679652832E+03
8.017735997E+00  5.672667969E+03
8.027915128E+00  5.667591797E+03
8.038094258E+00  5.658006348E+03
8.048273389E+00  5.647664062E+03
8.058452520E+00  5.637624023E+03
8.068631650E+00  5.630764648E+03
8.078810781E+00  5.621673828E+03
8.088989912E+00  5.610107422E+03
8.099169042E+00  5.596996094E+03
8.109348173E+00  5.588742676E+03
8.119527303E+00  5.585143555E+03
8.129706434E+00  5.580999023E+03
8.139885565E+00  5.575728027E+03
8.150064695E+00  5.571204590E+03
8.160243826E+00  5.562597168E+03
8.170422957E+00  5.553498535E+03
8.180602087E+00  5.548882324E+03
8.190781218E+00  5.545464844E+03
8.200960348E+00  5.539940430E+03
8.211139479E+00  5.534281738E+03
8.221318610E+00  5.527635742E+03
8.231497740E+00  5.520309082E+03
8.241676871E+00  5.508329590E+03
8.251856001E+00  5.497503418E+03
8.262035132E+00  5.485101562E+03
8.272214263E+00  5.477540039E+03
8.282393393E+00  5.467918945E+03
8.292572524E+00  5.462810059E+03
8.302751655E+00  5.455314941E+03
8.312930785E+00  5.448793945E+03
8.323109916E+00  5.441214355E+03
8.333289046E+00  5.434191406E+03
8.343468177E+00  5.430723145E+03
8.353647308E+00  5.428055176E+03
8.363826438E+00  5.419981445E+03
8.374005569E+00  5.409202637E+03
8.384184700E+00  5.400446289E+03
8.394363830E+00  5.392286133E+03
8.404542961E+00  5.382615234E+03
8.414722091E+00  5.373604492E+03
8.424901222E+00  5.369865723E+03
8.435080353E+00  5.367607910E+03
8.445259483E+00  5.363527832E+03
8.455438614E+00  5.357497070E+03
8.465617744E+00  5.346840332E+03
8.475796875E+00  5.341378906E+03
8.485976006E+00  5.337620117E+03
8.496155136E+00  5.329934082E+03
8.506334267E+00  5.323043457E+03
8.516513398E+00  5.318945801E+03
8.526692528E+00  5.312597168E+03
8.536871659E+00  5.304977539E+03
8.547050789E+00  5.297948730E+03
8.557229920E+00  5.291586426E+03
8.567409051E+00  5.282864258E+03
8.577588181E+00  5.272687012E+03
8.587767312E+00  5.260301758E+03
8.597946443E+00  5.255168945E+03
8.608125573E+00  5.250393555E+03
8.618304704E+00  5.243308594E+03
8.628483834E+00  5.232185547E+03
8.638662965E+00  5.222804199E+03
8.648842096E+00  5.213353027E+03
8.659021226E+00  5.201812500E+03
8.669200357E+00  5.194607910E+03
8.679379487E+00  5.192455078E+03
8.689558618E+00  5.189804199E+03
8.699737749E+00  5.181653320E+03
8.709916879E+00  5.174272949E+03
8.720096010E+00  5.165600586E+03
8.730275141E+00  5.155529785E+03
8.740454271E+00  5.149759277E+03
8.750633402E+00  5.145911621E+03
8.760812532E+00  5.135319824E+03
8.770991663E+00  5.123894043E+03
8.781170794E+00  5.117942383E+03
8.791349924E+00  5.111263672E+03
8.801529055E+00  5.102292969E+03
8.811708185E+00  5.095934570E+03
8.821887316E+00  5.093561523E+03
8.832066447E+00  5.090105957E+03
8.842245577E+00  5.085148438E+03
8.852424708E+00  5.077302734E+03
8.862603839E+00  5.071922852E+03
8.872782969E+00  5.068863281E+03
8.882962100E+00  5.064311523E+03
8.893141230E+00  5.054096191E+03
8.903320361E+00  5.041218750E+03
8.913499492E+00  5.031053223E+03
8.923678622E+00  5.025228027E+03
8.933857753E+00  5.018546875E+03
8.944036884E+00  5.009840332E+03
8.954216014E+00  5.001230957E+03
8.964395145E+00  4.992856445E+03
8.974574275E+00  4.984593750E+03
8.984753406E+00  4.977212891E+03
8.994932537E+00  4.974881348E+03
9.005111667E+00  4.972766113E+03
9.015290798E+00  4.967373047E+03
9.025469928E+00  4.960956543E+03
9.035649059E+00  4.952561523E+03
9.045828190E+00  4.942435547E+03
9.056007320E+00  4.931844238E+03
9.066186451E+00  4.925467285E+03
9.076365582E+00  4.915468262E+03
9.086544712E+00  4.904449219E+03
9.096723843E+00  4.897139160E+03
9.106902973E+00  4.892991699E+03
9.117082104E+00  4.886924316E+03
9.127261235E+00  4.877790039E+03
9.137440365E+00  4.871101562E+03
9.147619496E+00  4.867875977E+03
9.157798627E+00  4.862520508E+03
9.167977757E+00  4.856365234E+03
9.178156888E+00  4.850570312E+03
9.188336018E+00  4.845386230E+03
9.198515149E+00  4.839042480E+03
9.208694280E+00  4.832820312E+03
9.218873410E+00  4.825191406E+03
9.229052541E+00  4.816073730E+03
9.239231671E+00  4.806225098E+03
9.249410802E+00  4.802542480E+03
9.259589933E+00  4.797567383E+03
9.269769063E+00  4.791124023E+03
9.279948194E+00  4.783486328E+03
9.290127325E+00  4.779452148E+03
9.300306455E+00  4.771675293E+03
9.310485586E+00  4.762463867E+03
9.320664716E+00  4.755640137E+03
9.330843847E+00  4.749133301E+03
9.341022978E+00  4.739062500E+03
9.351202108E+00  4.727417969E+03
9.361381239E+00  4.719724609E+03
9.371560370E+00  4.718668945E+03
9.381739500E+00  4.718484375E+03
9.391918631E+00  4.714131348E+03
9.402097761E+00  4.706423340E+03
9.412276892E+00  4.698892090E+03
9.422456023E+00  4.694926270E+03
9.432635153E+00  4.691462891E+03
9.442814284E+00  4.683393555E+03
9.452993414E+00  4.674604492E+03
9.463172545E+00  4.669171875E+03
9.473351676E+00  4.666115723E+03
9.483530806E+00  4.658166992E+03
9.493709937E+00  4.646832031E+03
9.503889068E+00  4.638587891E+03
9.514068198E+00  4.632811523E+03
9.524247329E+00  4.624562500E+03
9.534426459E+00  4.619520996E+03
9.544605590E+00  4.614815430E+03
9.554784721E+00  4.607902832E+03
9.564963851E+00  4.601566406E+03
9.575142982E+00  4.597375000E+03
9.585322113E+00  4.592508301E+03
9.595501243E+00  4.585117676E+03
9.605680374E+00  4.576708984E+03
9.615859504E+00  4.570471680E+03
9.626038635E+00  4.565872070E+03
9.636217766E+00  4.560284668E+03
9.646396896E+00  4.554484863E+03
9.656576027E+00  4.548243652E+03
9.666755157E+00  4.541458984E+03
9.676934288E+00  4.534016602E+03
9.687113419E+00  4.528272949E+03
9.697292549E+00  4.522146973E+03
9.707471680E+00  4.515564941E+03
9.717650811E+00  4.506421387E+03
9.727829941E+00  4.500208984E+03
9.738009072E+00  4.493167480E+03
9.748188202E+00  4.488755371E+03
9.758367333E+00  4.487999512E+03
9.768546464E+00  4.481354004E+03
9.778725594E+00  4.468618652E+03
9.788904725E+00  4.457392578E+03
9.799083856E+00  4.449982910E+03
9.809262986E+00  4.443479492E+03
9.819442117E+00  4.438985352E+03
9.829621247E+00  4.435915527E+03
9.839800378E+00  4.430487305E+03
9.849979509E+00  4.421685547E+03
9.860158639E+00  4.415741699E+03
9.870337770E+00  4.408791504E+03
9.880516900E+00  4.402730469E+03
9.890696031E+00  4.400315918E+03
9.900875162E+00  4.397503906E+03
9.911054292E+00  4.390441895E+03
9.921233423E+00  4.380638672E+03
9.931412554E+00  4.372708984E+03
9.941591684E+00  4.363388672E+03
9.951770815E+00  4.356854492E+03
9.961949945E+00  4.352926758E+03
9.972129076E+00  4.350177734E+03
9.982308207E+00  4.347322754E+03
9.992487337E+00  4.340187500E+03
1.000266647E+01  4.329632812E+03
1.001284560E+01  4.317884766E+03
1.002302473E+01  4.310096191E+03
1.003320386E+01  4.305561523E+03
1.004338299E+01  4.300819824E+03
1.005356212E+01  4.295460938E+03
1.006374125E+01  4.289333984E+03
1.007392038E+01  4.283109375E+03
1.008409951E+01  4.277525391E+03
1.009427864E+01  4.273464355E+03
1.010445777E+01  4.267033691E+03
1.011463690E+01  4.257055176E+03
1.012481604E+01  4.247521973E+03
1.013499517E+01  4.237510254E+03
1.014517430E+01  4.230159668E+03
1.015535343E+01  4.226583008E+03
1.016553256E+01  4.223589844E+03
1.017571169E+01  4.222523926E+03
1.018589082E+01  4.219606445E+03
1.019606995E+01  4.212490723E+03
1.020624908E+01  4.205271973E+03
1.021642821E+01  4.198740234E+03
1.022660734E+01  4.190833496E+03
1.023678647E+01  4.184616699E+03
1.024696560E+01  4.179586426E+03
1.025714473E+01  4.172412109E+03
1.026732386E+01  4.164660156E+03
1.027750299E+01  4.157106445E+03
1.028768213E+01  4.148987305E+03
1.029786126E+01  4.140056641E+03
1.030804039E+01  4.133115723E+03
1.031821952E+01  4.128360840E+03
1.032839865E+01  4.123959473E+03
1.033857778E+01  4.121914551E+03
1.034875691E+01  4.121229492E+03
1.035893604E+01  4.117437500E+03
1.036911517E+01  4.110023438E+03
1.037929430E+01  4.102770020E+03
1.038947343E+01  4.096880859E+03
1.039965256E+01  4.091591797E+03
1.040983169E+01  4.088006348E+03
1.042001082E+01  4.085493896E+03
1.043018995E+01  4.078776611E+03
1.044036908E+01  4.071590088E+03
1.045054822E+01  4.066976074E+03
1.046072735E+01  4.061130371E+03
1.047090648E+01  4.052747803E+03
1.048108561E+01  4.044920410E+03
1.049126474E+01  4.038910889E+03
1.050144387E+01  4.033754883E+03
1.051162300E+01  4.026470703E+03
1.052180213E+01  4.018867676E+03
1.053198126E+01  4.011502441E+03
1.054216039E+01  4.009046875E+03
1.055233952E+01  4.007311279E+03
1.056251865E+01  4.001339844E+03
1.057269778E+01  3.992894287E+03
1.058287691E+01  3.988458984E+03
1.059305604E+01  3.984322510E+03
1.060323517E+01  3.978001221E+03
1.061341431E+01  3.970255371E+03
1.062359344E+01  3.961481934E+03
1.063377257E+01  3.952806641E+03
1.064395170E+01  3.946764404E+03
1.065413083E+01  3.944595947E+03
1.066430996E+01  3.943695312E+03
1.067448909E+01  3.939410400E+03
1.068466822E+01  3.931475830E+03
1.069484735E+01  3.923068115E+03
1.070502648E+01  3.914916748E+03
1.071520561E+01  3.909874023E+03
1.072538474E+01  3.906822998E+03
1.073556387E+01  3.905684570E+03
1.074574300E+01  3.901780518E+03
1.075592213E+01  3.896531494E+03
1.076610126E+01  3.888560791E+03
1.077628039E+01  3.879146240E+03
1.078645953E+01  3.872741455E+03
1.079663866E+01  3.871575928E+03
1.080681779E+01  3.867682617E+03
1.081699692E+01  3.859672363E+03
1.082717605E+01  3.851790039E+03
1.083735518E+01  3.849126953E+03
1.084753431E+01  3.848429443E+03
1.085771344E+01  3.849084473E+03
1.086789257E+01  3.846316162E+03
1.087807170E+01  3.840135498E+03
1.088825083E+01  3.832824707E+03
1.089842996E+01  3.827836914E+03
1.090860909E+01  3.823047607E+03
1.091878822E+01  3.821526855E+03
1.092896735E+01  3.819047607E+03
1.093914648E+01  3.811882324E+03
1.094932562E+01  3.804882568E+03
1.095950475E+01  3.801375244E+03
1.096968388E+01  3.797593750E+03
1.097986301E+01  3.791894531E+03
1.099004214E+01  3.785413086E+03
1.100022127E+01  3.780675293E+03
1.101040040E+01  3.775983643E+03
1.102057953E+01  3.770300293E+03
1.103075866E+01  3.766387939E+03
1.104093779E+01  3.767560791E+03
1.105111692E+01  3.767398682E+03
1.106129605E+01  3.763951416E+03
1.107147518E+01  3.759748047E+03
1.108165431E+01  3.752124023E+03
1.109183344E+01  3.745683350E+03
1.110201257E+01  3.739187500E+03
1.111219171E+01  3.735260742E+03
1.112237084E+01  3.733399414E+03
1.113254997E+01  3.730713623E+03
1.114272910E+01  3.725960205E+03
1.115290823E+01  3.720971191E+03
1.116308736E+01  3.715774658E+03
1.117326649E+01  3.713491455E+03
1.118344562E+01  3.711819580E+03
1.119362475E+01  3.709114258E+03
1.120380388E+01  3.705187256E+03
1.121398301E+01  3.703278564E+03
1.122416214E+01  3.699775391E+03
1.123434127E+01  3.693765869E+03
1.124452040E+01  3.686884033E+03
1.125469953E+01  3.680983887E+03
1.126487866E+01  3.675024902E+03
1.127505780E+01  3.667698975E+03
1.128523693E+01  3.662209473E+03
1.129541606E+01  3.659013428E+03
1.130559519E+01  3.658786377E+03
1.131577432E+01  3.659108887E+03
1.132595345E+01  3.654998047E+03
1.133613258E+01  3.647972168E+03
1.134631171E+01  3.643607178E+03
1.135649084E+01  3.638739746E+03
1.136666997E+01  3.636176025E+03
1.137684910E+01  3.634753174E+03
1.138702823E+01  3.631798828E+03
1.139720736E+01  3.629649902E+03
1.140738649E+01  3.626625244E+03
1.141756562E+01  3.621855225E+03
1.142774475E+01  3.616296143E+03
1.143792389E+01  3.611404785E+03
1.144810302E+01  3.608422119E+03
1.145828215E+01  3.607510498E+03
1.146846128E+01  3.607060059E+03
1.147864041E+01  3.603707764E+03
1.148881954E+01  3.599718018E+03
1.149899867E+01  3.592176758E+03
1.150917780E+01  3.586743896E+03
1.151935693E+01  3.581550537E+03
1.152953606E+01  3.576637207E+03
1.153971519E+01  3.572910889E+03
1.154989432E+01  3.570283447E+03
1.156007345E+01  3.565931641E+03
1.157025258E+01  3.563920166E+03
1.158043171E+01  3.560015137E+03
1.159061084E+01  3.555567627E+03
1.160078998E+01  3.549760010E+03
1.161096911E+01  3.545284180E+03
1.162114824E+01  3.542372070E+03
1.163132737E+01  3.541644531E+03
1.164150650E+01  3.540776367E+03
1.165168563E+01  3.538202637E+03
1.166186476E+01  3.531946045E+03
1.167204389E+01  3.523260986E+03
1.168222302E+01  3.513958740E+03
1.169240215E+01  3.507925781E+03
1.170258128E+01  3.504821777E+03
1.171276041E+01  3.503675781E+03
1.172293954E+01  3.502875732E+03
1.173311867E+01  3.501426025E+03
1.174329780E+01  3.497017822E+03
1.175347693E+01  3.489867920E+03
1.176365606E+01  3.483225830E+03
1.177383520E+01  3.479350586E+03
1.178401433E+01  3.475832031E+03
1.179419346E+01  3.472247559E+03
1.180437259E+01  3.469340820E+03
1.181455172E+01  3.465705322E+03
1.182473085E+01  3.463383789E+03
1.183490998E+01  3.459508301E+03
1.184508911E+01  3.457353027E+03
1.185526824E+01  3.455553955E+03
1.186544737E+01  3.448790039E+03
1.187562650E+01  3.439284668E+03
1.188580563E+01  3.436468750E+03
1.189598476E+01  3.433278076E+03
1.190616389E+01  3.430401367E+03
1.191634302E+01  3.426191895E+03
1.192652215E+01  3.422168701E+03
1.193670129E+01  3.419629395E+03
1.194688042E+01  3.416284668E+03
1.195705955E+01  3.410994385E+03
1.196723868E+01  3.406323486E+03
1.197741781E+01  3.403901855E+03
1.198759694E+01  3.403102783E+03
1.199777607E+01  3.399605469E+03
1.200795520E+01  3.394689453E+03
1.201813433E+01  3.391379150E+03
1.202831346E+01  3.388738037E+03
1.203849259E+01  3.384969727E+03
1.204867172E+01  3.379924805E+03
1.205885085E+01  3.371511230E+03
1.206902998E+01  3.363772461E+03
1.207920911E+01  3.360258057E+03
1.208938824E+01  3.355837891E+03
1.209956738E+01  3.351320557E+03
1.210974651E+01  3.348059326E+03
1.211992564E+01  3.349817627E+03
1.213010477E+01  3.351396973E+03
1.214028390E+01  3.348059082E+03
1.215046303E+01  3.341656250E+03
1.216064216E+01  3.338713623E+03
1.217082129E+01  3.332884277E+03
1.218100042E+01  3.328033691E+03
1.219117955E+01  3.324320557E+03
1.220135868E+01  3.322030029E+03
1.221153781E+01  3.318583740E+03
1.222171694E+01  3.316096680E+03
1.223189607E+01  3.313444580E+03
1.224207520E+01  3.310811279E+03
1.225225433E+01  3.306901123E+03
1.226243347E+01  3.303372559E+03
1.227261260E+01  3.297919189E+03
1.228279173E+01  3.292412109E+03
1.229297086E+01  3.286665039E+03
1.230314999E+01  3.280921875E+03
1.231332912E+01  3.277721924E+03
1.232350825E+01  3.276302979E+03
1.233368738E+01  3.271510254E+03
1.234386651E+01  3.267848633E+03
1.235404564E+01  3.265776367E+03
1.236422477E+01  3.261290283E+03
1.237440390E+01  3.256525391E+03
1.238458303E+01  3.252162842E+03
1.239476216E+01  3.247954346E+03
1.240494129E+01  3.242320312E+03
1.241512042E+01  3.238204834E+03
1.242529956E+01  3.234149902E+03
1.243547869E+01  3.232795654E+03
1.244565782E+01  3.229086426E+03
1.245583695E+01  3.223645264E+03
1.246601608E+01  3.221237793E+03
1.247619521E+01  3.218637207E+03
1.248637434E+01  3.214006592E+03
1.249655347E+01  3.211159424E+03
1.250673260E+01  3.208291992E+03
1.251691173E+01  3.205915527E+03
1.252709086E+01  3.202115479E+03
1.253726999E+01  3.197041992E+03
1.254744912E+01  3.196111084E+03
1.255762825E+01  3.195506348E+03
1.256780738E+01  3.192558350E+03
1.257798651E+01  3.186155762E+03
1.258816565E+01  3.177835693E+03
1.259834478E+01  3.173072021E+03
1.260852391E+01  3.171590332E+03
1.261870304E+01  3.172872803E+03
1.262888217E+01  3.171237061E+03
1.263906130E+01  3.168393066E+03
1.264924043E+01  3.165765869E+03
1.265941956E+01  3.163993408E+03
1.266959869E+01  3.162340088E+03
1.267977782E+01  3.161124512E+03
1.268995695E+01  3.158760254E+03
1.270013608E+01  3.155360840E+03
1.271031521E+01  3.152932373E+03
1.272049434E+01  3.148157227E+03
1.273067347E+01  3.142281982E+03
1.274085260E+01  3.136813965E+03
1.275103173E+01  3.133954346E+03
1.276121087E+01  3.132287598E+03
1.277139000E+01  3.129193359E+03
1.278156913E+01  3.124613281E+03
1.279174826E+01  3.120937256E+03
1.280192739E+01  3.116841064E+03
1.281210652E+01  3.114211914E+03
1.282228565E+01  3.111943115E+03
1.283246478E+01  3.110120850E+03
1.284264391E+01  3.106652832E+03
1.285282304E+01  3.104344238E+03
1.286300217E+01  3.100475830E+03
1.287318130E+01  3.095678711E+03
1.288336043E+01  3.092428711E+03
1.289353956E+01  3.088086670E+03
1.290371869E+01  3.084066406E+03
1.291389782E+01  3.082687744E+03
1.292407696E+01  3.082375732E+03
1.293425609E+01  3.080803955E+03
1.294443522E+01  3.076212891E+03
1.295461435E+01  3.071744873E+03
1.296479348E+01  3.067150879E+03
1.297497261E+01  3.062067383E+03
1.298515174E+01  3.060529785E+03
1.299533087E+01  3.059371582E+03
1.300551000E+01  3.057527100E+03
1.301568913E+01  3.055950928E+03
1.302586826E+01  3.056055420E+03
1.303604739E+01  3.052864502E+03
1.304622652E+01  3.048938721E+03
1.305640565E+01  3.044920898E+03
1.306658478E+01  3.042101562E+03
1.307676391E+01  3.039476807E+03
1.308694305E+01  3.035993408E+03
1.309712218E+01  3.031520752E+03
1.310730131E+01  3.027998779E+03
1.311748044E+01  3.023905029E+03
1.312765957E+01  3.021781006E+03
1.313783870E+01  3.019504639E+03
1.314801783E+01  3.016630859E+03
1.315819696E+01  3.013496094E+03
1.316837609E+01  3.012143799E+03
1.317855522E+01  3.010287354E+03
1.318873435E+01  3.003954834E+03
1.319891348E+01  2.999239014E+03
1.320909261E+01  2.995703369E+03
1.321927174E+01  2.993858887E+03
1.322945087E+01  2.990963135E+03
1.323963000E+01  2.987319824E+03
1.324980914E+01  2.983937500E+03
1.325998827E+01  2.982684326E+03
1.327016740E+01  2.981198486E+03
1.328034653E+01  2.979315430E+03
1.329052566E+01  2.976354248E+03
1.330070479E+01  2.973527344E+03
1.331088392E+01  2.969055420E+03
1.332106305E+01  2.965835938E+03
1.333124218E+01  2.962954346E+03
1.334142131E+01  2.959329834E+03
1.335160044E+01  2.957243652E+03
1.336177957E+01  2.956728027E+03
1.337195870E+01  2.953531494E+03
1.338213783E+01  2.950982666E+03
1.339231696E+01  2.948345459E+03
1.340249609E+01  2.945079834E+03
1.341267523E+01  2.938874756E+03
1.342285436E+01  2.933252441E+03
1.343303349E+01  2.929706543E+03
1.344321262E+01  2.927252441E+03
1.345339175E+01  2.923913818E+03
1.346357088E+01  2.921270996E+03
1.347375001E+01  2.920633789E+03
1.348392914E+01  2.918117676E+03
1.349410827E+01  2.915760986E+03
1.350428740E+01  2.912686035E+03
1.351446653E+01  2.910941895E+03
1.352464566E+01  2.911502930E+03
1.353482479E+01  2.911668945E+03
1.354500392E+01  2.907961670E+03
1.355518305E+01  2.905123779E+03
1.356536218E+01  2.903442139E+03
1.357554132E+01  2.902355469E+03
1.358572045E+01  2.901053467E+03
1.359589958E+01  2.896632324E+03
1.360607871E+01  2.892594727E+03
1.361625784E+01  2.888853271E+03
1.362643697E+01  2.883400146E+03
1.363661610E+01  2.878312988E+03
1.364679523E+01  2.875615234E+03
1.365697436E+01  2.873721924E+03
1.366715349E+01  2.868848145E+03
1.367733262E+01  2.863553711E+03
1.368751175E+01  2.862550293E+03
1.369769088E+01  2.864500977E+03
1.370787001E+01  2.865229004E+03
1.371804914E+01  2.862010010E+03
1.372822827E+01  2.858321045E+03
1.373840741E+01  2.856443848E+03
1.374858654E+01  2.854455322E+03
1.375876567E+01  2.851617188E+03
1.376894480E+01  2.848078613E+03
1.377912393E+01  2.845479980E+03
1.378930306E+01  2.845599854E+03
1.379948219E+01  2.845017090E+03
1.380966132E+01  2.842414551E+03
1.381984045E+01  2.838588867E+03
1.383001958E+01  2.834922119E+03
1.384019871E+01  2.833940430E+03
1.385037784E+01  2.832936279E+03
1.386055697E+01  2.830745117E+03
1.387073610E+01  2.828042969E+03
1.388091523E+01  2.826236084E+03
1.389109436E+01  2.822145508E+03
1.390127349E+01  2.818221924E+03
1.391145263E+01  2.817296387E+03
1.392163176E+01  2.818204590E+03
1.393181089E+01  2.815062500E+03
1.394199002E+01  2.812423340E+03
1.395216915E+01  2.809050781E+03
1.396234828E+01  2.806348877E+03
1.397252741E+01  2.803868896E+03
1.398270654E+01  2.803207520E+03
1.399288567E+01  2.800641602E+03
1.400306480E+01  2.796765137E+03
1.401324393E+01  2.793334961E+03
1.402342306E+01  2.789671387E+03
1.403360219E+01  2.786861328E+03
1.404378132E+01  2.784096436E+03
1.405396045E+01  2.783160156E+03
1.406413958E+01  2.782788330E+03
1.407431872E+01  2.782224121E+03
1.408449785E+01  2.781370361E+03
1.409467698E+01  2.779295166E+03
1.410485611E+01  2.775417969E+03
1.411503524E+01  2.772462891E+03
1.412521437E+01  2.768669678E+03
1.413539350E+01  2.765045410E+03
1.414557263E+01  2.762443359E+03
1.415575176E+01  2.760460938E+03
1.416593089E+01  2.759193604E+03
1.417611002E+01  2.758745605E+03
1.418628915E+01  2.757281006E+03
1.419646828E+01  2.754017578E+03
1.420664741E+01  2.750250977E+03
1.421682654E+01  2.747950439E+03
1.422700567E+01  2.744550049E+03
1.423718481E+01  2.740670898E+03
1.424736394E+01  2.738330078E+03
1.425754307E+01  2.736278809E+03
1.426772220E+01  2.734602051E+03
1.427790133E+01  2.734329590E+03
1.428808046E+01  2.734361084E+03
1.429825959E+01  2.734513916E+03
1.430843872E+01  2.732831787E+03
1.431861785E+01  2.730271729E+03
1.432879698E+01  2.727950439E+03
1.433897611E+01  2.723653320E+03
1.434915524E+01  2.720864502E+03
1.435933437E+01  2.718244629E+03
1.436951350E+01  2.715590820E+03
1.437969263E+01  2.712048828E+03
1.438987176E+01  2.711974854E+03
1.440005090E+01  2.710018799E+03
1.441023003E+01  2.707070068E+03
1.442040916E+01  2.705902588E+03
1.443058829E+01  2.705427002E+03
1.444076742E+01  2.704531250E+03
1.445094655E+01  2.703508301E+03
1.446112568E+01  2.703282959E+03
1.447130481E+01  2.699517090E+03
1.448148394E+01  2.693739502E+03
1.449166307E+01  2.691593750E+03
1.450184220E+01  2.692688721E+03
1.451202133E+01  2.692257812E+03
1.452220046E+01  2.691056885E+03
1.453237959E+01  2.690093262E+03
1.454255872E+01  2.686209229E+03
1.455273785E+01  2.682198730E+03
1.456291699E+01  2.682116455E+03
1.457309612E+01  2.681316895E+03
1.458327525E+01  2.680175781E+03
1.459345438E+01  2.678752441E+03
1.460363351E+01  2.676679688E+03
1.461381264E+01  2.676104004E+03
1.462399177E+01  2.674643555E+03
1.463417090E+01  2.672235352E+03
1.464435003E+01  2.670216553E+03
1.465452916E+01  2.668794434E+03
1.466470829E+01  2.665329102E+03
1.467488742E+01  2.662111816E+03
1.468506655E+01  2.659528564E+03
1.469524568E+01  2.660505371E+03
1.470542481E+01  2.660621094E+03
1.471560394E+01  2.660542236E+03
1.472578308E+01  2.659221680E+03
1.473596221E+01  2.656985107E+03
1.474614134E+01  2.654542236E+03
1.475632047E+01  2.653510254E+03
1.476649960E+01  2.650209473E+03
1.477667873E+01  2.644616699E+03
1.478685786E+01  2.641862793E+03
1.479703699E+01  2.641942139E+03
1.480721612E+01  2.640457275E+03
1.481739525E+01  2.639656250E+03
1.482757438E+01  2.638038574E+03
1.483775351E+01  2.634785645E+03
1.484793264E+01  2.634882080E+03
1.485811177E+01  2.634969727E+03
1.486829090E+01  2.633730713E+03
1.487847003E+01  2.632021973E+03
1.488864916E+01  2.631217285E+03
1.489882830E+01  2.631708008E+03
1.490900743E+01  2.632355713E+03
1.491918656E+01  2.630141602E+03
1.492936569E+01  2.626240723E+03
1.493954482E+01  2.621079102E+03
1.494972395E+01  2.616165527E+03
1.495990308E+01  2.616250244E+03
1.497008221E+01  2.614078369E+03
1.498026134E+01  2.608410645E+03
1.499044047E+01  2.606203613E+03
1.500061960E+01  2.609066650E+03
1.501079873E+01  2.609954834E+03
1.502097786E+01  2.607085449E+03
1.503115699E+01  2.606764160E+03
1.504133612E+01  2.606989014E+03
1.505151525E+01  2.604557129E+03
1.506169439E+01  2.603383301E+03
1.507187352E+01  2.601200684E+03
1.508205265E+01  2.597552490E+03
1.509223178E+01  2.595515381E+03
1.510241091E+01  2.595349121E+03
1.511259004E+01  2.594397461E+03
1.512276917E+01  2.592883545E+03
1.513294830E+01  2.590913330E+03
1.514312743E+01  2.588811035E+03
1.515330656E+01  2.586321289E+03
1.516348569E+01  2.584189209E+03
1.517366482E+01  2.582800293E+03
1.518384395E+01  2.579894043E+03
1.519402308E+01  2.578160645E+03
1.520420221E+01  2.576771484E+03
1.521438134E+01  2.575786621E+03
1.522456048E+01  2.575517090E+03
1.523473961E+01  2.576397705E+03
1.524491874E+01  2.574041992E+03
1.525509787E+01  2.574147949E+03
1.526527700E+01  2.578076416E+03
1.527545613E+01  2.579928711E+03
1.528563526E+01  2.575273193E+03
1.529581439E+01  2.572906738E+03
1.530599352E+01  2.572859131E+03
1.531617265E+01  2.570089600E+03
1.532635178E+01  2.564640137E+03
1.533653091E+01  2.561976807E+03
1.534671004E+01  2.561783447E+03
1.535688917E+01  2.562221680E+03
1.536706830E+01  2.561089111E+03
1.537724743E+01  2.555992676E+03
1.538742657E+01  2.551527832E+03
1.539760570E+01  2.549401855E+03
1.540778483E+01  2.550593750E+03
1.541796396E+01  2.547017578E+03
1.542814309E+01  2.543726562E+03
1.543832222E+01  2.544138672E+03
1.544850135E+01  2.545343018E+03
1.545868048E+01  2.542878174E+03
1.546885961E+01  2.539349121E+03
1.547903874E+01  2.536629395E+03
1.548921787E+01  2.536071777E+03
1.549939700E+01  2.536513184E+03
1.550957613E+01  2.534843750E+03
1.551975526E+01  2.532801025E+03
