Repository: r-a-morrison/fe_alloy_sound_velocities

# Fe Alloy Sound Velocities
by Rachel Morrison

This is a repository of my graduate research on iron-nickel sound velocities at extreme pressures. This research contributes to our understanding of the thermodynamics of the inner core of the Earth. 

Morrison, R. A., et al., High pressure thermoelasticity and sound velocities of Fe-Ni-Si alloys (2019), *Physics of the Earth and Planetary Interiors*, Volume 294, [https://doi.org/10.1016/j.pepi.2019.05.011](https://doi.org/10.1016/j.pepi.2019.05.011).

Extensive supplementary information is also available at the above link.

Note: A word of caution. Binary files (.pdf, .ai, etc.) are included for completeness. Normally these should be left out of version control so git doesn't mess these up in merge conflicts. Use at your own risk.

## Abstract
The Earth's iron-dominant core is known to contain nickel from cosmochemical analysis and some amount of light elements from geophysical constraints on density and seismic wave velocities. Although there have been several studies to constrain thermoelastic properties of iron-alloys, there has been no systematic study on the effects of nickel and light elements on properties of iron using the same experimental methods and data analysis approach.

We conducted nuclear resonant inelastic X-ray scattering and X-ray diffraction experiments on body-centered cubic and hexagonal close-packed (hcp) Fe0.91Ni0.09 and Fe0.8Ni0.1Si0.1 up to 104 GPa and 86 GPa, respectively, and compare to similar measurements conducted on hcp-Fe up to 171 GPa. Specifically, we determine the Debye sound velocity from the low-energy transfer region of the (partial) phonon density of states (DOS) using the equation of state determined for each material and a new approach which utilizes information criteria and probability distributions. Nickel decreases the shear velocity of iron, while 10 at% Si has little to no effect on the shear velocity of Fe0.91Ni0.09. We observe that the shape of the phonon DOS of these alloys remains similar with increasing pressure.

In the measured compression range, we therefore apply a generalized scaling law to describe the volume dependence of the phonon DOS and find that the vibrational Grüneisen parameters of hcp-Fe0.91Ni0.09 are nearly indistinguishable from those hcp-Fe and those for Fe0.8Ni0.1Si0.1 trend lower. From the vibrational free energy, we constrain the harmonic vibrational component of thermal pressure, which shows a significant positive deviation from theoretical calculations of hcp-Fe at pressures and temperatures of Earth's core. Collectively, our results demonstrate that the effects of nickel should be considered when modeling iron-rich planetary cores.

File: 010_XRDAnalysis/FeNiSi/NotUsing/FeNiSi_DAC13_P4a_13BMC_014/FeNiSi_DAC13_P4a_13BMC_014_curves.csv (part 1 of 2)
2theta,Intensity,Model,Residual,Background,hcp FeNiSi,extrapeak
11.01022085,260.39328,259.935645851049,0.4576341489510014,259.89384973453383,0.04179611651514881,2.5469416933602028e-17
11.03081995,260.7122192,260.1342638786967,0.5779553213033068,260.0913318690027,0.04293200969394734,3.0276157944184736e-16
11.05141906,260.77920530000006,260.3330300855926,0.4461752144074467,260.2889090711174,0.044121014475219836,3.3257729777136143e-15
11.07201816,260.6672668,260.53194650395653,0.13532029604346008,260.48657977854293,0.04536672541357786,3.375930144774948e-14
11.09261726,260.5838318,260.73101577495737,-0.147183974957386,260.68434271666797,0.04667305828908439,3.16667741572763e-13
11.11321637,260.7358093,260.9302408947383,-0.194431594738262,260.88219661106064,0.04804428367491769,2.7448850789424474e-12
11.13381547,260.9429321,261.12962496373876,-0.18669286373875593,261.0801398991173,0.049485064599520366,2.198637169974689e-11
11.15441457,260.8181458,261.32917181218886,-0.5110260121888359,261.2781713063622,0.05100050566392962,1.6273931614405737e-10
11.17501368,260.9987793,261.528885762108,-0.5301064621079945,261.47628955849046,0.05259620250442946,1.1131183083837105e-09
11.19561278,261.7482605,261.72877139743304,0.019489102566979,261.6744930926419,0.05427829775555105,7.035569751522828e-09
11.21621188,262.40802,261.92883422802566,0.4791857719743575,261.87278063447013,0.056053552462622114,4.1092895288668e-08
11.23681099,262.62982180000006,262.12908055201507,0.5007412479849904,262.07115090979164,0.05792942043233457,2.2179108142050626e-07
11.25741009,262.8525391,262.3295175948088,0.5230215051911955,262.2696023555015,0.05991413311517813,1.1061921522973524e-06
11.27800919,262.78329469999994,262.53015560188743,0.2531390981125128,262.4681336973765,0.06201680619681446,5.098314110890692e-06
11.2986083,262.5599976,262.73101292891084,-0.1710153289108689,262.66674366134885,0.06424755393245297,2.171362953109972e-05
11.3192074,262.2326355,262.9321337620087,-0.6994982620086603,262.8654306840807,0.06661762096272365,8.545696524197866e-05
11.3398065,262.0158386,263.1336438311138,-1.1178052311137776,263.06419349146626,0.0691395460742552,0.00031079357327159796
11.36040561,262.50524900000005,263.335902647211,-0.8306536472109656,263.26303080954693,0.07182734267214852,0.0010444949919115162
11.38100471,263.1570435,263.5398815531395,-0.38283805313949415,263.46194107476435,0.0746967091301875,0.0032437692449374376
11.40160382,263.9166565,263.7479974052476,0.1686590947523996,263.6609231097385,0.07776529022079905,0.009309005288251048
11.42220292,263.9466858,263.965715176263,-0.01902937626300627,263.8599753507706,0.08105296328218067,0.024686862210260542
11.44280202,264.25381469999996,264.2041763087927,0.04963839120728153,264.05909652393706,0.08458220096306779,0.06049758389256564
11.46340113,264.6166992,264.48366361841215,0.1330355815878761,264.2582853554483,0.08837848814502938,0.13699977481877731
11.48400023,265.2114258,264.83670009631913,0.3747257036808378,264.45754028140453,0.09247082338663343,0.2866889915279831
11.50459933,265.5609741,265.3081376748182,0.2528364251817834,264.6568600279838,0.09689235205698088,0.5543852947774883
11.52519844,265.9936829,265.94857852388617,0.04510437611384077,264.8562433214896,0.10168114526080839,0.9906540571357402
11.54579754,266.8928528,266.7984132504126,0.09443954958743461,265.05568859783364,0.10688122401471115,1.6358434285642245
11.56639664,267.7956543,267.8638902530378,-0.06823595303779939,265.25519458328904,0.112544021977652,2.4961516477711596
11.58699575,268.9438477,269.0932241102827,-0.14937641028268445,265.45476000424713,0.11873058319337314,3.5197335228421536
11.60759485,270.6278992,270.3661518469657,0.26174735303430907,265.6543832964424,0.12551518632672473,4.586253364196581
11.62819395,271.34884639999996,271.5093018828474,-0.16045548284745337,265.8540631862378,0.13299175211216582,5.5222469444974704
11.64879306,271.988678,272.3395356637734,-0.3508576637734109,266.0537984001056,0.14128549700870707,6.144451766659081
11.66939216,272.6838989,272.7218755897318,-0.037976689731806346,266.25358737361586,0.15057444711694687,6.317713768998962
11.68999127,272.8927307,272.6172524912915,0.27547820870853457,266.4534289302417,0.1611288739958963,6.002694687053864
11.71059037,272.26095580000003,272.09708522486295,0.16387057513708214,266.6533215054498,0.17338180542804335,5.270381913985121
11.73118947,271.40646360000005,271.3174112068856,0.08905239311445712,266.8532638257385,0.18805143582215014,4.276095945324943
11.75178858,270.5472412,270.46559067183364,0.08165052816633533,267.05325461770286,0.20634543276273432,3.2059906213680396
11.77238768,269.6583862,269.70477443538545,-0.046388235385450116,267.25329231666456,0.23028742265460964,2.221194696066284
11.79298678,268.833313,269.13865800866677,-0.3053450086667908,267.45337564919527,0.2632138174468199,1.4220685420246668
11.81358589,268.424408,268.8053172430967,-0.38090924309665297,267.6535033419557,0.31048882511559,0.841325076025389
11.83418499,268.65759280000003,268.6940999837353,-0.03650718373529571,267.85367383013437,0.3804696529210023,0.45995650067993044
11.85478409,268.91662599999995,268.7719684031551,0.14465759684486557,268.0538858403708,0.4857130162622432,0.23236954652205655
11.8753832,269.0140381,269.0069574626632,0.007080637336798645,268.2541380993848,0.6443390296576922,0.10848033362067916
11.8959823,269.33779910000004,269.3825873066284,-0.04478820662836824,268.45442904224427,0.8813597046431286,0.046798559741035965
11.9165814,270.15811160000004,269.9030618648549,0.2550497351451213,268.6547573956499,1.2296482565108053,0.01865621269424263
11.93718051,270.5034485,270.59209168579287,-0.08864318579287556,268.8551218863751,1.7300971564381238,0.006872642979610726
11.95777961,270.78668210000006,271.4883039598595,-0.701621859859415,269.0555209493788,2.430443452531952,0.0023395579487573734
11.97837872,271.34429930000005,272.63898376051685,-1.2946844605168053,269.2559534087266,3.3822943936741647,0.000735958116054891
11.99897782,271.98602289999997,274.09273977249484,-2.1067168724948715,269.45641769931126,4.63610813803246,0.0002139351511097059
12.01957692,273.2825623,275.8913293144578,-2.608767014457783,269.65691254792273,6.2343592992448675,5.746729017442936e-05
12.04017603,274.8678284,278.06122353140194,-3.193395131401928,269.8574366814104,8.203772585098857,1.4264892682183652e-05
12.06077513,277.24438480000003,280.6063354203816,-3.361950620381549,270.05798853457793,10.548343613707116,3.272096516508405e-06
12.08137423,280.1162109,283.50430951852354,-3.388098618523543,270.2585668342609,13.245741990687998,6.935746696674608e-07
12.10197334,284.0409546,286.709571036866,-2.668616436865989,270.4591703073461,16.250400593666857,1.358530869728322e-07
12.12257244,288.85247799999996,290.16659565568153,-1.3141176556815708,270.65979738856004,19.506798242531637,2.458983732593108e-08
12.14317154,294.0715332,293.83438101923565,0.2371521807643262,270.860446804778,22.973934210344712,4.1129300319874426e-09
12.16377065,299.17956539999994,297.70714364707635,1.4724217529235943,271.0611172829182,26.646026363522452,6.357057017626017e-10
12.18436975,304.1031494,301.7468043303591,2.356345069640895,271.2618072576423,30.484997072625998,9.079685351799437e-11
12.20496885,307.5224609,305.4834529462587,2.0390079537413044,271.4625154558588,34.020937490387915,1.1983812685305622e-11
12.22556796,308.73107910000004,307.40807829894885,1.3230008010511938,271.66324060451154,35.74483769443582,1.4615991945237282e-12
12.24616706,307.7026062,306.2211645008373,1.4814416991627013,271.8639811382093,34.35718336262787,1.647295585577525e-13
12.26676616,305.0716248,303.0021690430821,2.0694557569178755,272.064735783888,30.937433259194098,1.715632622639291e-14
12.28736527,301.0404663,299.36205562171625,1.6784106782837398,272.265503268511,27.09655235320526,1.651148283579964e-15
12.30796437,296.2880249,295.86923363318596,0.4187912668140257,272.46628202664596,23.402951606539993,1.4684456482213445e-16
12.32856348,291.186554,292.58201249938764,-1.3954584993876438,272.6670708827271,19.914941616660524,1.206809687427669e-17
12.34916258,286.93856810000005,289.5030002235478,-2.5644321235477605,272.8678682713012,16.635131952246617,9.164975743042562e-19
12.36976168,283.5756836,286.6696823384471,-3.0939987384471124,273.06867291933696,13.601009419110166,6.432131178716599e-20
12.39036079,281.4241943,284.1373261849491,-2.713131884949064,273.2694835538169,10.867842631132218,4.174499581311033e-21
12.41095989,279.82788089999997,281.9535858349525,-2.125704934952523,273.4702986092669,8.48328722568563,2.5327242767262743e-22
12.43155899,278.7758789,280.1438408396223,-1.3679619396223188,273.671116812667,6.472724026955328,1.698511964238088e-23
12.4521581,277.92129520000003,278.7070897727068,-0.7857945727067772,273.87193689100343,4.835152881703385,3.689507866353757e-24
12.4727572,277.4337769,277.61895461402696,-0.18517771402696326,274.0727572787928,3.5461973352341842,2.864640272770713e-24
12.4933563,277.173584,276.8384074524915,0.33517654750852444,274.2735767030208,2.5648307494706692,2.6936028558158183e-24
12.51395541,277.0263367,276.315552256399,0.7107844436010282,274.4743938906713,1.8411583657276531,2.563177462976407e-24
12.53455451,276.89318849999995,275.998632034432,0.8945564655679732,274.6752072762637,1.3234247581682728,2.4431520338417612e-24
12.55515361,276.8445435,275.83927940397865,1.0052640960213353,274.8760155867832,0.9632638171954768,2.331406661918135e-24
12.57575272,276.677887,275.79572738342944,0.8821596165705614,275.0768175492054,0.7189098342240813,2.2271538841272543e-24
12.59635182,276.18499760000003,275.83417254299167,0.35082505700836464,275.27761159806437,0.5565609449273126,2.1297373099415898e-24
12.61695093,276.2120361,275.9287465346553,0.2832895653446599,275.4783965578091,0.4503499768462181,2.0385721895234202e-24
12.63755003,276.7568665,276.0606187327475,0.6962477672524869,275.6791708629903,0.38144786975723066,1.9531351729727565e-24
12.65814913,277.09405519999996,276.2166943013384,0.87736089866155,275.8799332405794,0.33676106075898715,1.872956413342008e-24
12.67874824,277.38757319999996,276.3882492141101,0.9993239858898733,276.08068241752454,0.30756679658557284,1.7976132493222473e-24
12.69934734,277.51263430000006,276.56971201892964,0.9429222810704232,276.28141682841095,0.28829519051867475,1.7267247332317116e-24
12.71994644,277.1612854,276.7576918921463,0.4035935078537136,276.4821352001937,0.2755566919526222,1.6599465938480947e-24
12.74054555,277.08880619999996,276.95027325751016,0.1385329424898032,276.6828362597967,0.26743699771347307,1.5969671754818212e-24
12.76114465,277.0989075,277.14655678144015,-0.04764928144015812,276.88351844185195,0.263038339588217,1.5375038845589881e-24
12.78174375,277.2645874,277.34641013923294,-0.0818227392329618,277.08418047329207,0.262229665940875,1.4812998344891585e-24
12.80234286,278.0530701,277.550388274077,0.5026818259229913,277.2848210810105,0.26556719306653737,1.4281211703668558e-24
12.82294196,278.50021360000005,277.75979008768957,0.7404235123104854,277.4854386996981,0.27435138799148145,1.3777547068964432e-24
12.84354106,278.7070923,277.9768214306983,0.7302708693017053,277.68603205625897,0.2907893744393182,1.330005635757536e-24
12.86414017,279.0115051,278.20482735546153,0.8066777445384901,277.88659987755057,0.3182274779109784,1.28469572533833e-24
12.88473927,279.05169680000006,278.448545876281,0.6031509237190562,278.08714059833403,0.36140527794699706,1.2416617179836858e-24
12.90533837,278.619873,278.7143148076993,-0.09444180769929744,278.28765294547946,0.42666186221982305,1.2007537265665813e-24
12.92593748,278.783844,279.01013717713175,-0.22629317713176533,278.4881356458016,0.5220015313301525,1.1618340002256384e-24
12.94653658,279.493042,279.3454981545671,0.14754384543289234,278.68858713414465,0.6569110204224763,1.1247758169379669e-24
12.96713569,280.1931458,279.7308331227155,0.4623126772845012,278.889006234625,0.8418268880904843,1.089462321267519e-24
12.98773479,280.6609497,280.17658114913377,0.4843685508662361,279.0893913821485,1.0871897669852555,1.0557857478201482e-24
13.00833389,280.8056335,280.69185159064926,0.11378190935073462,279.28974130351463,1.4021102871346598,1.0236464763240127e-24
13.028933,280.9528503,281.2828521963767,-0.3300018963767002,279.49005472545423,1.7927974709224854,9.92952349877187e-25
13.0495321,281.5051575,281.95139667010596,-0.4462391701059687,279.690330082976,2.2610665871299367,9.636180557974256e-25
13.0701312,283.025116,282.6939891430013,0.3311268569987078,279.8905661028287,2.8034230401725897,9.355644430034024e-25
13.09073031,284.5044861,283.5021339800758,1.0023521199241827,280.0907615116853,3.4113724683905233,9.087180357508115e-25
13.11132941,285.6917114,284.3646000053587,1.3271113946412925,280.29091474466867,4.0736852606900005,8.830105889480237e-25
13.13192851,286.9366455,285.2720413967226,1.6646041032773837,280.49102452847166,4.7810168682509815,8.583785759318012e-25
13.15252762,287.9154968,286.222008386104,1.6934884138960342,280.69108958970264,5.530918796401358,8.347628375900663e-25
13.17312672,288.7402039,287.21138801792216,1.5288158820778222,280.8911083636114,6.320279654310735,8.121082592993575e-25
13.19372582,289.22189330000003,288.1725125014201,1.0493807985799322,281.0910795768281,7.081432924591989,7.903633803167599e-25
13.21432493,288.85672,288.8383101834072,0.018409816592793504,281.2910019558914,7.547308227515808,7.694801380343645e-25
13.23492403,287.8314514,288.8878584355632,-1.0564070355632111,281.49087393618885,7.3969844993743505,7.494136309112567e-25
13.25552314,286.6705627,288.45267271055553,-1.7821100105555274,281.69069434127465,6.761978369280899,7.3012180689884065e-25
13.27612224,286.1000671,287.8856847770357,-1.7856176770357024,281.8904616066359,5.995223170399793,7.1156532134151385e-25
13.29672134,285.79263310000005,287.34105443801656,-1.5484213380165102,282.0901744587858,5.250879979230778,6.937072696608913e-25
13.31732045,285.26232910000004,286.84060143051823,-1.578272330518189,282.2898316241324,4.550769806385884,6.765130335741887e-25
13.33791955,285.1399536,286.384650007805,-1.2446964078050087,282.489431538321,3.895218469484017,6.5995013690501e-25
13.35851865,285.49453739999996,285.980160531281,-0.48562313128104506,282.68897292778706,3.291187603493923,6.439880420054325e-25
13.37911776,285.6283875,285.6391619688811,-0.010774468881152188,282.8884545188519,2.75070745002922,6.285980354213348e-25
13.39971686,285.5056763,285.3736200502725,0.13205624972749774,283.0878747473317,2.28574530294084,6.137531199218589e-25
13.42031596,285.5610962,285.19244408762455,0.36865211237545736,283.28723233957726,1.9052117480472655,5.994278511566621e-25
13.44091507,285.9277039,285.101046075327,0.8266578246729637,283.486526021818,1.614520053509008,5.855982522343073e-25
13.46151417,286.66513060000005,285.1029227070133,1.5622078929867484,283.68575423005245,1.4171684769608432,5.722417324481934e-25
13.48211327,287.5415039,285.20269664955146,2.3388072504485535,283.8849156905412,1.3177809590102563,5.593369546407535e-25
13.50271238,288.1069336,285.41016484265236,2.696768757347627,284.0840091294155,1.3261557132368416,5.468637711660048e-25
13.52331148,288.76492310000003,285.7449919155832,3.019931184416805,284.2830329828682,1.4619589327150269,5.348031624705838e-25
13.54391058,289.26812739999997,286.2416966008752,3.026430799124796,284.4819859770637,1.7597106238114932,5.231371281758143e-25
13.56450969,289.7824402,286.95445350931726,2.827986690682735,284.6808668380291,2.2735866712881685,5.118486389845831e-25
13.58510879,290.2886963,287.96097841762025,2.3277178823797726,284.8796740021635,3.0813044154567835,5.0092159014950665e-25
13.6057079,291.7130737,289.36443731424157,2.348636385758425,285.07840629198716,4.2860310222544005,4.903407060283943e-25
13.626307,293.5437012,291.2920110528937,2.251690147106274,285.27706214404344,6.014948908850258,4.800915292402803e-25
13.6469061,295.4016418,293.8887087130149,1.512933086985072,285.4756402843233,8.413068428691641,4.701603348282301e-25
13.66750521,297.6378784,297.30536363220807,0.33251476779190625,285.67413943866654,11.63122419354152,4.605341004481615e-25
13.68810431,300.5385437,301.68073597057935,-1.1421922705793577,285.87255804384336,15.808177926736017,4.512004770321904e-25
13.70870341,305.0725403,307.11931935465174,-2.046779054651722,286.0708948257322,21.04842452891958,4.42147721091863e-25
13.72930252,311.79351810000003,313.66862248697356,-1.8751043869735327,286.26914851005284,27.399473976920742,4.333646724407238e-25
13.74990162,319.3561096,321.3022595799464,-1.9461499799463695,286.46731753381357,34.83494204613284,4.248407320005846e-25
13.77050072,328.0015869,329.91765983474613,-1.9160729347461256,286.6654006227749,43.25225921197123,4.165658041970796e-25
13.79109983,338.4561462,339.35876381007864,-0.9026176100786643,286.8633965025305,52.495367307548115,4.085302804272114e-25
13.81169893,350.638855,349.4722989325925,1.1665560674074982,287.0613036103389,62.41099532225357,4.007250223458563e-25
13.83229803,363.08605960000006,360.1866682003723,2.8993913996277456,287.25912067183634,72.92754752853595,3.931413124402166e-25
13.85289714,374.29125980000003,371.50098625991654,2.79027354008349,287.4568464124844,84.04413984743212,3.8577084189690845e-25
13.87349624,382.5975952,382.9174102872346,-0.31981508723458774,287.6544792698039,95.26293101743069,3.786056981121729e-25
13.89409535,387.7561951,391.63252819665615,-3.87633309665614,287.8520180651748,103.78051013148139,3.7163831861798933e-25
13.91469445,388.6524658,392.4640811910119,-3.8116153910119124,288.0494612362993,104.41461995471266,3.6486149900760844e-25
13.93529355,385.18469239999996,384.89395737641007,0.2907350235898889,288.24680750859363,96.64714986781647,3.5826835035799363e-25
13.95589266,377.6976318,373.98983477351544,3.7077970264845703,288.4440556072856,85.54577916622986,3.518522922879276e-25
13.97649176,367.02886960000006,362.99948524698345,4.02938435301661,288.6412039703599,74.35828127662356,3.4560704549639e-25
13.99709086,354.8442383,352.59677861435443,2.2474596856455378,288.83825132309244,63.758527291262006,3.3952659768408768e-25
14.01768997,342.68499760000003,342.7939281730478,-0.10893057304775766,289.03519639056327,53.75873178248451,3.336051988023801e-25
14.03828907,331.8770752,333.64753769537356,-1.7704624953735788,289.23203761105094,44.41550008432259,3.278373557358032e-25
14.05888817,322.9936218,325.3044919764224,-2.310870176422384,289.4287737096854,35.87571826673699,3.2221780229190307e-25
14.07948728,315.7662964,317.92438082314357,-2.1580844231435776,289.62540341139254,28.298977411751025,3.167414961415429e-25
14.10008638,310.04748539999997,311.61867883611865,-1.5711934361186763,289.8219251547572,21.79675368136144,3.1140361517077527e-25
14.12068548,305.7104492,306.4238847401162,-0.7134355401161656,290.01833766475715,16.405547075359053,3.061995308943197e-25
14.14128459,302.57818599999996,302.30107290376117,0.2771130962387929,290.2146396661581,12.086433237603021,3.011248067014463e-25
14.16188369,300.3829041,299.15130475644276,1.2315993435572636,290.4108295978633,8.740475158579436,2.9617519550853195e-25
14.18248279,298.5376282,296.83782633298944,1.6998018670105353,290.6069061846924,6.230920148297072,2.9134661607380857e-25
14.2030819,297.01574710000006,295.20841263839606,1.8073344616040004,290.8028681512449,4.405544487151146,2.866351522495297e-25
14.223681,296.16156010000003,294.11371079580385,2.047849304196177,290.99871393675414,3.114996859049736,2.820370516477077e-25
14.24428011,296.0099182,293.4197628295044,2.5901553704956086,291.194442360865,2.225320468639407,2.7754870227690858e-25
14.26487921,295.5994263,293.0146615823293,2.58476471767068,291.39005186303746,1.6246097192918407,2.7316664333183262e-25
14.28547831,294.9822388,292.8103550355245,2.171883764475524,291.5855411678145,1.224813867709998,2.688875431188155e-25
14.30607742,294.3892517,292.74110934693954,1.6481423530604502,291.7809089995054,0.9602003474341406,2.647081994929984e-25
14.32667652,294.02444460000004,292.76011431946,1.2643302805400367,291.97615379792063,0.7839605215393887,2.6062553973675877e-25
14.34727562,294.0475464,292.8354340880079,1.2121123119920867,292.1712742874289,0.6641598005790168,2.5663660272572884e-25
14.36787473,294.44998169999997,292.9461112673393,1.5038704326606762,292.3662691921577,0.5798420751815823,2.527385398583811e-25
14.38847383,294.52920530000006,293.0788601563264,1.450345143673644,292.56113695227924,0.517723204047154,2.4892861544914832e-25
14.40907293,294.0168152,293.2255019930793,0.7913132069206767,292.7558762919823,0.46962570109704027,2.452041905631279e-25
14.42967204,293.5611267,293.3811121955131,0.18001450448690548,292.9504859352064,0.43062626030665224,2.415627243168353e-25
14.45027114,293.66937260000003,293.5427605338161,0.12661206618395227,293.14496432249786,0.3977962113182323,2.3800177466693585e-25
14.47087024,294.3858948,293.70869938054693,0.6771954194530849,293.3393101778594,0.3693892026875787,2.345189836991778e-25
14.49146935,294.83581539999994,293.87786384791156,0.9579515520883888,293.53352222503634,0.3443416228752445,2.311120792050566e-25
14.51206845,294.86672969999995,294.0495767330244,0.8171529669755273,293.72759890496127,0.3219778280631283,2.277788757719594e-25
14.53266756,294.80462650000004,294.22338130043926,0.581245199560783,293.9215390355612,0.301842264878061,2.2451725977960678e-25
14.55326666,295.2359924,294.39894778815824,0.8370446118417476,294.1153410580324,0.28360673012580984,2.2132519900938457e-25
14.57386576,295.46640010000004,294.57602354225986,0.8903765577401828,294.3090036960543,0.26701984620555985,2.1820072829792665e-25
14.59446487,295.3007812,294.7544053941273,0.5463758058727421,294.50252567303573,0.2518797210915129,2.151419514152108e-25
14.61506397,295.0353699,294.9339242371264,0.10144566287357293,294.6959054305791,0.23801880654732954,2.1214704249893616e-25
14.63566307,295.00735469999995,295.1144367395322,-0.10708203953225848,294.8891416921616,0.22529504737057532,2.0921423441272125e-25
14.65626218,294.98422239999996,295.2958195887789,-0.31159718877893283,295.0822331809823,0.21358640779658628,2.063418207341599e-25
14.67686128,294.999115,295.47796549652395,-0.47885049652393263,295.27517833906126,0.20278715746266757,2.0352815732422946e-25
14.69746038,295.22079469999994,295.66078100059167,-0.43998630059172683,295.4679758896681,0.19280511092356253,2.0077165160111787e-25
14.71805949,295.69543460000006,295.8441840923325,-0.14874949233245616,295.66062455578543,0.18355953654705487,1.9807076459879414e-25
14.73865859,296.11447139999996,296.02810225336026,0.08636914663969719,295.85312277986367,0.17497947349659917,1.9542401263116328e-25
14.75925769,296.270752,296.2124715975436,0.05828040245643251,296.0454692849583,0.16700231258525985,1.928299573813042e-25
14.7798568,296.4227295,296.397235445444,0.025494054556020274,296.23766279383,0.15957265161395756,1.9028720799962366e-25
14.8004559,296.6064148,296.5823430803526,0.024071719647395184,296.4297017493711,0.15264133098149324,1.8779442283081522e-25
14.821055,296.5320435,296.7677494635433,-0.2357059635432961,296.621584874417,0.14616458912628202,1.853503002321228e-25
14.84165411,296.4918213,296.9534142671547,-0.46159296715467235,296.8133108915007,0.14010337565400172,1.8295358068690707e-25
14.86225321,296.6852417,297.13930100755215,-0.45405930755214285,297.00487824396816,0.13442276358399832,1.806030485691193e-25
14.88285232,296.65695189999997,297.32537716696345,-0.6684252669634816,297.1962857473103,0.12909141965313295,1.7829752250728958e-25
14.90345142,297.0397034,297.5116130341759,-0.47190963417591547,297.38753184518225,0.12408118899364244,1.760358630371953e-25
14.92405052,297.3683167,297.69798195984777,-0.3296652598477863,297.5786152600398,0.11936669980798179,1.7381696329890478e-25
14.94464963,297.48709110000004,297.88445976027856,-0.3973686602785165,297.76953471402254,0.11492504625599069,1.7163975113640708e-25
14.96524873,297.6231079,298.07102416345214,-0.4479162634521572,297.96028865125953,0.11073551219262903,1.695031908823743e-25
14.98584783,297.6493835,298.2576551070772,-0.6082716070771994,298.15087579397056,0.10677931310663438,1.6740627578056476e-25
15.00644694,297.5431213,298.44433425353196,-0.9012129535319673,298.34129486405146,0.10303938948048343,1.6534803005980556e-25
15.02704604,298.0996399,298.6310445311981,-0.531404631198086,298.5315443061171,0.09950022508096679,1.6332751071206793e-25
15.04764514,298.4753723,298.8177705147297,-0.34239821472971244,298.7216228421454,0.09614767258433905,1.6134380041328135e-25
15.06824425,298.847168,299.00449800964986,-0.15733000964985422,298.911529193782,0.0929688158678699,1.593960095624345e-25
15.08884335,299.2763977,299.19121365400895,0.08518404599107043,299.1012618061398,0.08995184786912223,1.5748327804257937e-25
15.10944245,299.4801025,299.37790535080904,0.10219714919094258,299.29081940094875,0.08708594986030227,1.5560476859430312e-25
15.13004156,299.47631839999997,299.5645618974486,-0.08824349744861593,299.48020069959875,0.08436119784980435,1.5375966881305248e-25
15.15064066,299.93283080000003,299.7511726266083,0.18165817339172463,299.66940414771244,0.08176847889585721,1.5194719288505997e-25
15.17123977,300.27014160000004,299.9377279629631,0.33241363703695015,299.85842855848534,0.0792994044777549,1.5016657451629239e-25
15.19183887,300.0868225,300.12421862950134,-0.037396129501360065,300.0472723778866,0.07694625161471469,1.484170731669851e-25
15.21243797,299.79733280000005,300.3106362200704,-0.5133034200703719,300.2359343272195,0.07470189285088132,1.466979671883615e-25
15.23303708,299.6865234,300.49697287263126,-0.8104494726312623,300.42441312743455,0.07255974519668588,1.4500855573989802e-25
15.25363618,299.77365110000005,300.68322094893585,-0.9095698489358028,300.6127072250302,0.07051372390564567,1.4334816047067867e-25
15.27423528,300.2986145,300.8693735332812,-0.570759033281206,300.8008153410461,0.06855819223513279,1.4171611991480714e-25
15.29483439,300.9671326,301.05542412142495,-0.08829152142493513,300.98873619616063,0.06668792526434615,1.4011179135662678e-25
15.31543349,301.3317261,301.2413663143201,0.09035978567993652,301.17646823741427,0.06489807690579966,1.3853455247400804e-25
15.33603259,301.2762146,301.4271943280562,-0.15097972805619975,301.3640101855768,0.06318414247945615,1.3698379605926492e-25
15.3566317,301.5059814,301.6129026938062,-0.10692129380618098,301.5513607610485,0.0615419327577006,1.3545893183061317e-25
15.3772308,301.7706604,301.7984859615603,-0.02782556156029159,301.73851841142374,0.0599675501365551,1.3395938803475323e-25
15.3978299,301.3364258,301.9839392174834,-0.6475134174834238,301.9254818571962,0.058457360287201,1.324846064670048e-25
15.41842901,301.599884,302.1692577918221,-0.5693737918221018,302.1122498184828,0.057007973339270226,1.310340442280849e-25
15.43902811,302.06021119999997,302.3544369699295,-0.29422576992953964,302.29882074344306,0.05561622648646417,1.2960717528420962e-25
15.45962721,302.2392578,302.5394725144679,-0.3002147144678702,302.48519335228923,0.054279162178646125,1.282034857628892e-25
15.48022632,302.4487305,302.72436037920477,-0.27562987920475734,302.6713663648481,0.052994014356642236,1.268224756547405e-25
15.50082542,302.5575256,302.90909642549644,-0.3515708254964238,302.8573382298572,0.05175819563923788,1.2546366033001344e-25
15.52142453,302.41735839999996,303.09367703711166,-0.6763186371117058,303.04310775737457,0.05056927973710745,1.2412656544497411e-25
15.54202363,302.47326660000004,303.27809839066754,-0.8048317906674924,303.2286733965294,0.04942499413810059,1.2281073180848713e-25
15.56262273,303.0684204,303.4623570719858,-0.39393667198584126,303.4140338670508,0.04832320493502061,1.2151571041536245e-25
15.58322184,303.62295530000006,303.64644979678854,-0.02349449678848714,303.5991878882692,0.04726190851932835,1.2024106405721116e-25
15.60382094,303.5531921,303.83037313366816,-0.27718103366817104,303.7841339099114,0.04623922375674411,1.1898636876535306e-25
15.62442004,303.57867430000005,304.0141240318019,-0.4354497318018389,303.96887065140874,0.045253380393155046,1.177512097437899e-25
15.64501915,303.7763672,304.1976995446632,-0.4213323446631989,304.1533968317857,0.04430271287745437,1.1653518292645405e-25
15.66561825,303.776062,304.38109655587726,-0.6050345558772392,304.33771090137884,0.04338565449841166,1.1533789637600365e-25
15.68621735,303.84826660000004,304.5643123073435,-0.7160457073434827,304.52181157931557,0.04250072802797998,1.1415896642440808e-25
15.70681646,304.54599,304.74734412542233,-0.2013541254223128,304.7056975843087,0.04164654111362332,1.1299801917762857e-25
15.72741556,304.9779968,304.9301891491857,0.04780765081432037,304.8893673673165,0.040821781869249854,1.118546918707187e-25
15.74801466,304.9353943,305.112844858399,-0.17745055839901624,305.0728196471561,0.04002521124286347,1.1072862920139006e-25
15.76861377,304.94760130000003,305.29530880179976,-0.3477075017997322,305.25605314222315,0.03925565957661117,1.0961948478334933e-25
15.78921287,305.59646610000004,305.4775783273948,0.1188877726052624,305.4390663041089,0.03851202328585879,1.0852692245834504e-25
15.80981198,306.1579895,305.6596511982289,0.49833830177107075,305.62185793999885,0.03779325823008334,1.0745061229080255e-25
15.83041108,306.26306150000005,305.8415248807783,0.42153661922174024,305.80442650191355,0.037098378864782164,1.0639023456422337e-25
15.85101018,305.9969788,306.0231971604528,-0.026218360452787692,305.9867707081411,0.03642645231175619,1.0534547586489225e-25
15.87160929,305.8791809,306.20466587279157,-0.3254849727915712,306.1688892765334,0.03577659625817165,1.043160304526989e-25
15.89220839,305.78750610000003,306.3859286366581,-0.5984225366580631,306.3507806597649,0.03514797689319764,1.0330160150331184e-25
15.91280749,305.99713130000004,306.5669833800732,-0.5698520800731899,306.5324435757975,0.03453980427571712,1.023018978944736e-25
15.9334066,306.2607117,306.7478280729379,-0.4871163729379191,306.71387674214986,0.03395133078808022,1.0131663552928343e-25
15.9540057,306.6218262,306.92846046176,-0.30663426175999575,306.8950786121616,0.03338184959838089,1.0034553853776888e-25
15.9746048,306.8883667,307.10887859423326,-0.22051189423325468,307.07604790346306,0.03283069077021618,9.938833621281752e-26
15.99520391,307.0810547,307.289080553377,-0.2080258533770234,307.25678333323316,0.03229722014385308,9.844476428745452e-26
16.01580301,306.9659729,307.46906419369526,-0.5030912936952632,307.4372833554887,0.03178083820651936,9.751456609690495e-26
16.03640211,306.5767517,307.6488276643339,-1.0720759643339193,307.6175466875226,0.03128097681134317,9.659748965460343e-26
16.05700122,306.8016052,307.82836914456016,-1.026763944560173,307.79757204616783,0.0307970983923438,9.569328888502435e-26
16.07760032,307.2285767,308.0076865812869,-0.7791098812868995,307.97735788613085,0.030328695156083267,9.480172474737767e-26
16.09819942,307.662384,308.1867782106698,-0.5243942106698114,308.1569029243607,0.029875286309129192,9.392256244292527e-26
16.11879853,307.9169006,308.3656422948774,-0.4487416948773557,308.3362058773388,0.02943641753861373,9.30555726049223e-26
16.13939763,308.01568599999996,308.5442768609349,-0.5285908609349121,308.51526520047275,0.029011660462092543,9.220053238512458e-26
16.15999674,308.0572815,308.722680307201,-0.6653988072010293,308.6940796971094,0.02860061009161759,9.135722237776559e-26
16.18059584,307.97644039999994,308.90085070864313,-0.9244103086431892,308.87264782313054,0.028202885512609924,9.052542980105218e-26
16.20119494,308.76257319999996,309.0787864224835,-0.31621322248355455,309.0509682948992,0.027818127584321218,8.970494548189035e-26
16.22179405,309.190918,309.25648582706,-0.06556782705996511,309.22903982829723,0.02744599876274359,8.889556497777989e-26
16.24239315,309.06604,309.4339470628169,-0.36790706281692565,309.4068608799281,0.027086182888834888,8.809708960399807e-26
16.26299225,309.2409668,309.6111685492503,-0.3702017492502705,309.5844301657949,0.02673838345539537,8.730932395332582e-26
16.28359136,309.2806091,309.78814872501164,-0.5075396250116455,309.76174640141204,0.02640232359957944,8.653207697913567e-26
16.30419046,309.64544680000006,309.96488579017847,-0.31943899017841204,309.9388080441161,0.026077746062339844,8.576516298857825e-26
16.32478956,309.8967285,310.1413782213215,-0.24464972132147977,310.1156138095447,0.025764411776764577,8.500839926697985e-26
16.34538867,310.1129761,310.3176245128574,-0.20464841285735247,310.29216241283837,0.025462100019040017,8.426160712360314e-26
16.36598777,310.29702760000004,310.49362292061005,-0.19659532061001528,310.46845231207925,0.02517060853079384,8.352461285202014e-26
16.38658687,310.6706848,310.6693719749484,0.001312825051627442,310.64448222253316,0.024889752415220633,8.279724545316506e-26
16.40718598,310.9347229,310.8448702234089,0.08985267659107876,310.8202508589611,0.024619364447788616,8.207933764520764e-26
16.42778508,311.1404419,311.0201159755683,0.12032592443171097,310.99575668020236,0.024359295365913747,8.13707267922805e-26
16.44838419,311.23498539999997,311.195107899109,0.03987750089095243,311.1709984861534,0.024109412955606795,8.067125238323868e-26
16.46898329,311.4169006,311.36984433929604,0.04705626070398239,311.3459747361649,0.023869603131100155,7.998075869391068e-26
16.48958239,311.71090699999996,311.54432391409233,0.16658308590763227,311.5206841448702,0.023639769222131377,7.929909231159291e-26
16.5101815,311.68334960000004,311.718545258976,-0.035195658975965216,311.69512542638404,0.02341983259195564,7.862610308819686e-26
16.5307806,311.8170776,311.8925067740909,-0.07542917409091388,311.86929704083457,0.023209733256324288,7.796164501876309e-26
16.5513797,312.0905762,312.06620713212453,0.024369067875454675,312.04319770246735,0.023009429657196715,7.730557420141916e-26
16.57197881,312.1328125,312.23964502452077,-0.10683252452076886,312.2168261250016,0.022818899519193882,7.665774975827089e-26
16.59257791,312.10952760000004,312.4128189100834,-0.3032913100833525,312.3901807693548,0.022638140728593166,7.601803468526063e-26
16.61317701,312.4388123,312.58572752089714,-0.14691522089714226,312.56326034937865,0.022467171518480464,7.53862938922155e-26
16.63377612,312.7153015,312.7583696100264,-0.04306811002641098,312.73606357839105,0.022306031635370833,7.476239509275949e-26
16.65437522,312.9003296,312.9307437016702,-0.03041410167020331,312.90858891811035,0.022154783559891738,7.414620962658297e-26
16.67497432,312.65563960000003,313.1028485951873,-0.44720899518728174,313.080835081989,0.022013513198329705,7.35376105753201e-26
16.69557343,312.4649658,313.2746831144066,-0.8097173144066119,313.252800782937,0.02188233146961828,7.293647362271173e-26
16.71617253,312.7399292,313.44624585947906,-0.7063166594790573,313.424484483486,0.021761375993030505,7.234267785032142e-26
16.73677163,312.9204102,313.61753570911645,-0.6971255091164608,313.59588489668283,0.02165081243359843,7.175610392526909e-26
16.75737074,313.14050289999994,313.78855157170113,-0.64804867170119,313.76700073502406,0.021550836677094554,7.117663493182783e-26
16.77796984,313.14950560000005,313.9592921390423,-0.8097865390422498,313.93783046186644,0.021461677175882696,7.060415714158839e-26
16.79856895,313.01757810000004,314.12975646970597,-1.11217836970593,314.10837287256635,0.021383597139611875,7.003855799641773e-26
16.81916805,313.1213684,314.29994332876714,-1.1785749287671479,314.2786264310372,0.021316897729953408,6.947972827724197e-26
16.83976715,313.4513245,314.46985177064266,-1.0185272706426645,314.44858984963645,0.021261921006222873,6.892756012039782e-26
16.86036626,313.7844238,314.6394808938731,-0.8550570938730857,314.61826184015825,0.021219053714871722,6.838194780412756e-26
16.88096536,314.16348270000003,314.8088295988218,-0.6453468988217423,314.787640867361,0.02118873146076115,6.784278847828568e-26
16.90156446,314.50070189999997,314.97789708644984,-0.477195186449876,314.95672564318085,0.02117144326900576,6.730998052621407e-26
16.92216357,314.4593506,315.14668261597706,-0.6873320159770628,315.125514878982,0.021167736995067382,6.678342432560344e-26
16.94276267,314.608551,315.3151852657264,-0.7066342657264499,315.2940070403804,0.021178225346008488,6.626302295514961e-26
16.96336177,314.54745479999997,315.48340443163215,-0.9359496316321838,315.4622008388842,0.021203592747965728,6.574868061582741e-26
16.98396088,314.81427,315.65133958864794,-0.8370695886479211,315.6300949854225,0.02124460322547954,6.524030336713793e-26
17.00455998,315.28289789999997,315.8189900557445,-0.5360921557445408,315.79768794648,0.021302109264520766,6.473779981158867e-26
17.02515908,315.4773254,315.9863554953108,-0.509030095310834,315.9649784331314,0.02137706217939644,6.424107957246097e-26
17.04575819,315.89328,316.15343567970837,-0.26015567970836173,316.13196515586424,0.021470523844150758,6.375005400641921e-26
17.06635729,316.34140010000004,316.3202302620728,0.021169837927232038,316.2986465820444,0.021583680028421794,6.326463686665528e-26
17.0869564,316.770813,316.4867393593082,0.28407364069175856,316.4650215030004,0.0217178563078395,6.278474260278471e-26
17.1075555,316.8164062,316.6529629223016,0.16344327769843403,316.6310883866922,0.021874535609333744,6.231028820895713e-26
17.1281546,316.88293460000006,316.818901322941,0.06403327705908168,316.7968459434586,0.022055379482384948,6.18411915500617e-26
17.14875371,316.9518127,316.98455513521174,-0.03274243521173048,316.962292883038,0.022262252173723376,6.137737203699228e-26
17.16935281,316.78140260000004,317.1499249227924,-0.36852232279238706,317.127427674291,0.022497248501377284,6.0918751256017e-26
17.18995191,316.86203,317.3150117545753,-0.452981754575319,317.29224902710723,0.02276272746811586,6.04652515843223e-26
17.21055102,317.16461180000005,317.4798170015393,-0.3152052015392428,317.45675565076755,0.023061350771722902,6.00167968440426e-26
17.23115012,317.2286682,317.64434214300053,-0.4156739430005132,317.6209460150455,0.023396127955044036,5.957331291238034e-26
17.25174922,317.2459412,317.8085893006867,-0.5626481006867152,317.78481882937507,0.023770471311646744,5.913472638443536e-26
17.27234833,317.2410889,317.9725610624541,-0.7314721624540539,317.9483728025738,0.024188259880284252,5.870096520682845e-26
17.29294743,317.45367430000005,318.13626032135033,-0.6825860213502892,318.11160640534024,0.02465391601009237,5.827195926929787e-26
17.31354653,318.01766969999994,318.29969084723666,-0.2820211472367191,318.2745183466469,0.025172500589729294,5.784763911264273e-26
17.33414564,318.3717346,318.462857164368,-0.09112256436799271,318.4371073348417,0.02574982952629333,5.742793654273394e-26
17.35474474,318.8733215,318.6257644653034,0.24755703469656964,318.5993718415601,0.026392623743294992,5.701278520428421e-26
17.37534384,319.331543,318.7884192921953,0.5431237078047388,318.76131057530733,0.02710871688795682,5.6602119331859e-26
17.39594295,319.6517029,318.95082960165877,0.7008732983412074,318.92292224395584,0.027907357702910245,5.619587434503584e-26
17.41654205,319.5717468,319.11300501299985,0.45874178700017865,319.08420532008995,0.028799692909904497,5.579398740501414e-26
17.43714116,319.3427734,319.2749581917695,0.06781520823051324,319.24515858979703,0.02979960197243234,5.539639601478485e-26
17.45774026,319.1278992,319.4367057204449,-0.30880652044487533,319.40578052630093,0.03092519414391948,5.500303955607037e-26
17.47833936,318.9832458,319.59827141418435,-0.6150256141843329,319.56606983731433,0.03220157687002917,5.461385790960276e-26
17.49893847,319.20419310000005,319.7596911740766,-0.5554980740765245,319.7260252299037,0.03366594417289177,5.422879202046257e-26
17.51953757,319.3479309,319.9210219596721,-0.5730910596720946,319.8856451782618,0.0353767814102755,5.384778442749615e-26
17.54013667,319.73138430000006,320.08235845302494,-0.3509741530248789,320.04492838961795,0.03743006340700951,5.347077812004173e-26
17.56073578,320.4896545,320.2438603063097,0.24579419369024436,320.2038735705473,0.03998673576247114,5.309771708628445e-26
17.58133488,320.45404049999996,320.4057966479805,0.04824385201948189,320.36247919622326,0.04331745175724129,5.27285468271606e-26
17.60193398,320.15631099999996,320.56861605399206,-0.4123050539920996,320.5207439733857,0.04787208060631497,5.236321324959515e-26
