Repository: r-a-morrison/fe_alloy_sound_velocities

# Fe Alloy Sound Velocities
by Rachel Morrison

This is a repository of my graduate research on iron-nickel sound velocities at extreme pressures. This research contributes to our understanding of the thermodynamics of the inner core of the Earth. 

Morrison, R. A., et al., High pressure thermoelasticity and sound velocities of Fe-Ni-Si alloys (2019), *Physics of the Earth and Planetary Interiors*, Volume 294, [https://doi.org/10.1016/j.pepi.2019.05.011](https://doi.org/10.1016/j.pepi.2019.05.011).

Extensive supplementary information is also available at the above link.

Note: A word of caution. Binary files (.pdf, .ai, etc.) are included for completeness. Normally these should be left out of version control so git doesn't mess these up in merge conflicts. Use at your own risk.

## Abstract
The Earth's iron-dominant core is known to contain nickel from cosmochemical analysis and some amount of light elements from geophysical constraints on density and seismic wave velocities. Although there have been several studies to constrain thermoelastic properties of iron-alloys, there has been no systematic study on the effects of nickel and light elements on properties of iron using the same experimental methods and data analysis approach.

We conducted nuclear resonant inelastic X-ray scattering and X-ray diffraction experiments on body-centered cubic and hexagonal close-packed (hcp) Fe0.91Ni0.09 and Fe0.8Ni0.1Si0.1 up to 104 GPa and 86 GPa, respectively, and compare to similar measurements conducted on hcp-Fe up to 171 GPa. Specifically, we determine the Debye sound velocity from the low-energy transfer region of the (partial) phonon density of states (DOS) using the equation of state determined for each material and a new approach which utilizes information criteria and probability distributions. Nickel decreases the shear velocity of iron, while 10 at% Si has little to no effect on the shear velocity of Fe0.91Ni0.09. We observe that the shape of the phonon DOS of these alloys remains similar with increasing pressure.

In the measured compression range, we therefore apply a generalized scaling law to describe the volume dependence of the phonon DOS and find that the vibrational Grüneisen parameters of hcp-Fe0.91Ni0.09 are nearly indistinguishable from those hcp-Fe and those for Fe0.8Ni0.1Si0.1 trend lower. From the vibrational free energy, we constrain the harmonic vibrational component of thermal pressure, which shows a significant positive deviation from theoretical calculations of hcp-Fe at pressures and temperatures of Earth's core. Collectively, our results demonstrate that the effects of nickel should be considered when modeling iron-rich planetary cores.

File: 010_XRDAnalysis/FeNiSi/NotUsing/FeNiSi_DAC13_P6d_025/FeNiSi_DAC13_P6d_025_curves.csv (part 1 of 2)
2theta,Intensity,Model,Residual,Background,hcp FeNiSi,extrapeak
23.00141627,1874.030029,1873.0508605822388,0.9791684177612296,1868.445513118956,0.7874961912882339,3.8178512719946873
23.0115954,1871.7443850000002,1872.582398286472,-0.838013286471778,1867.819514053117,0.7998947030285203,3.9629895303264213
23.02177453,1869.889893,1872.1225412763358,-2.2326482763357944,1867.193581998629,0.8125741160269373,4.1163851616797675
23.03195366,1870.430054,1871.671919106834,-1.241865106833984,1866.5677169554915,0.8255404821638779,4.278661669178462
23.04213279,1870.653687,1871.2312198003183,-0.5775328003182949,1865.9419189237046,0.8387999438345453,4.450500932779118
23.05231192,1869.9971920000003,1870.8011963191343,-0.8040043191340374,1865.3161879032682,0.8523587345439101,4.6326496813221585
23.06249105,1869.077759,1870.3826738575701,-1.304914857570111,1864.6905238941824,0.8662231795570818,4.82592678383056
23.07267018,1869.195557,1869.9765580674925,-0.7810010674925252,1864.0649268964473,0.8803996966130982,5.031231474431999
23.08284931,1869.5571289999998,1869.5838443489347,-0.026715348934885697,1863.4393969100624,0.8948947967105487,5.24955264216159
23.09302844,1868.4859620000002,1869.2056283562406,-0.7196663562403955,1862.8139339350282,0.909715084974173,5.481979336238222
23.10320757,1866.8065190000002,1868.8431178924272,-2.036598892427037,1862.1885379713447,0.9248672616119925,5.729712659470567
23.1133867,1866.441528,1868.497646389506,-2.056118389505855,1861.5632090190118,0.9403581229732791,5.994079247520759
23.12356584,1867.768555,1868.1706878892178,-0.40213288921768253,1860.9379464638032,0.9561945784479415,6.276546846966557
23.13374497,1869.295532,1867.8638756721257,1.431656327874407,1860.3127515342371,0.9723835891900923,6.578740548698388
23.1439241,1870.332764,1867.5790200526747,2.753743947325347,1859.6876236160217,0.9889322628826065,6.902464173770377
23.15410323,1869.947998,1867.318132102327,2.6298658976731986,1859.0625627091567,1.0058477934302321,7.249721599739913
23.16428236,1867.2552489999998,1867.083448802861,0.17180019713873662,1858.4375688136422,1.0231374780852962,7.62274251113354
23.17446149,1865.168457,1866.8774620093968,-1.709005009396833,1857.8126419294786,1.0408087193630824,8.024011360555066
23.18464062,1865.8734129999998,1866.702951347017,-0.8295383470172055,1857.1877820566651,1.0588690271490928,8.456300263202781
23.19481975,1867.652222,1866.5630215312046,1.0892004687952976,1856.5629891952024,1.0773260210142328,8.922706314988123
23.20499888,1867.370239,1866.461144627045,0.9090943729549963,1855.93826334509,1.0961874327550374,9.42669384920003
23.21517801,1865.636353,1866.401207766443,-0.7648547664427952,1855.3136045063286,1.1154611091767557,9.972142150937428
23.22535714,1865.0222170000002,1866.3875668120497,-1.3653498120495442,1854.6890126789174,1.1351550151382472,10.563399117994058
23.23553627,1864.237061,1866.4251063696688,-2.188045369668771,1854.0644878628568,1.155277236878424,11.205341269933498
23.2457154,1864.102905,1866.5193063755141,-2.4164013755141696,1853.4400300581467,1.1758359856452736,11.903440331722203
23.25589453,1865.22522,1866.6763151738032,-1.4510951738031963,1852.8156392647875,1.1968396016492986,12.66383630736651
23.26607366,1865.0576170000002,1866.903028485088,-1.8454114850878796,1852.1913154827787,1.2182965583645444,13.493416443944916
23.27625279,1863.276733,1867.207172847574,-3.930439847574007,1851.5670587121203,1.2402154672013195,14.399898668252293
23.28643193,1861.997925,1867.597391279895,-5.5994662798950685,1850.9428683396402,1.2626051048059255,15.391917835448888
23.29661106,1860.870361,1868.0833241063774,-7.212963106377401,1850.3187455917487,1.285474330111274,16.47910418451737
23.30679019,1860.643188,1868.6756834807995,-8.032495480799525,1849.6946898552078,1.3088322222432174,17.67216140334853
23.31696932,1862.545898,1869.386302457077,-6.840404457076829,1849.0707011300178,1.332687999437798,18.982913327621258
23.32714845,1864.133301,1870.2281466885022,-6.094845688502119,1848.446779416178,1.3570510477434692,20.424316224580632
23.33732758,1863.270264,1871.2152609321686,-7.9449969321685785,1847.822924713689,1.3819309285046615,22.010405289974962
23.34750671,1863.705811,1872.3626136170274,-8.656802617027324,1847.1991370225503,1.4073373864236294,23.756139208053394
23.35768584,1865.664673,1873.6857872438577,-8.02111424385771,1846.5754163427625,1.4332803582358438,25.67709054285923
23.36786497,1868.9780269999999,1875.2004430505078,-6.222416050507945,1845.951762674325,1.4597699820361283,27.78891039414664
23.3780441,1872.0450440000002,1876.9214652568119,-4.876421256811682,1845.328176017238,1.486816607294194,30.10647263227965
23.38822323,1875.1271969999998,1878.861665495526,-3.7344684955262437,1844.7046563715014,1.514430805600381,32.64257831842421
23.39840236,1878.6778559999998,1881.029907373848,-2.3520513738480986,1844.081203737116,1.542623382183934,35.406080254547916
23.40858149,1883.3497309999998,1883.4285060066377,-0.0787750066378976,1843.4578181140807,1.5714053882483725,38.39928250430857
23.41876062,1887.5914309999998,1886.0497881772733,1.5416428227265442,1842.8344995023958,1.6007881341702381,41.61450054070722
23.42893975,1892.372559,1888.8717969528277,3.500762047172202,1842.211247902062,1.6307832036099763,45.02976584715579
23.43911888,1898.6927489999998,1891.85333079576,6.8394182042397915,1841.5880633130785,1.6614024685855078,48.60386501409595
23.44929802,1903.434082,1894.9288622763056,8.505219723694381,1840.964945123326,1.6926581365838573,52.2712590163958
23.45947715,1905.471313,1898.0043618923958,7.466951107604245,1840.3418945571095,1.7245626442760853,55.93790469101013
23.46965628,1908.0297850000002,1900.9556841990247,7.07410080097543,1839.7189110022437,1.7571288600216595,59.47964433675948
23.47983541,1908.8656010000002,1903.6314682182403,5.234132781759854,1839.095994458728,1.7903699811633265,62.74510377834891
23.49001454,1908.3928219999998,1905.8624531539067,2.530368846093097,1838.473144926563,1.8242995851476973,65.56500864219599
23.50019367,1908.160034,1907.4779116009438,0.6821223990561975,1837.8503624057487,1.858931651571943,67.76861754362308
23.5103728,1909.1154789999998,1908.3276952849228,0.787783715077012,1837.227646896285,1.8942805856154612,69.20576780302235
23.52055193,1908.176636,1908.305650751378,-0.12901475137800844,1836.6049983981716,1.9303612429274426,69.77029111027895
23.53073106,1905.658936,1907.368266019409,-1.7093300194089807,1835.982416911409,1.9671889560436735,69.41866015195623
23.54091019,1902.7442629999998,1905.5427912484645,-2.798528248464663,1835.3599024359967,2.004779562409228,68.17810925005864
23.55108932,1898.8297120000002,1902.9221260349264,-4.092414034926151,1834.7374549719352,2.0431494340860468,66.14152162890501
23.56126845,1895.1893309999998,1899.6481911434853,-4.458860143485481,1834.1150745192242,2.082315509227623,63.45080111503358
23.57144758,1890.477173,1895.88904698811,-5.411873988110074,1833.4927610778636,2.1222953254054557,60.273990584841044
23.58162671,1885.3878170000003,1891.8160522660985,-6.428235266098227,1832.870514647854,2.16310705487517,56.78243056336945
23.59180584,1882.170654,1887.585883189927,-5.415229189927004,1832.2483352291945,2.204769541872531,53.132778418860106
23.60198497,1879.667969,1883.3295546549723,-3.661585654972214,1831.6262228218857,2.247302342032134,49.45602949105444
23.61216411,1877.59729,1879.1481500308385,-1.5508600308385212,1831.0041768148617,2.290725807127919,45.85324740884879
23.62234324,1874.534668,1875.1135939691546,-0.5789259691546249,1830.3821984303197,2.3350609575177046,42.3963345813173
23.63252237,1871.2562260000002,1871.2723638891018,-0.01613788910162839,1829.7602870571286,2.380329784435198,39.131747047537914
23.6427015,1869.664551,1867.6504902179668,2.0140607820333116,1829.1384426952877,2.4265551291350937,36.08549239354396
23.65288063,1867.6658940000002,1864.2586068708174,3.407287129182805,1828.5166653447975,2.4737607766129597,33.26818074940686
23.66305976,1865.116211,1861.0964297287335,4.019781271266538,1827.8949550056577,2.52197150982734,30.679503213248353
23.67323889,1864.0448,1858.1564006745994,5.888399325400542,1827.2733116778688,2.571213166744612,28.311875829985826
23.68341802,1862.583618,1855.4264764066895,7.157141593310371,1826.6517353614302,2.621512700308292,26.15322834495096
23.69359715,1859.464844,1852.8921608426156,6.5726831573845175,1826.0302260563424,2.672898241431916,24.189036544841343
23.70377628,1855.77417,1850.537923254991,5.236246745008884,1825.408783762605,2.7253991651118787,22.403740327274217
23.71395541,1853.62793,1848.3481453656038,5.279784634396265,1824.7874084802181,2.7790461597514944,20.78169072563413
23.72413454,1851.214478,1846.3077222934053,4.906755706594822,1824.1661002091816,2.833871299781851,19.30775078444169
23.73431367,1847.709839,1844.4024178137668,3.3074211862333414,1823.544858949496,2.8899081216560623,17.967650742614644
23.7444928,1844.893677,1842.6190506048881,2.274626395111909,1822.923684701161,2.9471917032832975,16.74817420044394
23.75467193,1842.633179,1840.9455678556699,1.6876111443300488,1822.3025774641762,3.0057587469549785,15.637231644538723
23.76485106,1841.098755,1839.3710464984204,1.7277085015796274,1821.6815372385422,3.0656476657994367,14.623861594078738
23.7750302,1840.280396,1837.8856487100968,2.3947472899033073,1821.0605634142462,3.1268987346359074,13.698186561214708
23.78520933,1839.5490719999998,1836.4805593869148,3.0685126130849767,1820.439657211379,3.189553941484318,12.851348234051505
23.79538846,1837.252686,1835.147896657961,2.104789342039112,1819.8188180198624,3.2536574455682366,12.075421192530305
23.80556759,1835.000732,1833.8806328261269,1.1200991738730863,1819.1980458396968,3.319255438451732,11.363331547978289
23.81574672,1832.290405,1832.6725088164721,-0.3821038164721813,1818.577340670881,3.38639630727961,10.70877183831152
23.82592585,1830.274048,1831.5179541081877,-1.2439061081877298,1817.956702513416,3.455130741648038,10.106120853123615
23.83610498,1828.566528,1830.412012315321,-1.8454843153208458,1817.3361313673017,3.5255118433719606,9.550369104647173
23.84628411,1826.721436,1829.3502731753322,-2.628837175332137,1816.7156272325383,3.5975952388460843,9.03705070394782
23.85646324,1826.9584960000002,1828.3288111287095,-1.3703151287093078,1816.095190109125,3.6714391936129362,8.562181825971564
23.86664237,1828.515991,1827.3441303212364,1.1718606787635508,1815.4748199970622,3.7471047286524803,8.122205595521685
23.8768215,1827.53479,1826.3931156582012,1.1416743417987618,1814.8545168963503,3.8246557377940578,7.713943024056738
23.88700063,1826.6180420000003,1825.472989435431,1.1450525645693688,1814.2342808069889,3.9041591055170715,7.334549522924981
23.89717976,1826.878296,1824.5812730304053,2.2970229695947637,1813.6141117289776,3.9856848242517424,6.981476477175969
23.90735889,1826.11438,1823.7157531341652,2.3986268658347853,1812.9940096623172,4.069306110112281,6.652437361735666
23.91753802,1824.723511,1822.8744520254882,1.8490589745117632,1812.3739746070075,4.1550995157861035,6.345377902694484
23.92771715,1823.7434079999998,1822.0556014224148,1.687806577584979,1811.7540065630483,4.243145039063821,6.058449820302644
23.93789629,1823.250366,1821.2576187117554,1.9927472882445727,1811.13410492148,4.333526315184323,5.789987475090993
23.94807542,1821.446289,1820.4790898363801,0.9671991636198527,1810.514270900288,4.426330353514391,5.538488582577721
23.95825455,1818.358765,1819.7187467914355,-1.3599817914355299,1809.894503890446,4.52164815355482,5.302594747434769
23.96843368,1815.887329,1818.9754550978857,-3.0881260978858336,1809.2748038919547,4.619574421944644,5.081076783986375
23.97861281,1815.383545,1818.24819917979,-2.8646541797900227,1808.655170904814,4.7202077128926465,4.872820562083293
23.98879194,1818.0919190000002,1817.5360701507138,0.5558488492863489,1808.035604929024,4.823650460111124,4.676814761578781
23.99897107,1820.171875,1816.8382550067695,3.3336199932305135,1807.4161059645844,4.930008983378172,4.492140058806867
24.0091502,1820.801514,1816.1540270428554,4.647486957144565,1806.7966740114953,5.039393464536745,4.317959566823388
24.01932933,1820.418945,1815.482737330635,4.936207669364876,1806.1773090697566,5.151917886966143,4.153510373912359
24.02950846,1819.913818,1814.823807115871,5.090010884129015,1805.558011139369,5.267699931692459,3.998096044809595
24.03968759,1820.09729,1814.1767210091934,5.920568990806487,1804.9387802203316,5.386860822336835,3.8510799665249347
24.04986672,1818.13269,1813.5410208585072,4.59166914149273,1804.3196163126447,5.509525110023251,3.7118794358392875
24.06004585,1815.987305,1812.9163002032585,3.0710047967415903,1803.7005194163087,5.635820388180466,3.5799603987694093
24.07022498,1815.358032,1812.3021992209717,3.0558327790283784,1803.0814895313229,5.765876925867259,3.4548327637816607
24.08040411,1815.0534670000002,1811.6984000850273,3.3550669149728947,1802.4625266576877,5.899827206831177,3.3360462205083192
24.09058324,1813.3764649999998,1811.104622659759,2.271842340240937,1801.843630795403,6.037805359977587,3.2231865043783845
24.10076237,1812.85437,1810.520620464848,2.3337495351520374,1801.2248019444692,6.179946465291859,3.1158720550870385
24.11094151,1813.311279,1809.9461762860676,3.3651027139324015,1800.6060394970457,6.326385863551197,3.013750925470751
24.12112064,1812.7716059999998,1809.3811007403747,3.3905052596251153,1799.9873446688784,6.477257578676512,2.9164984928196236
24.13129977,1811.6424559999998,1808.8252252978068,2.817230702193001,1799.3687168520623,6.6326939997450625,2.8238144459994214
24.1414789,1810.51123,1808.2784009923337,2.232829007666396,1798.7501560465962,6.792823922942177,2.7354210227952964
24.15165803,1809.921265,1807.7404942822611,2.180770717738824,1798.1316622524807,6.957771075567249,2.6510609542132078
24.16183716,1809.590454,1807.211383414733,2.3790705852668452,1797.5132354697162,7.127652241349145,2.5704957036677523
24.17201629,1808.913452,1806.6909546770598,2.222497322940171,1796.8948756983018,7.302575101410681,2.4935038773473575
24.18219542,1810.2323,1806.1790984883628,4.0532015116370985,1796.276582938238,7.482635762790048,2.419879787334656
24.19237455,1810.3341059999998,1805.67570528712,4.658400712879711,1795.6583571895248,7.66791594637829,2.349432151216924
24.20255368,1808.1812739999998,1805.1806611729448,3.0006128270549652,1795.0401984521623,7.858479806975997,2.28198291380647
24.21273281,1806.872314,1804.6938432645723,2.178470735427709,1794.4221067261503,8.054370360178625,2.217366178243236
24.22291194,1806.976929,1804.2151147409897,2.7618142590101797,1793.8040820114886,8.255605494302346,2.155427235198819
24.23309107,1807.4989010000002,1803.744319539278,3.754581460722193,1793.186124308178,8.462173550927545,2.0960216801724294
24.2432702,1805.9941410000001,1803.281276691494,2.7128643085061412,1792.5682336162174,8.674028465291686,2.039014609984971
24.25344933,1804.811157,1802.8257742943204,1.98538270567974,1791.9504099356077,8.891084468151995,1.9842798905605572
24.26362846,1804.44397,1802.377563119641,2.0664068803589544,1791.3326532663484,9.113210364343272,1.9316994889493768
24.2738076,1802.363892,1801.9363494621643,0.42754253783573404,1790.714963001653,9.34022364587977,1.8811628146315675
24.28398673,1801.196045,1801.5017898594192,-0.30574485941929197,1790.0973403551607,9.571883145841522,1.8325663584171235
24.29416586,1801.2443850000002,1801.0734812748374,0.17090372516281604,1789.4797847200189,9.807883670436803,1.7858128843817644
24.30434499,1802.217041,1800.6509555170005,1.566085482999597,1788.8622960962277,10.047848257914744,1.7408111628580638
24.31452412,1802.308594,1800.2336715182987,2.0749224817013783,1788.244874483787,10.291321543362361,1.697475491149408
24.32470325,1799.625,1799.821008267163,-0.19600826716305164,1787.627519882697,10.537763084362716,1.6557253001033414
24.33488238,1797.898193,1799.412258179591,-1.5140651795909434,1787.0102322929577,10.786541093959675,1.6154847926735436
24.34506151,1798.3377690000002,1799.0066211764781,-0.6688521764779125,1786.3930117145685,11.036926850348637,1.5766826115610602
24.35524064,1797.8846440000002,1798.6031997766358,-0.7185557766356396,1785.77585814753,11.288090095789702,1.539251533316192
24.36541977,1796.421387,1798.200995555195,-1.7796085551949545,1785.1587715918422,11.53909577681028,1.503128186542611
24.3755989,1796.978882,1797.7989073496813,-0.8200253496811456,1784.541752047505,11.788902510099687,1.4682527920765125
24.38577803,1797.042847,1797.3957316168478,-0.35288461684785943,1783.924799514518,12.03636317910885,1.4345689232208854
24.39595716,1794.688354,1796.9901653473896,-2.30181134738973,1783.307913992882,12.280228070207995,1.4020232842995346
24.40613629,1793.892334,1796.5808119275462,-2.6884779275462733,1782.6910954825967,12.519150938988057,1.3705655059614545
24.41631542,1793.754028,1796.166190291269,-2.4121622912689418,1782.0743439836615,12.751698351793031,1.3401479558145055
24.42649455,1791.526978,1795.7447476297048,-4.217769629704662,1781.4576594960768,12.976362570527877,1.3107255631001395
24.43667369,1790.4669190000002,1795.3148753865535,-4.847956386553278,1780.8410414141097,13.19157834371751,1.2822556287263793
24.44685282,1790.65686,1794.8749311001989,-4.218071100198813,1780.224490949292,13.395742365345592,1.254697785561401
24.45703195,1790.616821,1794.4232595718724,-3.806438571872377,1779.6080074958247,13.587238385162044,1.2280136908856836
24.46721108,1790.8836670000003,1793.9582214283673,-3.074554428367037,1778.9915910537084,13.764463365327751,1.202167009331266
24.47739021,1790.585449,1793.478222184289,-2.892773184289126,1778.3752416229427,13.925857297548095,1.1771232637982338
24.48756934,1790.730835,1792.9817435146533,-2.250908514653247,1777.7589592035272,14.069934587882146,1.1528497232438788
24.49774847,1790.108032,1792.4673753176055,-2.3593433176054077,1777.1427437954624,14.19531622389284,1.1293152982502266
24.5079276,1789.048096,1791.933847404382,-2.885751404382063,1776.5265953987484,14.300761561869816,1.1064904437637275
24.51810673,1787.7358399999998,1791.380059549875,-3.644219549875288,1775.9105140133847,14.385198468037471,1.084347068452974
24.52828586,1787.360718,1790.8051086064222,-3.444390606422303,1775.2944996393715,14.447750516872793,1.0628584501779268
24.53846499,1788.7556149999998,1790.208311436717,-1.452696436717133,1774.6785522767088,14.487760002901338,1.0419991571067986
24.54864412,1788.801147,1789.5892225627238,-0.7880755627238614,1774.0626719253971,14.504805663270657,1.0217449740559879
24.55882325,1786.5722660000001,1788.9476456511425,-2.375379651142339,1773.4468585854356,14.49871423204327,1.002072833663652
24.56900238,1784.036011,1788.2836382485552,-4.247627248555318,1772.8311122568246,14.469565239690809,0.9829607520398426
24.57918151,1783.921143,1787.5975095192528,-3.676366519252724,1772.2154329395642,14.417688811123384,0.9643877685651535
24.58936064,1784.4313960000002,1786.8898110988348,-2.458415098834621,1771.5998206336546,14.343656575643527,0.9463338895366993
24.59953978,1784.2441410000001,1786.1613208018641,-1.9171798018639947,1770.984274734415,14.248266049070159,0.9287800183789529
24.60971891,1784.135864,1785.413024295035,-1.277160295034946,1770.3687964512724,14.132519869101198,0.9117079746614993
24.61989804,1784.9267579999998,1784.6460849763046,0.2806730236952717,1769.7533851794803,13.99759945255578,0.8951003442683853
24.63007717,1784.1699219999998,1783.8618175787255,0.3081044212742654,1769.1380409190385,13.844836154362788,0.8789405053242964
24.6402563,1783.331177,1783.0616560984297,0.26952090157033126,1768.5227636699472,13.675679858633801,0.8632125698486451
24.65043543,1782.003296,1782.247121587839,-0.24382558783895547,1767.9075534322064,13.491666810254602,0.847901345378034
24.66061456,1780.0678710000002,1781.4197903168626,-1.3519193168624497,1767.2924102058169,13.294387812145985,0.8329922988997698
24.67079369,1778.178345,1780.581263368839,-2.402918368838982,1766.6773339907772,13.08545785512247,0.8184715229393743
24.68097282,1777.602173,1779.7331385514449,-2.1309655514448878,1766.062324787088,12.86648806069974,0.8043257036570218
24.69115195,1778.2751460000002,1778.8769852907717,-0.6018392907715224,1765.4473825947503,12.639060605202944,0.790542090818525
24.70133108,1778.1521,1778.0143229580276,0.13777704197241292,1764.8325074137622,12.404707074748751,0.7771084695165991
24.71151021,1777.828003,1777.1466028687605,0.6814001312395703,1764.217699244125,12.164890491108292,0.764013133527297
24.72168934,1777.0134280000002,1776.2751940064506,0.7382339935495565,1763.602958085838,11.9209910604177,0.7512448601947812
24.73186847,1776.28064,1775.4013723640512,0.8792676359487359,1762.9882839389022,11.674295538403404,0.7387928867455194
24.7420476,1775.855591,1774.5263136727065,1.3292773272935392,1762.3736768033166,11.425989981449977,0.7266468879399827
24.75222673,1774.7080079999998,1773.6510891972962,1.056918802703649,1761.7591366790814,11.177155563238243,0.7147969549766103
24.76240587,1773.025757,1772.776663363282,0.24909363671804385,1761.1446629625705,10.928766836364957,0.7032335643465494
24.772585,1771.8135989999998,1771.903897962013,-0.09029896201309384,1760.5302568611023,10.681693496744016,0.691947604166638
24.78276413,1770.812744,1771.0335496410296,-0.2208056410295285,1759.9159177709846,10.436701581804469,0.6809302882404993
24.79294326,1770.063843,1770.166277469982,-0.10243446998219952,1759.3016456922178,10.19445859282146,0.6701731849428291
24.80312239,1770.029541,1769.3026473258885,0.7268936741115795,1758.6874406248014,9.955538511285404,0.6596681898018247
24.81330152,1770.600586,1768.4431379270015,2.157448072998477,1758.0733025687355,9.72042784783311,0.6494075104329715
24.82348065,1770.866211,1767.588147369983,3.278063630016959,1757.4592315240202,9.489532193689419,0.6393836522735499
24.83365978,1770.010498,1766.7379999283937,3.2724980716063783,1756.8452274906556,9.263183032668511,0.6295894050696829
24.84383891,1768.414673,1765.8929529133165,2.5217200866834446,1756.2312904686414,9.0416446146041,0.6200178300710977
24.85401804,1767.4001460000002,1765.053203437125,2.346942562875256,1755.6174204579777,8.82512073125555,0.6106622478916465
24.86419717,1767.321655,1764.218894957829,3.102760042170985,1755.0036174586648,8.613761272167627,0.6015162269964964
24.8743763,1765.362061,1763.390123513509,1.971937486491015,1754.3898814707022,8.407668470027472,0.5925735727793386
24.88455543,1762.427368,1762.5669435838454,-0.13957558384549884,1753.7762124940903,8.20690277255977,0.5838283171954612
24.89473456,1761.879761,1761.7493735387397,0.1303874612601703,1753.1626105288287,8.011488300992403,0.5752747089186543
24.90491369,1762.3300780000002,1760.9374006527983,1.392677347201925,1752.549075574918,7.821417873888055,0.5669072039920433
24.91509282,1760.2523190000002,1760.1309856793566,0.12133332064354363,1751.9356076323577,7.636657590054228,0.558720456944756
24.92527196,1757.0997309999998,1759.330066205125,-2.2303352051251295,1751.3222060985745,7.4571508019878525,0.550709304562647
24.93545109,1757.762207,1758.5345635094525,-0.7723565094524929,1750.7088721787813,7.282822541504059,0.5428687891669908
24.94563022,1759.5844730000001,1757.7443811595062,1.8400918404938693,1750.0956052703384,7.1135817854038565,0.5351941037639666
24.95580935,1759.249512,1756.95941110166,2.2901008983401425,1749.4824053732464,6.949325111988242,0.5276806164254001
24.96598848,1758.35022,1756.179535460199,2.170684539800959,1748.8692724875048,6.7899391172777275,0.5203238554164762
24.97616761,1758.26355,1755.4046288029176,2.8589211970822817,1748.2562066131136,6.635302687194167,0.5131195026099189
24.98634674,1757.834961,1754.6345601122714,3.2004008877286196,1747.643207750073,6.48528897498518,0.506063387213081
24.99652587,1756.860107,1753.8691944897805,2.9909125102194594,1747.030275898383,6.339767111606429,0.49915147979113
25.006705,1755.8452149999998,1753.108394620374,2.7368203796258967,1746.4174110580439,6.198603675759446,0.49237988657052845
25.01688413,1755.246704,1752.352022021959,2.8946819780408077,1745.8046132290547,6.061663948896542,0.48574484400787593
25.02706326,1753.885864,1751.5999381039132,2.2859258960868374,1745.1918824114166,5.9288129788863815,0.4792427136101526
25.03724239,1751.983521,1750.8520050564032,1.1315159435969235,1744.579218605129,5.799916474281001,0.4728699769931546
25.04742152,1751.0184329999997,1750.1080865906795,0.9103464093202547,1743.9666218101916,5.674841549322209,0.4666232311657519
25.05760065,1749.761841,1749.3680485486589,0.3937924513411417,1743.3540920266048,5.553457338025893,0.46049918402823387
25.06777978,1749.021118,1748.631759398378,0.3893586016217796,1742.741629254369,5.4356354939355,0.4544946500737669
25.07795891,1748.6007079999997,1747.8990906302306,0.7016173697691102,1742.1292334934835,5.321250590464573,0.4486065462825563
25.08813804,1748.518188,1747.1699170673248,1.3482709326751774,1741.5169047439485,5.210180435177256,0.44283188819895647
25.09831718,1747.3465579999997,1746.4441163904287,0.9024416095710421,1740.9046424043097,5.102306205447883,0.43716778067120987
25.10849631,1745.999756,1745.7215721596308,0.2781838403691381,1740.2924476775418,4.997513045673189,0.43161143641590655
25.11867544,1744.795654,1745.0021696550539,-0.20651565505386316,1739.6803199621243,4.895689553721577,0.42616013920807533
25.12885457,1743.822632,1744.2857988048572,-0.46316680485711004,1739.0682592580572,4.796728283834183,0.4208112629657293
25.1390337,1742.522949,1743.5723535044672,-1.0494045044672475,1738.4562655653413,4.700525676131186,0.4155622629947456
25.14921283,1742.331909,1742.8617316179236,-0.5298226179236281,1737.8443388839753,4.606982060961726,0.41041067298670747
25.15939196,1742.394653,1742.1538349521454,0.24081804785464556,1737.23247921396,4.5160016360405635,0.40535410214491263
25.16957109,1742.621582,1741.4485692088485,1.17301279115145,1736.6206865552952,4.427492421121046,0.40039023243231026
25.17975022,1743.3181149999998,1740.745843918235,2.572271081764711,1736.0089609079814,4.341366194318049,0.395516815935531
25.18992935,1743.5095210000002,1740.0455723579878,3.463948642012383,1735.3973022720177,4.2575384136307655,0.3907316723394362
25.20010848,1742.9440920000002,1739.347671460632,3.5964205393681823,1734.7857106474046,4.17592812672036,0.38603268650695816
25.21028761,1742.386719,1738.6520617118622,3.734657288137896,1734.174186034142,4.096457871561035,0.381417806159224
25.22046674,1740.96106,1737.9586670420845,3.0023929579156174,1733.5627284322304,4.019053570202838,0.37688503965127373
25.23064587,1739.140259,1737.2674147130583,1.8728442869416995,1732.951337841669,3.943644417550438,0.37243245383888784
25.240825,1738.409302,1736.578235201263,1.8310667987370834,1732.3400142624582,3.870162766772484,0.36805817203231667
25.25100413,1738.753662,1735.8910620793338,2.862599920666298,1731.7287576945982,3.798544012702589,0.3637603720328673
25.26118327,1737.500854,1735.2058312244742,2.2950227755256947,1731.1175675376874,3.728726406650953,0.35953728013591724
25.2713624,1735.0909420000003,1734.5224833900425,0.5684586099578155,1730.506444992594,3.6606512116050447,0.3553871858434716
25.28154153,1735.076416,1733.8409600483694,1.2354559516306836,1729.8953894588515,3.5942621742806837,0.3513084152372014
25.29172066,1735.04248,1733.161205968635,1.8812740313651375,1729.2844009364592,3.529505686198997,0.347299345976828
25.30189979,1733.945068,1732.4831684282233,1.461899571776712,1728.6734794254176,3.466330601293219,0.3433584015125418
25.31207892,1731.7910160000001,1731.806797100722,-0.01578110072182426,1728.0626249257264,3.4046881254503565,0.33948404954534006
25.32225805,1729.6661379999998,1731.1320439467909,-1.4659059467910538,1727.4518374373863,3.3445317088572493,0.33567480054733423
25.33243718,1730.38623,1730.4588631081433,-0.07263310814323631,1726.8411169603962,3.285816941407783,0.3319292063393613
25.34261631,1729.610229,1729.7872108048443,-0.17698180484444492,1726.2304634947568,3.2285014513641155,0.32824585872340123
25.35279544,1727.592041,1729.1170452360445,-1.525004236044424,1725.6198770404678,3.1725448074093587,0.32462338816737957
25.36297457,1728.055054,1728.4483264842538,-0.3932724842538846,1725.00935759753,3.1179084241838098,0.321060462540096
25.3731537,1728.67981,1727.7810164231937,0.8987935768063835,1724.398905165942,3.0645554713575462,0.31755578589409966
25.38333283,1727.116821,1727.1150786292596,0.0017423707404304878,1723.788519745705,3.012450786260402,0.31410809729446376
25.39351196,1724.6475829999997,1726.4504782965726,-1.8028952965728422,1723.1782013368183,2.961560790062786,0.310716169691475
25.40369109,1723.3955079999998,1725.7871821555973,-2.3916741555974568,1722.5679499392825,2.911853407479368,0.30737880883538504
25.41387022,1721.755127,1725.1251583952771,-3.3700313952772376,1721.9577655530968,2.8632979899490145,0.3040948522314306
25.42404936,1719.944702,1724.4643759400726,-4.519673940072607,1721.3476475789143,2.8158651961743697,0.30086316498394183
25.43422849,1719.945801,1723.8048069743156,-3.8590059743155507,1720.7375972154957,2.7695271073452132,0.29768265147464434
25.44440762,1720.5097660000001,1723.1464229795993,-2.636656979599138,1720.1276138634278,2.7242568807900738,0.29455223538138064
25.45458675,1721.589966,1722.4891972680466,-0.8992312680466057,1719.5176975227103,2.6800288738089426,0.29147087152737794
25.46476588,1722.8959960000002,1721.8331042711334,1.0628917288668163,1718.9078481933434,2.6368185359765377,0.28843754181342246
25.47494501,1723.797119,1721.178119481279,2.6189995187210116,1718.2980658753272,2.5946023515702845,0.28545125438156105
25.48512414,1722.341675,1720.524219396348,1.817455603651979,1717.6883505686615,2.553357784877765,0.28251104280873485
25.49530327,1719.7042239999998,1719.8713814669577,-0.16715746695786038,1717.0787022733464,2.5130632282822525,0.2796159653291448
25.5054824,1718.78125,1719.21958404649,-0.43833404648989926,1716.4691209893817,2.4736979530239966,0.2767651040841669
25.51566153,1717.824585,1718.5688063437021,-0.7442213437020655,1715.8596067167678,2.435242062535696,0.27395756439872404
25.52584066,1717.121094,1717.9190283778382,-0.7979343778381462,1715.250159455504,2.3976764482511177,0.2711924740830438
25.53601979,1717.117798,1717.2702309361375,-0.1524329361375294,1714.6407792055911,2.3609827477875585,0.2684689827588049
25.54619892,1715.90564,1716.6223955336418,-0.7167555336418445,1714.031465967029,2.32514330540417,0.26578626120868876
25.55637805,1714.766479,1715.975504375206,-1.2090253752060107,1713.422219739817,2.2901411346406104,0.26314350074841963
25.56655718,1714.022095,1715.3295403196191,-1.3074453196190916,1712.8130405239558,2.2559598830428307,0.26053991262041903
25.57673631,1711.799561,1714.684486845738,-2.884925845738053,1712.203928319445,2.2225837988849486,0.257974727408213
25.58691545,1709.145264,1714.0403273881661,-4.895063388166136,1711.5948825279904,2.1899976681697932,0.2554471920059974
25.59709458,1709.332397,1713.3970478375682,-4.0646508375682515,1710.9859043462468,2.158186912353993,0.2529565789673
25.60727371,1710.4626460000002,1712.7546327154193,-2.2919867154191707,1710.3769931758534,2.127137368486322,0.2505021710797288
25.61745284,1711.010498,1712.1130676795042,-1.1025696795040858,1709.7681490168109,2.096835391870187,0.2480832708230494
25.62763197,1710.5491940000002,1711.4723388655948,-0.9231448655946224,1709.1593718691186,2.0672677991015864,0.2456991973745392
25.6378111,1708.710327,1710.832432863924,-2.1221058639239345,1708.5506617327771,2.038421845014608,0.2433492861321874
25.64799023,1708.428345,1710.1933366971045,-1.7649916971045059,1707.9420186077862,2.0102852010646735,0.2410328882536774
25.65816936,1709.250977,1709.5550377994375,-0.30406079943759323,1707.3334424941459,1.9828459350810992,0.2387493702105713
25.66834849,1707.898193,1708.9175239975361,-1.0193309975361444,1706.724933391856,1.9560924923229541,0.2364981133571161
25.67852762,1706.7586670000003,1708.2807834922048,-1.5221164922045318,1706.1164913009166,1.9300136777751011,0.23427851351314088
25.68870675,1706.8565670000003,1707.6448048415118,-0.7882378415115454,1705.5081162213278,1.9045986396235184,0.23208998056050506
25.69888588,1705.62915,1707.009576944994,-1.380426944994042,1704.8998081530897,1.879836853851835,0.2299319380526101
25.70906501,1703.878174,1706.3750890289416,-2.4969150289416575,1704.291567096202,1.8557181099031679,0.22780382283648543
25.71924414,1703.590088,1705.741330632706,-2.151242632706044,1703.683393050665,1.8322324973539317,0.22570508468699987
25.72942327,1704.255493,1705.1082915959792,-0.8527985959792659,1703.0752860164782,1.8093703935482375,0.22363518595274165
25.7396024,1704.098511,1704.4759620469997,-0.3774510469997949,1702.4672459936426,1.7871224521439857,0.2215936012131565
25.74978154,1702.1734620000002,1703.8443317714534,-1.6708697714532263,1701.8592723849158,1.7654795715559444,0.21957981498167164
25.75996067,1701.793091,1703.2133926837555,-1.420301683755497,1701.2513663848467,1.7444329696386567,0.21759332927013833
25.7701398,1703.531616,1702.5831350946714,0.9484809053285517,1700.6435273961285,1.7239740471348926,0.21563365140801335
25.78031893,1702.609863,1701.9535501854923,0.6563128145076007,1700.0357554187606,1.7040944650509577,0.2137003016807152
25.79049806,1700.5097660000001,1701.324629379327,-0.81486337932688,1699.428050452743,1.6847861155386452,0.21179281104533199
25.80067719,1700.1853030000002,1700.6963643339175,-0.5110613339172687,1698.8204124980764,1.6660411149937504,0.20991072084728896
25.81085632,1699.7915039999998,1700.0687469350835,-0.27724293508367737,1698.2128415547602,1.6478517977775624,0.20805358254574458
25.82103545,1700.5,1699.441769290769,1.0582307092311112,1697.6053376227944,1.6302107105270542,0.2062209574474154
25.83121458,1700.883057,1698.8154237256488,2.0676332743512376,1696.9979007021793,1.6131106070208456,0.2044124164485234
25.84139371,1698.143677,1698.189702776269,-0.04602577626906168,1696.390530792915,1.5965444435696963,0.20262753978459488
25.85157284,1696.128418,1697.5645991866902,-1.4361811866901917,1695.783227895001,1.5805053749015106,0.20086591678783045
25.86175197,1695.6619870000002,1696.9401059046015,-1.2781189046013424,1695.1759920084373,1.5649867505123392,0.19912714565179696
25.8719311,1694.7008059999998,1696.3162160778834,-1.6154100778835527,1694.5688231332242,1.549982111455941,0.19741083320317707
25.88211023,1693.7756350000002,1695.6929230515884,-1.9172880515882298,1693.9617212693622,1.5354851875459041,0.19571659468034572
25.89228936,1691.5140379999998,1695.0702203653143,-3.5561823653144984,1693.3546864168504,1.5214898949453488,0.19404405351853443
25.90246849,1689.936523,1694.4481017509509,-4.511578750950775,1692.747718575689,1.5079903341205,0.19239284114136965
25.91264763,1690.204102,1693.8265605204515,-3.6224585204515733,1692.1408171496907,1.4949807755935969,0.19076259516718655
25.92282676,1691.1422120000002,1693.2055920060918,-2.06338000609162,1691.5339833312964,1.482455709197228,0.18915296559823414
25.93300589,1690.546021,1692.5851898955855,-2.0391688955853624,1690.9272165242526,1.4704097663117313,0.18756360502124755
25.94318502,1689.7471920000003,1691.9653486740626,-2.2181566740623566,1690.3205167285594,1.4588377706544056,0.18599417484879904
25.95336415,1690.165039,1691.3460630124562,-1.1810240124561915,1689.713883944217,1.4477347247111956,0.18444434352781547
25.96354328,1690.058716,1690.727327767021,-0.6686117670210479,1689.107318171225,1.437095809430946,0.18291378636508437
25.97372241,1689.256836,1690.109137979086,-0.8523019790859507,1688.5008194095833,1.4269163841447727,0.18140218535779098
25.98390154,1687.254395,1689.4914888750154,-2.237093875015489,1687.8943876592923,1.4171919866941207,0.17990922902890866
25.99408067,1684.875366,1688.8743758663716,-3.99900986637158,1687.2880229203522,1.4079183337519885,0.17843461226729487
26.0042598,1684.366577,1688.2577945502571,-3.8912175502571245,1686.6817251927623,1.3990913213224059,0.1769780361723325
26.01443893,1683.757202,1687.64174070983,-3.8845387098299398,1686.0754944765229,1.3907070254040466,0.17553920790297797
26.02461806,1682.719727,1687.0262103149698,-4.30648331496991,1685.4693307716343,1.3827617028044068,0.17411784053106424
26.03479719,1684.215332,1686.4111995230867,-2.19586752308669,1684.8632340780962,1.3752517920917144,0.17271365289872956
26.04497632,1685.872925,1685.7967046800607,0.07622031993923883,1684.2572043959085,1.3681739146722667,0.17132636947983487
26.05515545,1685.346924,1685.1827223212983,0.16420167870160185,1683.6512417250715,1.361524875981543,0.16995572024525024
26.06533458,1684.0090329999998,1684.569249172895,-0.5602161728952524,1683.0453460655854,1.3553016667778943,0.16860144053187842
26.07551372,1683.160278,1683.95628155096,-0.7960035509599948,1682.4395168223145,1.349501459036992,0.16726326960851087
26.08569285,1683.047485,1683.3438177711857,-0.2963327711856891,1681.833755185595,1.3441216297960543,0.16594095579460702
26.09587198,1682.598267,1682.7318545371875,-0.13358753718739536,1681.2280605602264,1.3391597285087167,0.1646342484524998
26.10605111,1681.973145,1682.120389351205,-0.14724435120501767,1680.622432946208,1.3346135018528247,0.16334290314426025
26.11623024,1681.705566,1681.5094199132172,0.1961460867828464,1680.01687234354,1.3304808894821438,0.16206668019524967
26.12640937,1681.339355,1680.8989441225353,0.4404108774647284,1679.4113787522226,1.3267600257295165,0.16080534458325135
26.1365885,1680.762573,1680.2889600794347,0.47361292056530147,1678.805952172256,1.3234492413481083,0.15955866583060185
26.14676763,1680.41333,1679.6794660868222,0.7338639131778564,1678.2005926036397,1.32054706528318,0.15832641789922333
26.15694676,1680.027466,1679.0704606519296,0.9570053480704246,1677.595300046374,1.3180522264672323,0.1571083790884766
26.16712589,1678.891113,1678.4619424880266,0.4291705119733251,1676.990074500459,1.3159636556316707,0.15590433193573872
26.17730502,1676.9453119999998,1677.8539105161428,-0.9085985161430017,1676.3849159658946,1.3142804871285139,0.15471406311962982
26.18748415,1674.923706,1677.2463638668023,-2.322657866802274,1675.7798244426806,1.3130020607559598,0.1535373633658043
26.19766328,1672.713257,1676.6393018817544,-3.926044881754251,1675.1747999308172,1.3121279235819507,0.15237402735523461
26.20784241,1670.395508,1676.0327241156995,-5.6372161156994025,1674.5698424303043,1.3116578317601482,0.15122385363490531
26.21802154,1670.721069,1675.426630338006,-4.705561338005964,1673.964951941142,1.3115917523330314,0.15008664453085144
26.22820067,1672.002197,1674.8210205344108,-2.8188235344107397,1673.3601284633303,1.3119298650170976,0.1489622060634666
26.2383798,1672.461182,1674.2158949086995,-1.7547129086995028,1672.7553719968691,1.3126725639653976,0.1478503478650191
26.24855894,1673.21936,1673.6112532905984,-0.39189329059831834,1672.1506819477434,1.3138204608298851,0.1467508820252149
26.25873807,1673.185547,1673.007097512927,0.17844948707306685,1671.546059504049,1.315374381556784,0.1456636273211892
26.2689172,1672.820923,1672.4034278491863,0.4174951508136928,1670.9415040717054,1.3173353748200176,0.1445884026608229
26.27909633,1671.626099,1671.8002453915915,-0.17414639159142098,1670.3370156507121,1.3197047095385286,0.14352503134087122
26.28927546,1669.443726,1671.1975514583494,-1.7538254583494108,1669.7325942410698,1.322483877391238,0.14247333988838937
26.29945459,1670.016968,1670.5953475951253,-0.5783795951253978,1669.128239842778,1.3256745943573058,0.14143315799017397
26.30963372,1670.0842289999998,1669.9936355764673,0.09059342353248212,1668.5239524558363,1.3292788022071036,0.14040431842399828
26.31981285,1670.418945,1669.3924174071778,1.026527592822049,1667.9197320802452,1.333298669941013,0.1393866569915824
26.32999198,1671.3969730000001,1668.7916953236318,2.6052776763683596,1667.3155787160051,1.3377365951733458,0.13838001245325401
26.34017111,1669.778198,1668.1914717950385,1.586726204961451,1666.7114923631154,1.3425952054589239,0.1373842264642475
26.35035024,1668.205566,1667.5917495246485,0.6138164753515412,1666.107473021576,1.3478773595600446,0.13639914351259924
26.36052937,1668.461182,1666.992531450898,1.4686505491019943,1665.5035206913876,1.3535861486518177,0.1354246108585885
26.3707085,1667.358154,1666.3938207484891,0.9643332515108796,1664.8996353725495,1.3597248974640421,0.13446047847568154
