Repository: r-a-morrison/fe_alloy_sound_velocities

# Fe Alloy Sound Velocities
by Rachel Morrison

This is a repository of my graduate research on iron-nickel sound velocities at extreme pressures. This research contributes to our understanding of the thermodynamics of the inner core of the Earth. 

Morrison, R. A., et al., High pressure thermoelasticity and sound velocities of Fe-Ni-Si alloys (2019), *Physics of the Earth and Planetary Interiors*, Volume 294, [https://doi.org/10.1016/j.pepi.2019.05.011](https://doi.org/10.1016/j.pepi.2019.05.011).

Extensive supplementary information is also available at the above link.

Note: A word of caution. Binary files (.pdf, .ai, etc.) are included for completeness. Normally these should be left out of version control so git doesn't mess these up in merge conflicts. Use at your own risk.

## Abstract
The Earth's iron-dominant core is known to contain nickel from cosmochemical analysis and some amount of light elements from geophysical constraints on density and seismic wave velocities. Although there have been several studies to constrain thermoelastic properties of iron-alloys, there has been no systematic study on the effects of nickel and light elements on properties of iron using the same experimental methods and data analysis approach.

We conducted nuclear resonant inelastic X-ray scattering and X-ray diffraction experiments on body-centered cubic and hexagonal close-packed (hcp) Fe0.91Ni0.09 and Fe0.8Ni0.1Si0.1 up to 104 GPa and 86 GPa, respectively, and compare to similar measurements conducted on hcp-Fe up to 171 GPa. Specifically, we determine the Debye sound velocity from the low-energy transfer region of the (partial) phonon density of states (DOS) using the equation of state determined for each material and a new approach which utilizes information criteria and probability distributions. Nickel decreases the shear velocity of iron, while 10 at% Si has little to no effect on the shear velocity of Fe0.91Ni0.09. We observe that the shape of the phonon DOS of these alloys remains similar with increasing pressure.

In the measured compression range, we therefore apply a generalized scaling law to describe the volume dependence of the phonon DOS and find that the vibrational Grüneisen parameters of hcp-Fe0.91Ni0.09 are nearly indistinguishable from those hcp-Fe and those for Fe0.8Ni0.1Si0.1 trend lower. From the vibrational free energy, we constrain the harmonic vibrational component of thermal pressure, which shows a significant positive deviation from theoretical calculations of hcp-Fe at pressures and temperatures of Earth's core. Collectively, our results demonstrate that the effects of nickel should be considered when modeling iron-rich planetary cores.

File: 010_XRDAnalysis/Results_noScalingParam/XRD_results_bccFeNi.csv
NRIXS exp,a,da,V range,P range,V,dV,rho,drho,P,dP,K_T
FeNi_Ambient,2.87368,2e-05,0.264,1.59,23.731,0.001,7.991,0.0,0.0,0.0,147.0
FeNi_DAC11_P1,2.84707,3e-05,0.127,0.94,23.078,0.001,8.217,0.0,3.78,0.68,171.0
FeNi_DAC11_P2,2.82487,2e-05,0.141,1.22,22.542,0.001,8.412,0.0,8.08,0.54,196.0
FeNi_DAC14_P1,2.85925,3e-05,0.0,0.0,23.375,0.001,8.113,0.0,1.68,0.76,157.0
FeNi_DAC14_P2,2.843,3e-05,0.002,0.01,22.979,0.001,8.252,0.0,4.52,0.65,175.0

File: 010_XRDAnalysis/Results_noScalingParam/XRD_results_hcpFeNi.csv
NRIXS exp,a,da,c,dc,V range,P range,V,dV,rho,drho,P,dP,K_T
FeNi_DAC11_P14,2.29882,0.00013,3.65436,0.00112,0.0,0.0,16.724,0.005,11.339,0.004,104.1,0.17,620.0
FeNi_DAC11_P3,2.45382,0.00011,3.94803,0.00027,0.002,0.03,20.587,0.002,9.211,0.001,17.96,0.16,251.0
FeNi_DAC11_P4,2.43844,0.00014,3.92492,0.00056,0.009,0.13,20.211,0.004,9.383,0.002,22.79,0.12,274.0
FeNi_DAC11_P5,2.39868,0.00024,3.83085,0.00127,0.132,2.46,19.088,0.007,9.934,0.004,40.74,0.08,357.0
FeNi_DAC11_P6,2.38894,0.00014,3.78846,0.00082,0.017,0.35,18.724,0.005,10.128,0.003,47.92,0.07,388.0
FeNi_DAC11_P7,2.35904,0.00013,3.74846,0.0008,0.022,0.56,18.066,0.004,10.497,0.003,62.96,0.09,453.0
FeNi_DAC11_P8,2.34146,9e-05,3.70775,0.00052,0.013,0.38,17.604,0.003,10.772,0.002,75.34,0.1,504.0
FeNi_DAC11_P9,2.32995,0.00011,3.68658,0.00067,0.015,0.48,17.332,0.004,10.941,0.002,83.46,0.12,538.0

File: 010_XRDAnalysis/Results_noScalingParam/XRD_results_hcpFeNiSi.csv
NRIXS exp,a,da,c,dc,V range,P range,V,dV,rho,drho,P,dP,K_T
FeNiSi_DAC13_P1,2.43182,0.00018,3.8859,0.00157,0.101,1.43,19.901,0.009,9.05,0.004,27.89,0.11,281.0
FeNiSi_DAC13_P2,2.40759,0.00035,3.84574,0.00203,0.141,2.39,19.305,0.012,9.329,0.006,37.13,0.11,327.0
FeNiSi_DAC13_P3,2.3786,0.0004,3.89551,0.00246,0.2,3.63,19.087,0.014,9.436,0.007,40.97,0.13,347.0
FeNiSi_DAC13_P4,2.3656,0.00034,3.79605,0.00212,0.092,2.06,18.397,0.012,9.79,0.006,54.92,0.13,413.0
FeNiSi_DAC13_P5,2.34623,0.00028,3.73978,0.00163,0.066,1.77,17.829,0.009,10.102,0.005,68.87,0.14,478.0
FeNiSi_DAC13_P6,2.33068,0.00054,3.66851,0.00261,0.0,0.0,17.258,0.015,10.436,0.009,85.61,0.31,553.0
