Repository: r-a-morrison/fe_alloy_sound_velocities

# Fe Alloy Sound Velocities
by Rachel Morrison

This is a repository of my graduate research on iron-nickel sound velocities at extreme pressures. This research contributes to our understanding of the thermodynamics of the inner core of the Earth. 

Morrison, R. A., et al., High pressure thermoelasticity and sound velocities of Fe-Ni-Si alloys (2019), *Physics of the Earth and Planetary Interiors*, Volume 294, [https://doi.org/10.1016/j.pepi.2019.05.011](https://doi.org/10.1016/j.pepi.2019.05.011).

Extensive supplementary information is also available at the above link.

Note: A word of caution. Binary files (.pdf, .ai, etc.) are included for completeness. Normally these should be left out of version control so git doesn't mess these up in merge conflicts. Use at your own risk.

## Abstract
The Earth's iron-dominant core is known to contain nickel from cosmochemical analysis and some amount of light elements from geophysical constraints on density and seismic wave velocities. Although there have been several studies to constrain thermoelastic properties of iron-alloys, there has been no systematic study on the effects of nickel and light elements on properties of iron using the same experimental methods and data analysis approach.

We conducted nuclear resonant inelastic X-ray scattering and X-ray diffraction experiments on body-centered cubic and hexagonal close-packed (hcp) Fe0.91Ni0.09 and Fe0.8Ni0.1Si0.1 up to 104 GPa and 86 GPa, respectively, and compare to similar measurements conducted on hcp-Fe up to 171 GPa. Specifically, we determine the Debye sound velocity from the low-energy transfer region of the (partial) phonon density of states (DOS) using the equation of state determined for each material and a new approach which utilizes information criteria and probability distributions. Nickel decreases the shear velocity of iron, while 10 at% Si has little to no effect on the shear velocity of Fe0.91Ni0.09. We observe that the shape of the phonon DOS of these alloys remains similar with increasing pressure.

In the measured compression range, we therefore apply a generalized scaling law to describe the volume dependence of the phonon DOS and find that the vibrational Grüneisen parameters of hcp-Fe0.91Ni0.09 are nearly indistinguishable from those hcp-Fe and those for Fe0.8Ni0.1Si0.1 trend lower. From the vibrational free energy, we constrain the harmonic vibrational component of thermal pressure, which shows a significant positive deviation from theoretical calculations of hcp-Fe at pressures and temperatures of Earth's core. Collectively, our results demonstrate that the effects of nickel should be considered when modeling iron-rich planetary cores.

File: 010_XRDAnalysis/Results/XRD_results_all_hcpFeNi.csv
File name,wR,Red. chi^2,Start,End,Wavelength,Bg num,a,c,V,c/a,NRIXS exp,da,dc,P
FeNi_DAC11_P14a_006,0.0016491265390560525,0.06125269395429848,23,29.5,0.8602549999999999,4,2.298815881011043,3.6543606346481936,16.724394879333964,1.5896708670034798,FeNi_DAC11_P14,0.00012844438134094403,0.0011199335475684013,104.09664932145968
FeNi_DAC11_P3a_015,0.0034696779314969052,0.06469307487528418,22,29.0,0.8602549999999999,3,2.453560788734064,3.9486341743575717,20.585962457192462,1.6093484182207305,FeNi_DAC11_P3,0.00012951056449061026,0.00038663272170410076,17.971086282072193
FeNi_DAC11_P3b_014,0.002967574218959921,0.056277951008931085,22,29.0,0.8602549999999999,3,2.454078128306296,3.947425063796975,20.58833829575456,1.6085164601182953,FeNi_DAC11_P3,0.0001659188554987606,0.0003893437502535109,17.94214613749404
FeNi_DAC11_P4a_017,0.003039619334183021,0.0586620670480445,22,29.0,0.8602549999999999,3,2.4379137271115,3.927547479865837,20.215697999804632,1.6110280836390758,FeNi_DAC11_P4,0.00020127524355875482,0.0008670097664721674,22.73018501011695
FeNi_DAC11_P4b_016,0.0037815555397776304,0.0815685621940935,22,29.0,0.8602549999999999,3,2.438974431179512,3.9222990467922094,20.206254979017785,1.6081755497926022,FeNi_DAC11_P4,0.00020084242493290715,0.0007022197120962776,22.85826317954014
FeNi_DAC11_P5a_021,0.002789295300916587,0.05467897109288418,22,29.0,0.8602549999999999,3,2.3965839646163007,3.824315734633246,19.02259099976793,1.595736177449359,FeNi_DAC11_P5,0.00029477702969181127,0.0015180251423739187,41.985031901138484
FeNi_DAC11_P5b_020,0.00210832573123809,0.041796492919004544,22,29.0,0.8602549999999999,3,2.400780531030509,3.8373750557074415,19.154455061769053,1.5983864439538291,FeNi_DAC11_P5,0.00037522673113632985,0.0020341462340614327,39.52033521679125
FeNi_DAC11_P6a_023,0.0017008147945046295,0.034374774326832544,22,29.0,0.8602549999999999,3,2.3886853436716504,3.790969384048189,18.73263186692113,1.5870526413583996,FeNi_DAC11_P6,0.0002083774327834672,0.0011961937442117627,47.74348264418951
FeNi_DAC11_P6b_022,0.0016591231526989904,0.03332674730399244,22,29.0,0.8602549999999999,3,2.38920063935338,3.78595333568748,18.71591796690768,1.5846108833756725,FeNi_DAC11_P6,0.0001947825738555396,0.0011192562216276619,48.0902302759671
FeNi_DAC11_P7a_027,0.0020847517398422345,0.04311475599275946,22,29.0,0.8602549999999999,3,2.3582415280452595,3.7486704861798135,18.054458381188237,1.5896041357931119,FeNi_DAC11_P7,0.0002137523009325654,0.0013215356904547216,63.24097695400735
FeNi_DAC11_P7b_026,0.0023700176254013022,0.04660828426131142,22,29.0,0.8602549999999999,3,2.3598452142273922,3.7482421911640342,18.076956474852377,1.5883423915119794,FeNi_DAC11_P7,0.0001480015596960975,0.000907764598943601,62.676815093967605
FeNi_DAC11_P8a_030,0.002006154968217876,0.04402366908197655,22,30.0,0.8602549999999999,4,2.341631128192056,3.708599177835029,17.610735518373254,1.5837674573016085,FeNi_DAC11_P8,0.00012100819103906756,0.0007418349512044884,75.15264238403489
FeNi_DAC11_P8b_029,0.0020762951378712727,0.045551994621118086,22,30.0,0.8602549999999999,4,2.3412930302509944,3.706901093335206,17.597589177391104,1.5832708872574632,FeNi_DAC11_P8,0.00012089008868515732,0.0007322198895602784,75.52947373617752
FeNi_DAC11_P9a_034,0.0018448042831379864,0.04065365403644965,22,30.0,0.8602549999999999,4,2.3287542744784515,3.691993455417794,17.339592399230515,1.5853941722746399,FeNi_DAC11_P9,0.00010656585927224341,0.0007069482666549942,83.22432467483033
FeNi_DAC11_P9b_033,0.002816068230944752,0.06392267918008758,22,30.0,0.8602549999999999,4,2.3311423640907774,3.6811594151827696,17.324186517165028,1.5791225245990257,FeNi_DAC11_P9,0.00018389231590626144,0.001131002331070795,83.70238413484563

File: 010_XRDAnalysis/Results/XRD_results_all_hcpFeNiSi.csv
File name,wR,Red. chi^2,Start,End,Wavelength,Bg num,a,c,V,c/a,NRIXS exp,da,dc,P
FeNiSi_DAC13_P1a_021,0.002517187680078371,0.08213066502407583,22,29.0,0.8602549999999999,3,2.432495964385597,3.893635951909757,19.95217438115197,1.6006751949096107,FeNiSi_DAC13_P1,0.00024114054369299464,0.0020194349495476125,27.181094088129875
FeNiSi_DAC13_P1b_020,0.0025542992551575825,0.08285723058672333,22,29.0,0.8602549999999999,3,2.4311421371886484,3.8781651751808286,19.85078269894521,1.5952029771757834,FeNiSi_DAC13_P1,0.0002640837508607662,0.0023936294683926363,28.613297996174495
FeNiSi_DAC13_P2a_032,0.0023225410013106643,0.06433318332352518,22,28.0,0.8602549999999999,3,2.4118376013843714,3.8462253293146436,19.375881897637946,1.5947281554558017,FeNiSi_DAC13_P2,0.0003702373005110712,0.0019301339915222984,35.94885379006972
FeNiSi_DAC13_P2b_031,0.002117325056001435,0.06933353910017256,22,28.5,0.8602549999999999,4,2.403350508574324,3.8452488272778838,19.234872299186524,1.5999534040329804,FeNiSi_DAC13_P2,0.0005859950459753928,0.003564949023174789,38.34132537541477
FeNiSi_DAC13_P3a_008,0.0018740931000095805,0.06534084150199247,23,28.5,0.8602549999999999,3,2.3725391231229285,3.935734160877837,19.18594315380884,1.6588700782717989,FeNiSi_DAC13_P3,0.0005209757948112649,0.003239020049920616,39.19604758672954
FeNiSi_DAC13_P3b_004,0.0016879410211766536,0.05813216096594988,23,28.5,0.8602549999999999,3,2.384651355978912,3.8552892721350007,18.986170951326123,1.6167098232070003,FeNiSi_DAC13_P3,0.0006126326372741241,0.0037015267987968226,42.82249677077414
FeNiSi_DAC13_P4a_017,0.0014587410302468065,0.049583346557650135,23,28.5,0.8602549999999999,3,2.36788262497529,3.7981819074204237,18.4427947890842,1.6040414619200392,FeNiSi_DAC13_P4,0.00040610970472306466,0.0024294703776768928,53.895004247950396
FeNiSi_DAC13_P4b_016,0.0014196842614621536,0.04905024759482895,23,28.5,0.8602549999999999,3,2.3633191904223416,3.7939213598619133,18.351168348182007,1.6053359932239677,FeNiSi_DAC13_P4,0.0005576365605732952,0.003484133313662509,55.952222535729746
FeNiSi_DAC13_P5a_023,0.0014534370927274645,0.0642020861087767,23,28.8,0.8602549999999999,3,2.3477144185889767,3.741992428942232,17.86175263443893,1.5938873992992917,FeNiSi_DAC13_P5,0.0003745036711200676,0.002210841482772913,67.98799047698871
FeNiSi_DAC13_P5b_022,0.001412150115375595,0.05849599868065879,23,28.8,0.8602549999999999,3,2.344754581999429,3.737565983817496,17.795667663509604,1.5940115918785762,FeNiSi_DAC13_P5,0.00040632871171892405,0.00238961110350652,69.75808594672019
FeNiSi_DAC13_P6a_026,0.0013246738804795894,0.055634699056132726,23,28.8,0.8602549999999999,3,2.330683564129813,3.6685102254819233,17.25786203421817,1.5740061336261246,FeNiSi_DAC13_P6,0.0005428017041430067,0.0026134178483702944,85.60717500120124
