Repository: r-a-morrison/fe_alloy_sound_velocities

# Fe Alloy Sound Velocities
by Rachel Morrison

This is a repository of my graduate research on iron-nickel sound velocities at extreme pressures. This research contributes to our understanding of the thermodynamics of the inner core of the Earth. 

Morrison, R. A., et al., High pressure thermoelasticity and sound velocities of Fe-Ni-Si alloys (2019), *Physics of the Earth and Planetary Interiors*, Volume 294, [https://doi.org/10.1016/j.pepi.2019.05.011](https://doi.org/10.1016/j.pepi.2019.05.011).

Extensive supplementary information is also available at the above link.

Note: A word of caution. Binary files (.pdf, .ai, etc.) are included for completeness. Normally these should be left out of version control so git doesn't mess these up in merge conflicts. Use at your own risk.

## Abstract
The Earth's iron-dominant core is known to contain nickel from cosmochemical analysis and some amount of light elements from geophysical constraints on density and seismic wave velocities. Although there have been several studies to constrain thermoelastic properties of iron-alloys, there has been no systematic study on the effects of nickel and light elements on properties of iron using the same experimental methods and data analysis approach.

We conducted nuclear resonant inelastic X-ray scattering and X-ray diffraction experiments on body-centered cubic and hexagonal close-packed (hcp) Fe0.91Ni0.09 and Fe0.8Ni0.1Si0.1 up to 104 GPa and 86 GPa, respectively, and compare to similar measurements conducted on hcp-Fe up to 171 GPa. Specifically, we determine the Debye sound velocity from the low-energy transfer region of the (partial) phonon density of states (DOS) using the equation of state determined for each material and a new approach which utilizes information criteria and probability distributions. Nickel decreases the shear velocity of iron, while 10 at% Si has little to no effect on the shear velocity of Fe0.91Ni0.09. We observe that the shape of the phonon DOS of these alloys remains similar with increasing pressure.

In the measured compression range, we therefore apply a generalized scaling law to describe the volume dependence of the phonon DOS and find that the vibrational Grüneisen parameters of hcp-Fe0.91Ni0.09 are nearly indistinguishable from those hcp-Fe and those for Fe0.8Ni0.1Si0.1 trend lower. From the vibrational free energy, we constrain the harmonic vibrational component of thermal pressure, which shows a significant positive deviation from theoretical calculations of hcp-Fe at pressures and temperatures of Earth's core. Collectively, our results demonstrate that the effects of nickel should be considered when modeling iron-rich planetary cores.

File: 010_XRDAnalysis/Results/XRD_results_all.csv
Bg num,End,File name,NRIXS exp,Red. chi^2,Start,Wavelength,bcc Fe Vol,bcc Fe a,bcc Fe da,bcc FeNi Vol,bcc FeNi a,bcc FeNi da,bcc FeNiSi Vol,bcc FeNiSi a,bcc FeNiSi da,hcp FeNi Vol,hcp FeNi a,hcp FeNi c,hcp FeNi c/a,hcp FeNi da,hcp FeNi dc,hcp FeNiSi Vol,hcp FeNiSi a,hcp FeNiSi c,hcp FeNiSi c/a,hcp FeNiSi da,hcp FeNiSi dc,wR
3,26.0,Fe_Ambient_020,Fe_Ambient,0.40627211299153343,23.0,0.8602549999999999,23.456036137472505,2.8625398460019413,1.0798631076581516e-05,,,,,,,,,,,,,,,,,,,0.02923522434830266
3,26.0,FeNi_Ambient_010,FeNi_Ambient,1.4546098689998757,23.0,0.8602549999999999,,,,23.86310721484345,2.879004414703412,2.5771399057010284e-05,,,,,,,,,,,,,,,,0.033951023456002344
3,26.0,FeNi_Ambient_019,FeNi_Ambient,0.11551767892616105,22.0,0.8602549999999999,,,,23.599176096319976,2.8683509040925865,3.6479955179272274e-05,,,,,,,,,,,,,,,,0.003402271130355841
4,29.5,FeNi_DAC11_P14a_006,FeNi_DAC11_P14,0.06125269395429848,23.0,0.8602549999999999,,,,,,,,,,16.724394879333964,2.298815881011043,3.6543606346481936,1.5896708670034798,0.00012844438134094403,0.0011199335475684013,,,,,,,0.0016491265390560525
3,26.0,FeNi_DAC11_P1a_006,FeNi_DAC11_P1,0.0567180182803262,23.0,0.8602549999999999,,,,23.120537404472227,2.848826331321622,6.674463040834014e-05,,,,,,,,,,,,,,,,0.004113386199571617
3,26.0,FeNi_DAC11_P1b_003,FeNi_DAC11_P1,0.052157060602287315,23.0,0.8602549999999999,,,,23.047758565397526,2.8458340104006297,5.9322856011974024e-05,,,,,,,,,,,,,,,,0.003043200377642405
3,26.0,FeNi_DAC11_P1b_004,FeNi_DAC11_P1,0.04808974168766828,23.0,0.8602549999999999,,,,23.00824606691158,2.8442068047125533,5.657951300931959e-05,,,,,,,,,,,,,,,,0.0033701131472374016
3,26.0,FeNi_DAC11_P1b_005,FeNi_DAC11_P1,0.06064987091536767,23.0,0.8602549999999999,,,,23.13484271340659,2.8494137591118465,7.03952112937154e-05,,,,,,,,,,,,,,,,0.004506068619320758
3,26.0,FeNi_DAC11_P2a_011,FeNi_DAC11_P2,0.04200641251723631,23.0,0.8602549999999999,,,,22.5026922881423,2.823220683936268,4.1711247556444136e-05,,,,,,,,,,,,,,,,0.0026452982514716407
3,26.0,FeNi_DAC11_P2a_012,FeNi_DAC11_P2,0.04173735957451041,23.0,0.8602549999999999,,,,22.47358507591933,2.8220028809049125,4.966961030490282e-05,,,,,,,,,,,,,,,,0.0029897837595192424
3,26.0,FeNi_DAC11_P2b_009,FeNi_DAC11_P2,0.04077318076794875,23.0,0.8602549999999999,,,,22.61409844832062,2.8278720762623,3.7303742651031375e-05,,,,,,,,,,,,,,,,0.0026248399009687826
3,26.0,FeNi_DAC11_P2b_010,FeNi_DAC11_P2,0.04085993994444589,23.0,0.8602549999999999,,,,22.57808507159736,2.8263701322151,4.030790111683573e-05,,,,,,,,,,,,,,,,0.002987107508702101
3,29.0,FeNi_DAC11_P3a_015,FeNi_DAC11_P3,0.06469307487528418,22.0,0.8602549999999999,,,,,,,,,,20.585962457192462,2.453560788734064,3.9486341743575717,1.6093484182207305,0.00012951056449061026,0.00038663272170410076,,,,,,,0.0034696779314969052
3,29.0,FeNi_DAC11_P3b_014,FeNi_DAC11_P3,0.056277951008931085,22.0,0.8602549999999999,,,,,,,,,,20.58833829575456,2.454078128306296,3.947425063796975,1.6085164601182953,0.0001659188554987606,0.0003893437502535109,,,,,,,0.002967574218959921
3,29.0,FeNi_DAC11_P4a_017,FeNi_DAC11_P4,0.0586620670480445,22.0,0.8602549999999999,,,,,,,,,,20.215697999804632,2.4379137271115,3.927547479865837,1.6110280836390758,0.00020127524355875482,0.0008670097664721674,,,,,,,0.003039619334183021
3,29.0,FeNi_DAC11_P4b_016,FeNi_DAC11_P4,0.0815685621940935,22.0,0.8602549999999999,,,,,,,,,,20.206254979017785,2.438974431179512,3.9222990467922094,1.6081755497926022,0.00020084242493290715,0.0007022197120962776,,,,,,,0.0037815555397776304
3,29.0,FeNi_DAC11_P5a_021,FeNi_DAC11_P5,0.05467897109288418,22.0,0.8602549999999999,,,,,,,,,,19.02259099976793,2.3965839646163007,3.824315734633246,1.595736177449359,0.00029477702969181127,0.0015180251423739187,,,,,,,0.002789295300916587
3,29.0,FeNi_DAC11_P5b_020,FeNi_DAC11_P5,0.041796492919004544,22.0,0.8602549999999999,,,,,,,,,,19.154455061769053,2.400780531030509,3.8373750557074415,1.5983864439538291,0.00037522673113632985,0.0020341462340614327,,,,,,,0.00210832573123809
3,29.0,FeNi_DAC11_P6a_023,FeNi_DAC11_P6,0.034374774326832544,22.0,0.8602549999999999,,,,,,,,,,18.73263186692113,2.3886853436716504,3.790969384048189,1.5870526413583996,0.0002083774327834672,0.0011961937442117627,,,,,,,0.0017008147945046295
3,29.0,FeNi_DAC11_P6b_022,FeNi_DAC11_P6,0.03332674730399244,22.0,0.8602549999999999,,,,,,,,,,18.71591796690768,2.38920063935338,3.78595333568748,1.5846108833756725,0.0001947825738555396,0.0011192562216276619,,,,,,,0.0016591231526989904
3,29.0,FeNi_DAC11_P7a_027,FeNi_DAC11_P7,0.04311475599275946,22.0,0.8602549999999999,,,,,,,,,,18.054458381188237,2.3582415280452595,3.7486704861798135,1.5896041357931119,0.0002137523009325654,0.0013215356904547216,,,,,,,0.0020847517398422345
3,29.0,FeNi_DAC11_P7b_026,FeNi_DAC11_P7,0.04660828426131142,22.0,0.8602549999999999,,,,,,,,,,18.076956474852377,2.3598452142273922,3.7482421911640342,1.5883423915119794,0.0001480015596960975,0.000907764598943601,,,,,,,0.0023700176254013022
4,30.0,FeNi_DAC11_P8a_030,FeNi_DAC11_P8,0.04402366908197655,22.0,0.8602549999999999,,,,,,,,,,17.610735518373254,2.341631128192056,3.708599177835029,1.5837674573016085,0.00012100819103906756,0.0007418349512044884,,,,,,,0.002006154968217876
4,30.0,FeNi_DAC11_P8b_029,FeNi_DAC11_P8,0.045551994621118086,22.0,0.8602549999999999,,,,,,,,,,17.597589177391104,2.3412930302509944,3.706901093335206,1.5832708872574632,0.00012089008868515732,0.0007322198895602784,,,,,,,0.0020762951378712727
4,30.0,FeNi_DAC11_P9a_034,FeNi_DAC11_P9,0.04065365403644965,22.0,0.8602549999999999,,,,,,,,,,17.339592399230515,2.3287542744784515,3.691993455417794,1.5853941722746399,0.00010656585927224341,0.0007069482666549942,,,,,,,0.0018448042831379864
4,30.0,FeNi_DAC11_P9b_033,FeNi_DAC11_P9,0.06392267918008758,22.0,0.8602549999999999,,,,,,,,,,17.324186517165028,2.3311423640907774,3.6811594151827696,1.5791225245990257,0.00018389231590626144,0.001131002331070795,,,,,,,0.002816068230944752
3,26.0,FeNi_DAC14_P1a_003,FeNi_DAC14_P1,0.10388120324127773,23.0,0.8602549999999999,,,,23.37504798352294,2.859241488889017,4.15083322714589e-05,,,,,,,,,,,,,,,,0.004554329318509608
3,26.0,FeNi_DAC14_P1b_002,FeNi_DAC14_P1,0.08636072522461521,23.0,0.8602549999999999,,,,23.375340706966405,2.8592534241731884,4.1288038379763175e-05,,,,,,,,,,,,,,,,0.004958997324520255
3,26.0,FeNi_DAC14_P2a_005,FeNi_DAC14_P2,0.11381810262741465,23.0,0.8602549999999999,,,,22.97803880746475,2.8429615508833015,4.281835548167576e-05,,,,,,,,,,,,,,,,0.00480831198528628
3,26.0,FeNi_DAC14_P2b_004,FeNi_DAC14_P2,0.1113701773806882,23.0,0.8602549999999999,,,,22.97982871433457,2.8430353678051903,4.0545098598432776e-05,,,,,,,,,,,,,,,,0.004786204656816317
3,27.0,FeNiSi_Ambient_021,FeNiSi_Ambient,0.7915013346244615,22.0,0.8602549999999999,,,,,,,23.333899116200172,2.8575627236363013,8.902213135275135e-05,,,,,,,,,,,,,0.05717965173278752
3,29.0,FeNiSi_DAC13_P1a_021,FeNiSi_DAC13_P1,0.08213066502407583,22.0,0.8602549999999999,,,,,,,,,,,,,,,,19.95217438115197,2.432495964385597,3.893635951909757,1.6006751949096107,0.00024114054369299464,0.0020194349495476125,0.002517187680078371
3,29.0,FeNiSi_DAC13_P1b_020,FeNiSi_DAC13_P1,0.08285723058672333,22.0,0.8602549999999999,,,,,,,,,,,,,,,,19.85078269894521,2.4311421371886484,3.8781651751808286,1.5952029771757834,0.0002640837508607662,0.0023936294683926363,0.0025542992551575825
3,28.0,FeNiSi_DAC13_P2a_032,FeNiSi_DAC13_P2,0.06433318332352518,22.0,0.8602549999999999,,,,,,,,,,,,,,,,19.375881897637946,2.4118376013843714,3.8462253293146436,1.5947281554558017,0.0003702373005110712,0.0019301339915222984,0.0023225410013106643
4,28.5,FeNiSi_DAC13_P2b_031,FeNiSi_DAC13_P2,0.06933353910017256,22.0,0.8602549999999999,,,,,,,,,,,,,,,,19.234872299186524,2.403350508574324,3.8452488272778838,1.5999534040329804,0.0005859950459753928,0.003564949023174789,0.002117325056001435
3,28.5,FeNiSi_DAC13_P3a_008,FeNiSi_DAC13_P3,0.06534084150199247,23.0,0.8602549999999999,,,,,,,,,,,,,,,,19.18594315380884,2.3725391231229285,3.935734160877837,1.6588700782717989,0.0005209757948112649,0.003239020049920616,0.0018740931000095805
3,28.5,FeNiSi_DAC13_P3b_004,FeNiSi_DAC13_P3,0.05813216096594988,23.0,0.8602549999999999,,,,,,,,,,,,,,,,18.986170951326123,2.384651355978912,3.8552892721350007,1.6167098232070003,0.0006126326372741241,0.0037015267987968226,0.0016879410211766536
3,28.5,FeNiSi_DAC13_P4a_017,FeNiSi_DAC13_P4,0.049583346557650135,23.0,0.8602549999999999,,,,,,,,,,,,,,,,18.4427947890842,2.36788262497529,3.7981819074204237,1.6040414619200392,0.00040610970472306466,0.0024294703776768928,0.0014587410302468065
3,28.5,FeNiSi_DAC13_P4b_016,FeNiSi_DAC13_P4,0.04905024759482895,23.0,0.8602549999999999,,,,,,,,,,,,,,,,18.351168348182007,2.3633191904223416,3.7939213598619133,1.6053359932239677,0.0005576365605732952,0.003484133313662509,0.0014196842614621536
3,28.8,FeNiSi_DAC13_P5a_023,FeNiSi_DAC13_P5,0.0642020861087767,23.0,0.8602549999999999,,,,,,,,,,,,,,,,17.86175263443893,2.3477144185889767,3.741992428942232,1.5938873992992917,0.0003745036711200676,0.002210841482772913,0.0014534370927274645
3,28.8,FeNiSi_DAC13_P5b_022,FeNiSi_DAC13_P5,0.05849599868065879,23.0,0.8602549999999999,,,,,,,,,,,,,,,,17.795667663509604,2.344754581999429,3.737565983817496,1.5940115918785762,0.00040632871171892405,0.00238961110350652,0.001412150115375595
3,28.8,FeNiSi_DAC13_P6a_026,FeNiSi_DAC13_P6,0.055634699056132726,23.0,0.8602549999999999,,,,,,,,,,,,,,,,17.25786203421817,2.330683564129813,3.6685102254819233,1.5740061336261246,0.0005428017041430067,0.0026134178483702944,0.0013246738804795894
3,26.0,FeNiSi_DAC14_P1a_004,FeNiSi_DAC14_P1,0.08160369495868583,24.0,0.8602549999999999,,,,,,,22.47752258154955,2.8221676818377284,7.06490753505411e-05,,,,,,,,,,,,,0.002642219542943589
3,26.0,FeNiSi_DAC14_P1b_002,FeNiSi_DAC14_P1,0.06082916372084851,24.0,0.8602549999999999,,,,,,,22.433726670274712,2.820333556703108,7.376663242990639e-05,,,,,,,,,,,,,0.0031698424868243785
3,26.0,FeNiSi_DAC14_P2a_006,FeNiSi_DAC14_P2,0.06777754981160546,24.0,0.8602549999999999,,,,,,,22.36003623913875,2.8172420867760515,7.797803238881711e-05,,,,,,,,,,,,,0.002993373395669865
3,26.0,FeNiSi_DAC14_P2b_005,FeNiSi_DAC14_P2,0.06471795937254275,24.0,0.8602549999999999,,,,,,,22.281753429991245,2.8139505074431788,6.782591155648669e-05,,,,,,,,,,,,,0.002854279496699378
3,26.0,FeNiSi_DAC14_P3a_016,FeNiSi_DAC14_P3,0.05829264631565904,24.0,0.8602549999999999,,,,,,,22.975406783984194,2.842852997562148,7.112567327218298e-05,,,,,,,,,,,,,0.0027134108900435873
3,26.0,FeNiSi_DAC14_P3b_015,FeNiSi_DAC14_P3,0.06311441495874702,24.0,0.8602549999999999,,,,,,,22.96069718805469,2.842246172668996,7.084155621378192e-05,,,,,,,,,,,,,0.00278763148756876
3,26.0,FeNiSi_DAC14_P4b_028,FeNiSi_Ambient,0.06240691272880091,24.0,0.8602549999999999,,,,,,,23.423053687099205,2.8611975068653415,6.330561678741727e-05,,,,,,,,,,,,,0.002523337921684773
3,26.0,FeNiSi_DAC15_P1a_006,FeNiSi_DAC15_P1,0.15445274056968508,23.8,0.8602549999999999,,,,,,,22.532089566022485,2.8244495574542285,0.00010718851464427559,,,,,,,,,,,,,0.005014394674033832
3,26.0,FeNiSi_DAC15_P1b_005,FeNiSi_DAC15_P1,0.15851099221426418,24.0,0.8602549999999999,,,,,,,22.51983766672101,2.8239375299962988,9.35432224382134e-05,,,,,,,,,,,,,0.0049529047333927035

File: 010_XRDAnalysis/Results/XRD_results_all_bccFe.csv
File name,wR,Red. chi^2,Start,End,Wavelength,Bg num,a,V,NRIXS exp,da,P
Fe_Ambient_020,0.02923522434830266,0.40627211299153343,23,26,0.8602549999999999,3,2.8625398460019413,23.456036137472505,Fe_Ambient,1.0798631076581516e-05,0.4896824100243428

File: 010_XRDAnalysis/Results/XRD_results_all_bccFeNi.csv
File name,wR,Red. chi^2,Start,End,Wavelength,Bg num,a,V,NRIXS exp,da,P
FeNi_Ambient_010,0.033951023456002344,1.4546098689998757,23,26,0.8602549999999999,3,2.879004414703412,23.86310721484345,FeNi_Ambient,2.5771399057010284e-05,-1.3662119754628637
FeNi_Ambient_019,0.003402271130355841,0.11551767892616105,22,26,0.8602549999999999,3,2.8683509040925865,23.599176096319976,FeNi_Ambient,3.6479955179272274e-05,0.22360985917273465
FeNi_DAC11_P1a_006,0.004113386199571617,0.0567180182803262,23,26,0.8602549999999999,3,2.848826331321622,23.120537404472227,FeNi_DAC11_P1,6.674463040834014e-05,3.464054776961796
FeNi_DAC11_P1b_003,0.003043200377642405,0.052157060602287315,23,26,0.8602549999999999,3,2.8458340104006297,23.047758565397526,FeNi_DAC11_P1,5.9322856011974024e-05,4.000331922109409
FeNi_DAC11_P1b_004,0.0033701131472374016,0.04808974168766828,23,26,0.8602549999999999,3,2.8442068047125533,23.00824606691158,FeNi_DAC11_P1,5.657951300931959e-05,4.296572629258717
FeNi_DAC11_P1b_005,0.004506068619320758,0.06064987091536767,23,26,0.8602549999999999,3,2.8494137591118465,23.13484271340659,FeNi_DAC11_P1,7.03952112937154e-05,3.3600568026360618
FeNi_DAC11_P2a_011,0.0026452982514716407,0.04200641251723631,23,26,0.8602549999999999,3,2.823220683936268,22.5026922881423,FeNi_DAC11_P2,4.1711247556444136e-05,8.422312932517539
FeNi_DAC11_P2a_012,0.0029897837595192424,0.04173735957451041,23,26,0.8602549999999999,3,2.8220028809049125,22.47358507591933,FeNi_DAC11_P2,4.966961030490282e-05,8.679858939381514
FeNi_DAC11_P2b_009,0.0026248399009687826,0.04077318076794875,23,26,0.8602549999999999,3,2.8278720762623,22.61409844832062,FeNi_DAC11_P2,3.7303742651031375e-05,7.45745457822413
FeNi_DAC11_P2b_010,0.002987107508702101,0.04085993994444589,23,26,0.8602549999999999,3,2.8263701322151,22.57808507159736,FeNi_DAC11_P2,4.030790111683573e-05,7.765770404735577
FeNi_DAC14_P1a_003,0.004554329318509608,0.10388120324127773,23,26,0.8602549999999999,3,2.859241488889017,23.37504798352294,FeNi_DAC14_P1,4.15083322714589e-05,1.680974990254452
FeNi_DAC14_P1b_002,0.004958997324520255,0.08636072522461521,23,26,0.8602549999999999,3,2.8592534241731884,23.375340706966405,FeNi_DAC14_P1,4.1288038379763175e-05,1.6790043183953318
FeNi_DAC14_P2a_005,0.00480831198528628,0.11381810262741465,23,26,0.8602549999999999,3,2.8429615508833015,22.97803880746475,FeNi_DAC14_P2,4.281835548167576e-05,4.525496931355926
FeNi_DAC14_P2b_004,0.004786204656816317,0.1113701773806882,23,26,0.8602549999999999,3,2.8430353678051903,22.97982871433457,FeNi_DAC14_P2,4.0545098598432776e-05,4.511872685500672

File: 010_XRDAnalysis/Results/XRD_results_all_bccFeNiSi.csv
File name,wR,Red. chi^2,Start,End,Wavelength,Bg num,a,V,NRIXS exp,da,P
FeNiSi_Ambient_021,0.05717965173278752,0.7915013346244615,22.0,27,0.8602549999999999,3,2.8575627236363013,23.333899116200172,FeNiSi_Ambient,8.902213135275135e-05,0.3425172390208551
FeNiSi_DAC14_P1a_004,0.002642219542943589,0.08160369495868583,24.0,26,0.8602549999999999,3,2.8221676818377284,22.47752258154955,FeNiSi_DAC14_P1,7.06490753505411e-05,6.889702648182258
FeNiSi_DAC14_P1b_002,0.0031698424868243785,0.06082916372084851,24.0,26,0.8602549999999999,3,2.820333556703108,22.433726670274712,FeNiSi_DAC14_P1,7.376663242990639e-05,7.269059329917446
FeNiSi_DAC14_P2a_006,0.002993373395669865,0.06777754981160546,24.0,26,0.8602549999999999,3,2.8172420867760515,22.36003623913875,FeNiSi_DAC14_P2,7.797803238881711e-05,7.918004412381658
FeNiSi_DAC14_P2b_005,0.002854279496699378,0.06471795937254275,24.0,26,0.8602549999999999,3,2.8139505074431788,22.281753429991245,FeNiSi_DAC14_P2,6.782591155648669e-05,8.622276346597559
FeNiSi_DAC14_P3a_016,0.0027134108900435873,0.05829264631565904,24.0,26,0.8602549999999999,3,2.842852997562148,22.975406783984194,FeNiSi_DAC14_P3,7.112567327218298e-05,2.891181758186103
FeNiSi_DAC14_P3b_015,0.00278763148756876,0.06311441495874702,24.0,26,0.8602549999999999,3,2.842246172668996,22.96069718805469,FeNiSi_DAC14_P3,7.084155621378192e-05,3.001414905487312
FeNiSi_DAC14_P4b_028,0.002523337921684773,0.06240691272880091,24.0,26,0.8602549999999999,3,2.8611975068653415,23.423053687099205,FeNiSi_Ambient,6.330561678741727e-05,-0.25182735343035384
FeNiSi_DAC15_P1a_006,0.005014394674033832,0.15445274056968508,23.8,26,0.8602549999999999,3,2.8244495574542285,22.532089566022485,FeNiSi_DAC15_P1,0.00010718851464427559,6.423546607747678
FeNiSi_DAC15_P1b_005,0.0049529047333927035,0.15851099221426418,24.0,26,0.8602549999999999,3,2.8239375299962988,22.51983766672101,FeNiSi_DAC15_P1,9.35432224382134e-05,6.527589469663122

File: 010_XRDAnalysis/Results/XRD_results_bccFeNi.csv
NRIXS exp,a,da,V range,P range,V,dV,rho,drho,P,dP
FeNi_Ambient,2.87368,0.00089,0.264,1.59,23.731,0.022,7.991,0.007,0.0,0.0
FeNi_DAC11_P1,2.84707,0.00127,0.127,0.94,23.078,0.031,8.217,0.011,3.78,0.05
FeNi_DAC11_P2,2.82487,0.00085,0.141,1.22,22.542,0.02,8.412,0.008,8.08,0.03
FeNi_DAC14_P1,2.85925,0.00117,0.0,0.0,23.375,0.029,8.113,0.01,1.68,0.04
FeNi_DAC14_P2,2.843,0.00118,0.002,0.01,22.979,0.029,8.252,0.01,4.52,0.05

File: 010_XRDAnalysis/Results/XRD_results_hcpFeNi.csv
NRIXS exp,a,da,c,dc,V range,P range,V,dV,rho,drho,P,dP
FeNi_DAC11_P14,2.29882,0.00103,3.65436,0.00896,0.0,0.0,16.724,0.044,11.339,0.03,104.1,2.66
FeNi_DAC11_P3,2.45382,0.00084,3.94803,0.00219,0.002,0.03,20.587,0.018,9.211,0.008,17.96,0.06
FeNi_DAC11_P4,2.43844,0.00114,3.92492,0.00446,0.009,0.13,20.211,0.03,9.383,0.014,22.79,0.17
FeNi_DAC11_P5,2.39868,0.00191,3.83085,0.01015,0.132,2.46,19.088,0.059,9.934,0.031,40.74,1.23
FeNi_DAC11_P6,2.38894,0.00114,3.78846,0.00655,0.017,0.35,18.724,0.037,10.128,0.02,47.92,0.6
FeNi_DAC11_P7,2.35904,0.00104,3.74846,0.00641,0.022,0.56,18.066,0.035,10.497,0.02,62.96,0.78
FeNi_DAC11_P8,2.34146,0.00068,3.70775,0.00417,0.013,0.38,17.604,0.022,10.772,0.014,75.34,0.43
FeNi_DAC11_P9,2.32995,0.00085,3.68658,0.00534,0.015,0.48,17.332,0.028,10.941,0.018,83.46,0.78

File: 010_XRDAnalysis/Results/XRD_results_hcpFeNiSi.csv
NRIXS exp,a,da,c,dc,V range,P range,V,dV,rho,drho,P,dP
FeNiSi_DAC13_P1,2.43182,0.00072,3.8859,0.00626,0.101,1.43,19.901,0.034,9.05,0.016,27.89,0.25
FeNiSi_DAC13_P2,2.40759,0.00139,3.84574,0.00811,0.141,2.39,19.305,0.046,9.329,0.022,37.13,0.63
FeNiSi_DAC13_P3,2.3786,0.00161,3.89551,0.00984,0.2,3.63,19.087,0.055,9.436,0.027,40.97,0.99
FeNiSi_DAC13_P4,2.3656,0.00138,3.79605,0.0085,0.092,2.06,18.397,0.046,9.79,0.025,54.92,1.09
FeNiSi_DAC13_P5,2.34623,0.00111,3.73978,0.00651,0.066,1.77,17.829,0.035,10.102,0.02,68.87,0.9
FeNiSi_DAC13_P6,2.33068,0.00217,3.66851,0.01045,0.0,0.0,17.258,0.059,10.436,0.036,85.61,3.54
