Repository: r-a-morrison/fe_alloy_sound_velocities

# Fe Alloy Sound Velocities
by Rachel Morrison

This is a repository of my graduate research on iron-nickel sound velocities at extreme pressures. This research contributes to our understanding of the thermodynamics of the inner core of the Earth. 

Morrison, R. A., et al., High pressure thermoelasticity and sound velocities of Fe-Ni-Si alloys (2019), *Physics of the Earth and Planetary Interiors*, Volume 294, [https://doi.org/10.1016/j.pepi.2019.05.011](https://doi.org/10.1016/j.pepi.2019.05.011).

Extensive supplementary information is also available at the above link.

Note: A word of caution. Binary files (.pdf, .ai, etc.) are included for completeness. Normally these should be left out of version control so git doesn't mess these up in merge conflicts. Use at your own risk.

## Abstract
The Earth's iron-dominant core is known to contain nickel from cosmochemical analysis and some amount of light elements from geophysical constraints on density and seismic wave velocities. Although there have been several studies to constrain thermoelastic properties of iron-alloys, there has been no systematic study on the effects of nickel and light elements on properties of iron using the same experimental methods and data analysis approach.

We conducted nuclear resonant inelastic X-ray scattering and X-ray diffraction experiments on body-centered cubic and hexagonal close-packed (hcp) Fe0.91Ni0.09 and Fe0.8Ni0.1Si0.1 up to 104 GPa and 86 GPa, respectively, and compare to similar measurements conducted on hcp-Fe up to 171 GPa. Specifically, we determine the Debye sound velocity from the low-energy transfer region of the (partial) phonon density of states (DOS) using the equation of state determined for each material and a new approach which utilizes information criteria and probability distributions. Nickel decreases the shear velocity of iron, while 10 at% Si has little to no effect on the shear velocity of Fe0.91Ni0.09. We observe that the shape of the phonon DOS of these alloys remains similar with increasing pressure.

In the measured compression range, we therefore apply a generalized scaling law to describe the volume dependence of the phonon DOS and find that the vibrational Grüneisen parameters of hcp-Fe0.91Ni0.09 are nearly indistinguishable from those hcp-Fe and those for Fe0.8Ni0.1Si0.1 trend lower. From the vibrational free energy, we constrain the harmonic vibrational component of thermal pressure, which shows a significant positive deviation from theoretical calculations of hcp-Fe at pressures and temperatures of Earth's core. Collectively, our results demonstrate that the effects of nickel should be considered when modeling iron-rich planetary cores.

File: 015_BulkModulusDet/Results_rounded/bccFeNi.csv
Index,a,da,V,dV,rho,drho,P,dP,KT,dKT,KTprime,dKTprime
FeNi_Ambient,2.874,0.001,23.73,0.02,7.99,0.01,0,0,147,3,6.4,0.6
FeNi_DAC11_P1,2.847,0.001,23.08,0.03,8.22,0.01,3.8,0.1,171,1,6.1,0.6
FeNi_DAC11_P2,2.825,0.001,22.54,0.02,8.41,0.01,8.1,0.1,196,2,5.9,0.5
FeNi_DAC14_P1,2.859,0.001,23.38,0.03,8.11,0.01,1.7,0.1,158,2,6.3,0.6
FeNi_DAC14_P2,2.843,0.001,22.98,0.03,8.25,0.01,4.5,0.1,175,1,6.1,0.5

File: 015_BulkModulusDet/Results_rounded/hcpFeNi.csv
Index,a,da,c,dc,V,dV,rho,drho,P,dP,KT,dKT,KTprime,dKTprime,KS,dKS
FeNi_DAC11_P3,2.454,0.001,3.948,0.002,20.59,0.02,9.21,0.01,18,0.1,251,2,4.88,0.07,254,3
FeNi_DAC11_P4,2.438,0.001,3.925,0.004,20.21,0.03,9.38,0.01,22.8,0.2,274,2,4.77,0.07,278,2
FeNi_DAC11_P5,2.399,0.002,3.831,0.01,19.09,0.06,9.93,0.03,41,1,357,1,4.46,0.06,360,1
FeNi_DAC11_P6,2.389,0.001,3.788,0.007,18.72,0.04,10.13,0.02,48,1,388,1,4.37,0.06,391,1
FeNi_DAC11_P7,2.359,0.001,3.748,0.006,18.07,0.04,10.5,0.02,63,1,453,1,4.22,0.06,456,1
FeNi_DAC11_P8,2.341,0.001,3.708,0.004,17.6,0.02,10.77,0.01,75,1,504,2,4.12,0.05,507,2
FeNi_DAC11_P9,2.33,0.001,3.687,0.005,17.33,0.03,10.94,0.02,83,1,538,2,4.06,0.05,541,2
FeNi_DAC11_P14,2.299,0.001,3.654,0.009,16.72,0.04,11.34,0.03,104,3,620,3,3.94,0.05,623,3

File: 015_BulkModulusDet/Results_rounded/hcpFeNiSi.csv
Index,a,da,c,dc,V,dV,rho,drho,P,dP,KT,dKT,KTprime,dKTprime,KS,dKS
FeNiSi_DAC13_P1,2.432,0.001,3.886,0.006,19.9,0.03,9.05,0.02,27.9,0.3,281,2,5.12,0.06,284,3
FeNiSi_DAC13_P2,2.408,0.001,3.846,0.008,19.31,0.05,9.33,0.02,37.1,0.6,327,2,4.94,0.06,330,2
FeNiSi_DAC13_P3,2.379,0.002,3.896,0.01,19.09,0.06,9.44,0.03,41,1,347,2,4.88,0.06,350,2
FeNiSi_DAC13_P4,2.366,0.001,3.796,0.009,18.4,0.05,9.79,0.03,54.9,1,413,1,4.7,0.06,416,1
FeNiSi_DAC13_P5,2.346,0.001,3.74,0.007,17.83,0.04,10.1,0.02,68.9,1,478,1,4.56,0.06,480,1
FeNiSi_DAC13_P6,2.331,0.002,3.669,0.01,17.26,0.06,10.44,0.04,85.6,3,553,2,4.43,0.05,555,2
