Repository: r-a-morrison/fe_alloy_sound_velocities

# Fe Alloy Sound Velocities
by Rachel Morrison

This is a repository of my graduate research on iron-nickel sound velocities at extreme pressures. This research contributes to our understanding of the thermodynamics of the inner core of the Earth. 

Morrison, R. A., et al., High pressure thermoelasticity and sound velocities of Fe-Ni-Si alloys (2019), *Physics of the Earth and Planetary Interiors*, Volume 294, [https://doi.org/10.1016/j.pepi.2019.05.011](https://doi.org/10.1016/j.pepi.2019.05.011).

Extensive supplementary information is also available at the above link.

Note: A word of caution. Binary files (.pdf, .ai, etc.) are included for completeness. Normally these should be left out of version control so git doesn't mess these up in merge conflicts. Use at your own risk.

## Abstract
The Earth's iron-dominant core is known to contain nickel from cosmochemical analysis and some amount of light elements from geophysical constraints on density and seismic wave velocities. Although there have been several studies to constrain thermoelastic properties of iron-alloys, there has been no systematic study on the effects of nickel and light elements on properties of iron using the same experimental methods and data analysis approach.

We conducted nuclear resonant inelastic X-ray scattering and X-ray diffraction experiments on body-centered cubic and hexagonal close-packed (hcp) Fe0.91Ni0.09 and Fe0.8Ni0.1Si0.1 up to 104 GPa and 86 GPa, respectively, and compare to similar measurements conducted on hcp-Fe up to 171 GPa. Specifically, we determine the Debye sound velocity from the low-energy transfer region of the (partial) phonon density of states (DOS) using the equation of state determined for each material and a new approach which utilizes information criteria and probability distributions. Nickel decreases the shear velocity of iron, while 10 at% Si has little to no effect on the shear velocity of Fe0.91Ni0.09. We observe that the shape of the phonon DOS of these alloys remains similar with increasing pressure.

In the measured compression range, we therefore apply a generalized scaling law to describe the volume dependence of the phonon DOS and find that the vibrational Grüneisen parameters of hcp-Fe0.91Ni0.09 are nearly indistinguishable from those hcp-Fe and those for Fe0.8Ni0.1Si0.1 trend lower. From the vibrational free energy, we constrain the harmonic vibrational component of thermal pressure, which shows a significant positive deviation from theoretical calculations of hcp-Fe at pressures and temperatures of Earth's core. Collectively, our results demonstrate that the effects of nickel should be considered when modeling iron-rich planetary cores.

File: 015_BulkModulusDet/Results/bccFeNi.csv
Index,a,da,V,dV,rho,drho,P,dP,KT,dKT,KTprime,dKTprime
FeNi_Ambient,2.87368,0.00089,23.731,0.022,7.991,0.007,0.0,0.0,146.7,3.1,6.42,0.6
FeNi_DAC11_P1,2.84707,0.00127,23.078,0.031,8.217,0.011,3.78,0.05,170.5,1.2,6.13,0.55
FeNi_DAC11_P2,2.82487,0.00085,22.542,0.02,8.412,0.008,8.08,0.03,196.3,1.7,5.88,0.51
FeNi_DAC14_P1,2.85925,0.00117,23.375,0.029,8.113,0.01,1.68,0.04,157.5,2.1,6.28,0.57
FeNi_DAC14_P2,2.843,0.00118,22.979,0.029,8.252,0.01,4.52,0.05,174.8,1.0,6.08,0.54

File: 015_BulkModulusDet/Results/hcpFeNi.csv
Index,a,da,c,dc,V,dV,rho,drho,P,dP,KT,dKT,KTprime,dKTprime,KS,dKS
FeNi_DAC11_P14,2.29882,0.00103,3.65436,0.00896,16.724,0.044,11.339,0.03,104.1,2.66,620.1,2.9,3.94,0.05,622.6,3
FeNi_DAC11_P3,2.45382,0.00084,3.94803,0.00219,20.587,0.018,9.211,0.008,17.96,0.06,251,2.4,4.88,0.07,254.4,2.6
FeNi_DAC11_P4,2.43844,0.00114,3.92492,0.00446,20.211,0.03,9.383,0.014,22.79,0.17,274.1,2.1,4.77,0.07,277.5,2.3
FeNi_DAC11_P5,2.39868,0.00191,3.83085,0.01015,19.088,0.059,9.934,0.031,40.74,1.23,356.5,1.2,4.46,0.06,359.6,1.3
FeNi_DAC11_P6,2.38894,0.00114,3.78846,0.00655,18.724,0.037,10.128,0.02,47.92,0.6,388.3,1,4.37,0.06,391.3,1.1
FeNi_DAC11_P7,2.35904,0.00104,3.74846,0.00641,18.066,0.035,10.497,0.02,62.96,0.78,453.1,1,4.22,0.06,455.9,1.1
FeNi_DAC11_P8,2.34146,0.00068,3.70775,0.00417,17.604,0.022,10.772,0.014,75.34,0.43,504.3,1.5,4.12,0.05,507,1.5
FeNi_DAC11_P9,2.32995,0.00085,3.68658,0.00534,17.332,0.028,10.941,0.018,83.46,0.78,537.8,1.9,4.06,0.05,540.5,1.9

File: 015_BulkModulusDet/Results/hcpFe_Murphy.csv
Index,a,da,c,dc,V,dV,rho,drho,P,dP,KT,dKT,KTprime,dKTprime,KS,dKS
Fe_Murphy_P1,2.424,0.002,3.854,0.001,19.66,0.07,9.61,0.03,30,2,308.5,2.5,4.49,0.05,311.8,2.6
Fe_Murphy_P2,2.404,0.001,3.784,0.002,19.3,0.03,9.8,0.01,36,2,335.1,2.2,4.39,0.05,338.3,2.4
Fe_Murphy_P3,2.373,0.002,3.739,0.001,18.47,0.03,10.25,0.01,53,2,408,1.5,4.19,0.05,410.9,1.6
Fe_Murphy_P4,2.344,0.001,3.709,0.001,17.8,0.03,10.63,0.01,69,3,473.8,1.1,4.04,0.05,476.6,1.1
Fe_Murphy_P5,2.335,0.001,3.686,0.001,17.5,0.07,10.8,0.02,77,3,505.9,1.1,3.98,0.05,508.6,1.1
Fe_Murphy_P6,2.314,0.001,3.639,0.001,17.1,0.07,11.06,0.02,90,3,557.1,1.2,3.9,0.05,559.7,1.2
Fe_Murphy_P7,2.296,0.001,3.643,0.001,16.61,0.07,11.38,0.05,106,3,618.7,1.7,3.81,0.04,621.2,1.7
Fe_Murphy_P8,2.269,0.001,3.605,0.001,16.24,0.07,11.64,0.02,121,3,675.4,2.3,3.74,0.04,677.8,2.3
Fe_Murphy_P9,2.262,0.001,3.577,0.002,15.97,0.07,11.84,0.02,133,4,720,2.7,3.69,0.04,722.3,2.8
Fe_Murphy_P10,2.244,0.001,3.547,0.002,15.61,0.07,12.13,0.03,151,5,785.8,3.5,3.63,0.04,788.1,3.7
Fe_Murphy_P11,2.225,0.001,3.866,0.002,15.21,0.07,12.43,0.03,171,5,857.7,4.3,3.56,0.04,859.9,4.6
