Repository: r-a-morrison/fe_alloy_sound_velocities

# Fe Alloy Sound Velocities
by Rachel Morrison

This is a repository of my graduate research on iron-nickel sound velocities at extreme pressures. This research contributes to our understanding of the thermodynamics of the inner core of the Earth. 

Morrison, R. A., et al., High pressure thermoelasticity and sound velocities of Fe-Ni-Si alloys (2019), *Physics of the Earth and Planetary Interiors*, Volume 294, [https://doi.org/10.1016/j.pepi.2019.05.011](https://doi.org/10.1016/j.pepi.2019.05.011).

Extensive supplementary information is also available at the above link.

Note: A word of caution. Binary files (.pdf, .ai, etc.) are included for completeness. Normally these should be left out of version control so git doesn't mess these up in merge conflicts. Use at your own risk.

## Abstract
The Earth's iron-dominant core is known to contain nickel from cosmochemical analysis and some amount of light elements from geophysical constraints on density and seismic wave velocities. Although there have been several studies to constrain thermoelastic properties of iron-alloys, there has been no systematic study on the effects of nickel and light elements on properties of iron using the same experimental methods and data analysis approach.

We conducted nuclear resonant inelastic X-ray scattering and X-ray diffraction experiments on body-centered cubic and hexagonal close-packed (hcp) Fe0.91Ni0.09 and Fe0.8Ni0.1Si0.1 up to 104 GPa and 86 GPa, respectively, and compare to similar measurements conducted on hcp-Fe up to 171 GPa. Specifically, we determine the Debye sound velocity from the low-energy transfer region of the (partial) phonon density of states (DOS) using the equation of state determined for each material and a new approach which utilizes information criteria and probability distributions. Nickel decreases the shear velocity of iron, while 10 at% Si has little to no effect on the shear velocity of Fe0.91Ni0.09. We observe that the shape of the phonon DOS of these alloys remains similar with increasing pressure.

In the measured compression range, we therefore apply a generalized scaling law to describe the volume dependence of the phonon DOS and find that the vibrational Grüneisen parameters of hcp-Fe0.91Ni0.09 are nearly indistinguishable from those hcp-Fe and those for Fe0.8Ni0.1Si0.1 trend lower. From the vibrational free energy, we constrain the harmonic vibrational component of thermal pressure, which shows a significant positive deviation from theoretical calculations of hcp-Fe at pressures and temperatures of Earth's core. Collectively, our results demonstrate that the effects of nickel should be considered when modeling iron-rich planetary cores.

File: 015_BulkModulusDet/hcpFeNiSi/fromData/Output/hcpFeNiSi_smv.dat (part 1 of 2)
  0.00000E+00  4.08833E+00  7.02054E-02
  1.00000E-01  4.09671E+00  6.98336E-02
  2.00000E-01  4.10506E+00  6.94456E-02
  3.00000E-01  4.11337E+00  6.90619E-02
  4.00000E-01  4.12165E+00  6.86825E-02
  5.00000E-01  4.12989E+00  6.83073E-02
  6.00000E-01  4.13809E+00  6.79363E-02
  7.00000E-01  4.14625E+00  6.75693E-02
  8.00000E-01  4.15438E+00  6.72063E-02
  9.00000E-01  4.16247E+00  6.68472E-02
  1.00000E+00  4.17052E+00  6.64919E-02
  1.10000E+00  4.17854E+00  6.61404E-02
  1.20000E+00  4.18653E+00  6.57926E-02
  1.30000E+00  4.19448E+00  6.54485E-02
  1.40000E+00  4.20239E+00  6.51078E-02
  1.50000E+00  4.21027E+00  6.47707E-02
  1.60000E+00  4.21812E+00  6.44371E-02
  1.70000E+00  4.22594E+00  6.41068E-02
  1.80000E+00  4.23372E+00  6.37798E-02
  1.90000E+00  4.24147E+00  6.34561E-02
  2.00000E+00  4.24919E+00  6.31356E-02
  2.10000E+00  4.25688E+00  6.28182E-02
  2.20000E+00  4.26453E+00  6.25039E-02
  2.30000E+00  4.27215E+00  6.21927E-02
  2.40000E+00  4.27975E+00  6.18845E-02
  2.50000E+00  4.28731E+00  6.15792E-02
  2.60000E+00  4.29484E+00  6.12768E-02
  2.70000E+00  4.30234E+00  6.09772E-02
  2.80000E+00  4.30982E+00  6.06805E-02
  2.90000E+00  4.31726E+00  6.03865E-02
  3.00000E+00  4.32467E+00  6.00952E-02
  3.10000E+00  4.33206E+00  5.98066E-02
  3.20000E+00  4.33942E+00  5.95206E-02
  3.30000E+00  4.34675E+00  5.92371E-02
  3.40000E+00  4.35405E+00  5.89562E-02
  3.50000E+00  4.36132E+00  5.86779E-02
  3.60000E+00  4.36857E+00  5.84019E-02
  3.70000E+00  4.37579E+00  5.81284E-02
  3.80000E+00  4.38298E+00  5.78573E-02
  3.90000E+00  4.39014E+00  5.75886E-02
  4.00000E+00  4.39728E+00  5.73221E-02
  4.10000E+00  4.40440E+00  5.70579E-02
  4.20000E+00  4.41148E+00  5.67960E-02
  4.30000E+00  4.41854E+00  5.65362E-02
  4.40000E+00  4.42558E+00  5.62787E-02
  4.50000E+00  4.43259E+00  5.60233E-02
  4.60000E+00  4.43958E+00  5.57700E-02
  4.70000E+00  4.44654E+00  5.55188E-02
  4.80000E+00  4.45347E+00  5.52697E-02
  4.90000E+00  4.46038E+00  5.50225E-02
  5.00000E+00  4.46727E+00  5.47774E-02
  5.10000E+00  4.47414E+00  5.45342E-02
  5.20000E+00  4.48098E+00  5.42930E-02
  5.30000E+00  4.48779E+00  5.40537E-02
  5.40000E+00  4.49459E+00  5.38162E-02
  5.50000E+00  4.50136E+00  5.35807E-02
  5.60000E+00  4.50810E+00  5.33469E-02
  5.70000E+00  4.51483E+00  5.31150E-02
  5.80000E+00  4.52153E+00  5.28848E-02
  5.90000E+00  4.52821E+00  5.26564E-02
  6.00000E+00  4.53487E+00  5.24297E-02
  6.10000E+00  4.54150E+00  5.22048E-02
  6.20000E+00  4.54812E+00  5.19815E-02
  6.30000E+00  4.55471E+00  5.17599E-02
  6.40000E+00  4.56128E+00  5.15399E-02
  6.50000E+00  4.56783E+00  5.13216E-02
  6.60000E+00  4.57436E+00  5.11048E-02
  6.70000E+00  4.58086E+00  5.08896E-02
  6.80000E+00  4.58735E+00  5.06760E-02
  6.90000E+00  4.59382E+00  5.04640E-02
  7.00000E+00  4.60026E+00  5.02534E-02
  7.10000E+00  4.60669E+00  5.00443E-02
  7.20000E+00  4.61309E+00  4.98367E-02
  7.30000E+00  4.61948E+00  4.96307E-02
  7.40000E+00  4.62584E+00  4.94260E-02
  7.50000E+00  4.63219E+00  4.92227E-02
  7.60000E+00  4.63851E+00  4.90208E-02
  7.70000E+00  4.64482E+00  4.88204E-02
  7.80000E+00  4.65111E+00  4.86213E-02
  7.90000E+00  4.65738E+00  4.84236E-02
  8.00000E+00  4.66363E+00  4.82272E-02
  8.10000E+00  4.66986E+00  4.80321E-02
  8.20000E+00  4.67607E+00  4.78383E-02
  8.30000E+00  4.68226E+00  4.76458E-02
  8.40000E+00  4.68844E+00  4.74546E-02
  8.50000E+00  4.69460E+00  4.72647E-02
  8.60000E+00  4.70074E+00  4.70760E-02
  8.70000E+00  4.70686E+00  4.68885E-02
  8.80000E+00  4.71296E+00  4.67022E-02
  8.90000E+00  4.71904E+00  4.65172E-02
  9.00000E+00  4.72511E+00  4.63333E-02
  9.10000E+00  4.73116E+00  4.61506E-02
  9.20000E+00  4.73720E+00  4.59691E-02
  9.30000E+00  4.74321E+00  4.57887E-02
  9.40000E+00  4.74921E+00  4.56094E-02
  9.50000E+00  4.75519E+00  4.54312E-02
  9.60000E+00  4.76116E+00  4.52542E-02
  9.70000E+00  4.76711E+00  4.50783E-02
  9.80000E+00  4.77304E+00  4.49034E-02
  9.90000E+00  4.77895E+00  4.47296E-02
  1.00000E+01  4.78485E+00  4.45569E-02
  1.01000E+01  4.79073E+00  4.43852E-02
  1.02000E+01  4.79660E+00  4.42146E-02
  1.03000E+01  4.80245E+00  4.40449E-02
  1.04000E+01  4.80828E+00  4.38763E-02
  1.05000E+01  4.81410E+00  4.37087E-02
  1.06000E+01  4.81991E+00  4.35421E-02
  1.07000E+01  4.82569E+00  4.33764E-02
  1.08000E+01  4.83146E+00  4.32118E-02
  1.09000E+01  4.83722E+00  4.30481E-02
  1.10000E+01  4.84296E+00  4.28853E-02
  1.11000E+01  4.84869E+00  4.27235E-02
  1.12000E+01  4.85440E+00  4.25626E-02
  1.13000E+01  4.86009E+00  4.24026E-02
  1.14000E+01  4.86577E+00  4.22436E-02
  1.15000E+01  4.87144E+00  4.20854E-02
  1.16000E+01  4.87709E+00  4.19282E-02
  1.17000E+01  4.88273E+00  4.17717E-02
  1.18000E+01  4.88835E+00  4.16162E-02
  1.19000E+01  4.89396E+00  4.14616E-02
  1.20000E+01  4.89955E+00  4.13078E-02
  1.21000E+01  4.90513E+00  4.11548E-02
  1.22000E+01  4.91069E+00  4.10027E-02
  1.23000E+01  4.91624E+00  4.08514E-02
  1.24000E+01  4.92178E+00  4.07010E-02
  1.25000E+01  4.92730E+00  4.05513E-02
  1.26000E+01  4.93281E+00  4.04025E-02
  1.27000E+01  4.93831E+00  4.02544E-02
  1.28000E+01  4.94379E+00  4.01072E-02
  1.29000E+01  4.94926E+00  3.99607E-02
  1.30000E+01  4.95471E+00  3.98150E-02
  1.31000E+01  4.96015E+00  3.96700E-02
  1.32000E+01  4.96558E+00  3.95258E-02
  1.33000E+01  4.97099E+00  3.93825E-02
  1.34000E+01  4.97639E+00  3.92398E-02
  1.35000E+01  4.98178E+00  3.90978E-02
  1.36000E+01  4.98716E+00  3.89566E-02
  1.37000E+01  4.99252E+00  3.88161E-02
  1.38000E+01  4.99787E+00  3.86764E-02
  1.39000E+01  5.00321E+00  3.85373E-02
  1.40000E+01  5.00853E+00  3.83989E-02
  1.41000E+01  5.01384E+00  3.82612E-02
  1.42000E+01  5.01914E+00  3.81243E-02
  1.43000E+01  5.02443E+00  3.79880E-02
  1.44000E+01  5.02970E+00  3.78524E-02
  1.45000E+01  5.03496E+00  3.77175E-02
  1.46000E+01  5.04021E+00  3.75832E-02
  1.47000E+01  5.04545E+00  3.74495E-02
  1.48000E+01  5.05067E+00  3.73166E-02
  1.49000E+01  5.05589E+00  3.71843E-02
  1.50000E+01  5.06109E+00  3.70526E-02
  1.51000E+01  5.06628E+00  3.69216E-02
  1.52000E+01  5.07145E+00  3.67912E-02
  1.53000E+01  5.07662E+00  3.66614E-02
  1.54000E+01  5.08177E+00  3.65322E-02
  1.55000E+01  5.08691E+00  3.64037E-02
  1.56000E+01  5.09204E+00  3.62757E-02
  1.57000E+01  5.09716E+00  3.61484E-02
  1.58000E+01  5.10227E+00  3.60216E-02
  1.59000E+01  5.10737E+00  3.58955E-02
  1.60000E+01  5.11245E+00  3.57700E-02
  1.61000E+01  5.11753E+00  3.56450E-02
  1.62000E+01  5.12259E+00  3.55206E-02
  1.63000E+01  5.12764E+00  3.53967E-02
  1.64000E+01  5.13268E+00  3.52735E-02
  1.65000E+01  5.13771E+00  3.51508E-02
  1.66000E+01  5.14273E+00  3.50287E-02
  1.67000E+01  5.14773E+00  3.49071E-02
  1.68000E+01  5.15273E+00  3.47861E-02
  1.69000E+01  5.15771E+00  3.46655E-02
  1.70000E+01  5.16269E+00  3.45456E-02
  1.71000E+01  5.16765E+00  3.44262E-02
  1.72000E+01  5.17261E+00  3.43074E-02
  1.73000E+01  5.17755E+00  3.41890E-02
  1.74000E+01  5.18248E+00  3.40711E-02
  1.75000E+01  5.18740E+00  3.39538E-02
  1.76000E+01  5.19232E+00  3.38370E-02
  1.77000E+01  5.19722E+00  3.37208E-02
  1.78000E+01  5.20211E+00  3.36050E-02
  1.79000E+01  5.20699E+00  3.34896E-02
  1.80000E+01  5.21186E+00  3.33749E-02
  1.81000E+01  5.21672E+00  3.32606E-02
  1.82000E+01  5.22157E+00  3.31468E-02
  1.83000E+01  5.22641E+00  3.30335E-02
  1.84000E+01  5.23124E+00  3.29206E-02
  1.85000E+01  5.23606E+00  3.28083E-02
  1.86000E+01  5.24087E+00  3.26964E-02
  1.87000E+01  5.24567E+00  3.25850E-02
  1.88000E+01  5.25046E+00  3.24741E-02
  1.89000E+01  5.25525E+00  3.23636E-02
  1.90000E+01  5.26002E+00  3.22536E-02
  1.91000E+01  5.26478E+00  3.21440E-02
  1.92000E+01  5.26953E+00  3.20349E-02
  1.93000E+01  5.27427E+00  3.19263E-02
  1.94000E+01  5.27901E+00  3.18180E-02
  1.95000E+01  5.28373E+00  3.17103E-02
  1.96000E+01  5.28845E+00  3.16030E-02
  1.97000E+01  5.29315E+00  3.14961E-02
  1.98000E+01  5.29785E+00  3.13896E-02
  1.99000E+01  5.30253E+00  3.12836E-02
  2.00000E+01  5.30721E+00  3.11780E-02
  2.01000E+01  5.31188E+00  3.10728E-02
  2.02000E+01  5.31654E+00  3.09681E-02
  2.03000E+01  5.32119E+00  3.08637E-02
  2.04000E+01  5.32583E+00  3.07598E-02
  2.05000E+01  5.33046E+00  3.06563E-02
  2.06000E+01  5.33508E+00  3.05532E-02
  2.07000E+01  5.33970E+00  3.04505E-02
  2.08000E+01  5.34430E+00  3.03482E-02
  2.09000E+01  5.34890E+00  3.02463E-02
  2.10000E+01  5.35349E+00  3.01449E-02
  2.11000E+01  5.35807E+00  3.00438E-02
  2.12000E+01  5.36264E+00  2.99430E-02
  2.13000E+01  5.36720E+00  2.98427E-02
  2.14000E+01  5.37175E+00  2.97428E-02
  2.15000E+01  5.37630E+00  2.96432E-02
  2.16000E+01  5.38083E+00  2.95441E-02
  2.17000E+01  5.38536E+00  2.94453E-02
  2.18000E+01  5.38988E+00  2.93469E-02
  2.19000E+01  5.39439E+00  2.92488E-02
  2.20000E+01  5.39889E+00  2.91511E-02
  2.21000E+01  5.40338E+00  2.90539E-02
  2.22000E+01  5.40787E+00  2.89569E-02
  2.23000E+01  5.41235E+00  2.88603E-02
  2.24000E+01  5.41682E+00  2.87641E-02
  2.25000E+01  5.42128E+00  2.86683E-02
  2.26000E+01  5.42573E+00  2.85728E-02
  2.27000E+01  5.43017E+00  2.84777E-02
  2.28000E+01  5.43461E+00  2.83829E-02
  2.29000E+01  5.43904E+00  2.82884E-02
  2.30000E+01  5.44346E+00  2.81943E-02
  2.31000E+01  5.44787E+00  2.81006E-02
  2.32000E+01  5.45228E+00  2.80072E-02
  2.33000E+01  5.45667E+00  2.79141E-02
  2.34000E+01  5.46106E+00  2.78214E-02
  2.35000E+01  5.46544E+00  2.77290E-02
  2.36000E+01  5.46981E+00  2.76369E-02
  2.37000E+01  5.47418E+00  2.75452E-02
  2.38000E+01  5.47854E+00  2.74538E-02
  2.39000E+01  5.48289E+00  2.73627E-02
  2.40000E+01  5.48723E+00  2.72720E-02
  2.41000E+01  5.49156E+00  2.71815E-02
  2.42000E+01  5.49589E+00  2.70914E-02
  2.43000E+01  5.50021E+00  2.70017E-02
  2.44000E+01  5.50452E+00  2.69122E-02
  2.45000E+01  5.50883E+00  2.68230E-02
  2.46000E+01  5.51312E+00  2.67342E-02
  2.47000E+01  5.51741E+00  2.66457E-02
  2.48000E+01  5.52170E+00  2.65574E-02
  2.49000E+01  5.52597E+00  2.64695E-02
  2.50000E+01  5.53024E+00  2.63819E-02
  2.51000E+01  5.53450E+00  2.62947E-02
  2.52000E+01  5.53875E+00  2.62076E-02
  2.53000E+01  5.54300E+00  2.61210E-02
  2.54000E+01  5.54723E+00  2.60346E-02
  2.55000E+01  5.55146E+00  2.59485E-02
  2.56000E+01  5.55569E+00  2.58626E-02
  2.57000E+01  5.55991E+00  2.57771E-02
  2.58000E+01  5.56411E+00  2.56919E-02
  2.59000E+01  5.56832E+00  2.56070E-02
  2.60000E+01  5.57251E+00  2.55223E-02
  2.61000E+01  5.57670E+00  2.54380E-02
  2.62000E+01  5.58088E+00  2.53539E-02
  2.63000E+01  5.58506E+00  2.52701E-02
  2.64000E+01  5.58923E+00  2.51866E-02
  2.65000E+01  5.59339E+00  2.51034E-02
  2.66000E+01  5.59754E+00  2.50205E-02
  2.67000E+01  5.60169E+00  2.49378E-02
  2.68000E+01  5.60583E+00  2.48554E-02
  2.69000E+01  5.60996E+00  2.47733E-02
  2.70000E+01  5.61409E+00  2.46914E-02
  2.71000E+01  5.61821E+00  2.46098E-02
  2.72000E+01  5.62232E+00  2.45286E-02
  2.73000E+01  5.62643E+00  2.44475E-02
  2.74000E+01  5.63053E+00  2.43667E-02
  2.75000E+01  5.63462E+00  2.42862E-02
  2.76000E+01  5.63871E+00  2.42060E-02
  2.77000E+01  5.64279E+00  2.41260E-02
  2.78000E+01  5.64686E+00  2.40463E-02
  2.79000E+01  5.65093E+00  2.39668E-02
  2.80000E+01  5.65499E+00  2.38876E-02
  2.81000E+01  5.65904E+00  2.38087E-02
  2.82000E+01  5.66309E+00  2.37300E-02
  2.83000E+01  5.66713E+00  2.36515E-02
  2.84000E+01  5.67117E+00  2.35734E-02
  2.85000E+01  5.67519E+00  2.34954E-02
  2.86000E+01  5.67922E+00  2.34178E-02
  2.87000E+01  5.68323E+00  2.33403E-02
  2.88000E+01  5.68724E+00  2.32631E-02
  2.89000E+01  5.69125E+00  2.31862E-02
  2.90000E+01  5.69524E+00  2.31096E-02
  2.91000E+01  5.69923E+00  2.30331E-02
  2.92000E+01  5.70322E+00  2.29568E-02
  2.93000E+01  5.70720E+00  2.28810E-02
  2.94000E+01  5.71117E+00  2.28052E-02
  2.95000E+01  5.71513E+00  2.27297E-02
  2.96000E+01  5.71909E+00  2.26545E-02
  2.97000E+01  5.72305E+00  2.25795E-02
  2.98000E+01  5.72700E+00  2.25047E-02
  2.99000E+01  5.73094E+00  2.24302E-02
  3.00000E+01  5.73487E+00  2.23559E-02
  3.01000E+01  5.73880E+00  2.22817E-02
  3.02000E+01  5.74273E+00  2.22080E-02
  3.03000E+01  5.74665E+00  2.21345E-02
  3.04000E+01  5.75056E+00  2.20610E-02
  3.05000E+01  5.75446E+00  2.19878E-02
  3.06000E+01  5.75836E+00  2.19149E-02
  3.07000E+01  5.76226E+00  2.18422E-02
  3.08000E+01  5.76615E+00  2.17697E-02
  3.09000E+01  5.77003E+00  2.16975E-02
  3.10000E+01  5.77391E+00  2.16255E-02
  3.11000E+01  5.77778E+00  2.15537E-02
  3.12000E+01  5.78164E+00  2.14821E-02
  3.13000E+01  5.78550E+00  2.14107E-02
  3.14000E+01  5.78936E+00  2.13396E-02
  3.15000E+01  5.79320E+00  2.12687E-02
  3.16000E+01  5.79705E+00  2.11980E-02
  3.17000E+01  5.80088E+00  2.11275E-02
  3.18000E+01  5.80471E+00  2.10572E-02
  3.19000E+01  5.80854E+00  2.09872E-02
  3.20000E+01  5.81236E+00  2.09174E-02
  3.21000E+01  5.81617E+00  2.08477E-02
  3.22000E+01  5.81998E+00  2.07783E-02
  3.23000E+01  5.82379E+00  2.07091E-02
  3.24000E+01  5.82758E+00  2.06401E-02
  3.25000E+01  5.83138E+00  2.05713E-02
  3.26000E+01  5.83516E+00  2.05027E-02
  3.27000E+01  5.83895E+00  2.04344E-02
  3.28000E+01  5.84272E+00  2.03662E-02
  3.29000E+01  5.84649E+00  2.02982E-02
  3.30000E+01  5.85026E+00  2.02305E-02
  3.31000E+01  5.85402E+00  2.01629E-02
  3.32000E+01  5.85777E+00  2.00956E-02
  3.33000E+01  5.86152E+00  2.00285E-02
  3.34000E+01  5.86526E+00  1.99615E-02
  3.35000E+01  5.86900E+00  1.98947E-02
  3.36000E+01  5.87274E+00  1.98283E-02
  3.37000E+01  5.87646E+00  1.97619E-02
  3.38000E+01  5.88019E+00  1.96957E-02
  3.39000E+01  5.88390E+00  1.96298E-02
  3.40000E+01  5.88762E+00  1.95641E-02
  3.41000E+01  5.89132E+00  1.94985E-02
  3.42000E+01  5.89503E+00  1.94332E-02
  3.43000E+01  5.89872E+00  1.93680E-02
  3.44000E+01  5.90241E+00  1.93031E-02
  3.45000E+01  5.90610E+00  1.92383E-02
  3.46000E+01  5.90978E+00  1.91738E-02
  3.47000E+01  5.91346E+00  1.91093E-02
  3.48000E+01  5.91713E+00  1.90451E-02
  3.49000E+01  5.92080E+00  1.89812E-02
  3.50000E+01  5.92446E+00  1.89174E-02
  3.51000E+01  5.92811E+00  1.88538E-02
  3.52000E+01  5.93176E+00  1.87903E-02
  3.53000E+01  5.93541E+00  1.87271E-02
  3.54000E+01  5.93905E+00  1.86641E-02
  3.55000E+01  5.94269E+00  1.86012E-02
  3.56000E+01  5.94632E+00  1.85385E-02
  3.57000E+01  5.94995E+00  1.84760E-02
  3.58000E+01  5.95357E+00  1.84137E-02
  3.59000E+01  5.95718E+00  1.83516E-02
  3.60000E+01  5.96080E+00  1.82897E-02
  3.61000E+01  5.96440E+00  1.82280E-02
  3.62000E+01  5.96800E+00  1.81664E-02
  3.63000E+01  5.97160E+00  1.81050E-02
  3.64000E+01  5.97519E+00  1.80438E-02
  3.65000E+01  5.97878E+00  1.79828E-02
  3.66000E+01  5.98236E+00  1.79220E-02
  3.67000E+01  5.98594E+00  1.78613E-02
  3.68000E+01  5.98952E+00  1.78009E-02
  3.69000E+01  5.99308E+00  1.77406E-02
  3.70000E+01  5.99665E+00  1.76804E-02
  3.71000E+01  6.00021E+00  1.76205E-02
  3.72000E+01  6.00376E+00  1.75608E-02
  3.73000E+01  6.00731E+00  1.75013E-02
  3.74000E+01  6.01086E+00  1.74418E-02
  3.75000E+01  6.01440E+00  1.73826E-02
  3.76000E+01  6.01793E+00  1.73235E-02
  3.77000E+01  6.02147E+00  1.72647E-02
  3.78000E+01  6.02499E+00  1.72060E-02
  3.79000E+01  6.02851E+00  1.71475E-02
  3.80000E+01  6.03203E+00  1.70892E-02
  3.81000E+01  6.03554E+00  1.70310E-02
  3.82000E+01  6.03905E+00  1.69729E-02
  3.83000E+01  6.04256E+00  1.69152E-02
  3.84000E+01  6.04606E+00  1.68576E-02
  3.85000E+01  6.04955E+00  1.68000E-02
  3.86000E+01  6.05304E+00  1.67428E-02
  3.87000E+01  6.05653E+00  1.66857E-02
  3.88000E+01  6.06001E+00  1.66287E-02
  3.89000E+01  6.06349E+00  1.65719E-02
  3.90000E+01  6.06696E+00  1.65153E-02
  3.91000E+01  6.07043E+00  1.64588E-02
  3.92000E+01  6.07389E+00  1.64026E-02
  3.93000E+01  6.07735E+00  1.63465E-02
  3.94000E+01  6.08081E+00  1.62906E-02
  3.95000E+01  6.08426E+00  1.62348E-02
  3.96000E+01  6.08770E+00  1.61793E-02
  3.97000E+01  6.09115E+00  1.61239E-02
  3.98000E+01  6.09458E+00  1.60685E-02
  3.99000E+01  6.09802E+00  1.60134E-02
  4.00000E+01  6.10145E+00  1.59585E-02
  4.01000E+01  6.10487E+00  1.59038E-02
  4.02000E+01  6.10829E+00  1.58493E-02
  4.03000E+01  6.11171E+00  1.57948E-02
  4.04000E+01  6.11512E+00  1.57406E-02
  4.05000E+01  6.11853E+00  1.56865E-02
  4.06000E+01  6.12193E+00  1.56326E-02
  4.07000E+01  6.12533E+00  1.55789E-02
  4.08000E+01  6.12873E+00  1.55253E-02
  4.09000E+01  6.13212E+00  1.54719E-02
  4.10000E+01  6.13551E+00  1.54186E-02
  4.11000E+01  6.13889E+00  1.53655E-02
  4.12000E+01  6.14227E+00  1.53127E-02
  4.13000E+01  6.14564E+00  1.52599E-02
  4.14000E+01  6.14901E+00  1.52072E-02
  4.15000E+01  6.15238E+00  1.51549E-02
  4.16000E+01  6.15574E+00  1.51026E-02
  4.17000E+01  6.15910E+00  1.50505E-02
  4.18000E+01  6.16245E+00  1.49986E-02
  4.19000E+01  6.16580E+00  1.49469E-02
  4.20000E+01  6.16915E+00  1.48953E-02
  4.21000E+01  6.17249E+00  1.48438E-02
  4.22000E+01  6.17583E+00  1.47925E-02
  4.23000E+01  6.17916E+00  1.47414E-02
  4.24000E+01  6.18249E+00  1.46905E-02
  4.25000E+01  6.18582E+00  1.46396E-02
  4.26000E+01  6.18914E+00  1.45891E-02
  4.27000E+01  6.19246E+00  1.45386E-02
  4.28000E+01  6.19578E+00  1.44883E-02
  4.29000E+01  6.19909E+00  1.44382E-02
  4.30000E+01  6.20239E+00  1.43882E-02
  4.31000E+01  6.20569E+00  1.43384E-02
  4.32000E+01  6.20899E+00  1.42887E-02
  4.33000E+01  6.21229E+00  1.42392E-02
  4.34000E+01  6.21558E+00  1.41899E-02
  4.35000E+01  6.21887E+00  1.41408E-02
  4.36000E+01  6.22215E+00  1.40918E-02
  4.37000E+01  6.22543E+00  1.40430E-02
  4.38000E+01  6.22870E+00  1.39942E-02
  4.39000E+01  6.23198E+00  1.39457E-02
  4.40000E+01  6.23524E+00  1.38974E-02
  4.41000E+01  6.23851E+00  1.38492E-02
  4.42000E+01  6.24177E+00  1.38012E-02
  4.43000E+01  6.24502E+00  1.37534E-02
  4.44000E+01  6.24828E+00  1.37057E-02
  4.45000E+01  6.25153E+00  1.36580E-02
  4.46000E+01  6.25477E+00  1.36107E-02
  4.47000E+01  6.25801E+00  1.35635E-02
  4.48000E+01  6.26125E+00  1.35164E-02
  4.49000E+01  6.26448E+00  1.34696E-02
  4.50000E+01  6.26771E+00  1.34229E-02
  4.51000E+01  6.27094E+00  1.33762E-02
  4.52000E+01  6.27416E+00  1.33298E-02
  4.53000E+01  6.27738E+00  1.32836E-02
  4.54000E+01  6.28060E+00  1.32375E-02
  4.55000E+01  6.28381E+00  1.31916E-02
  4.56000E+01  6.28702E+00  1.31458E-02
  4.57000E+01  6.29022E+00  1.31003E-02
  4.58000E+01  6.29342E+00  1.30548E-02
  4.59000E+01  6.29662E+00  1.30096E-02
  4.60000E+01  6.29982E+00  1.29644E-02
  4.61000E+01  6.30301E+00  1.29195E-02
  4.62000E+01  6.30619E+00  1.28747E-02
  4.63000E+01  6.30938E+00  1.28300E-02
  4.64000E+01  6.31255E+00  1.27856E-02
  4.65000E+01  6.31573E+00  1.27414E-02
  4.66000E+01  6.31890E+00  1.26972E-02
  4.67000E+01  6.32207E+00  1.26533E-02
  4.68000E+01  6.32524E+00  1.26094E-02
  4.69000E+01  6.32840E+00  1.25658E-02
  4.70000E+01  6.33156E+00  1.25223E-02
  4.71000E+01  6.33471E+00  1.24790E-02
  4.72000E+01  6.33786E+00  1.24359E-02
  4.73000E+01  6.34101E+00  1.23929E-02
  4.74000E+01  6.34416E+00  1.23501E-02
  4.75000E+01  6.34730E+00  1.23074E-02
  4.76000E+01  6.35043E+00  1.22649E-02
  4.77000E+01  6.35357E+00  1.22226E-02
  4.78000E+01  6.35670E+00  1.21805E-02
  4.79000E+01  6.35983E+00  1.21385E-02
  4.80000E+01  6.36295E+00  1.20967E-02
  4.81000E+01  6.36607E+00  1.20550E-02
  4.82000E+01  6.36919E+00  1.20135E-02
  4.83000E+01  6.37230E+00  1.19722E-02
  4.84000E+01  6.37541E+00  1.19310E-02
  4.85000E+01  6.37852E+00  1.18900E-02
  4.86000E+01  6.38162E+00  1.18492E-02
  4.87000E+01  6.38472E+00  1.18085E-02
  4.88000E+01  6.38782E+00  1.17680E-02
  4.89000E+01  6.39091E+00  1.17277E-02
  4.90000E+01  6.39400E+00  1.16876E-02
  4.91000E+01  6.39709E+00  1.16476E-02
  4.92000E+01  6.40017E+00  1.16078E-02
  4.93000E+01  6.40325E+00  1.15682E-02
  4.94000E+01  6.40633E+00  1.15287E-02
  4.95000E+01  6.40940E+00  1.14894E-02
  4.96000E+01  6.41247E+00  1.14502E-02
  4.97000E+01  6.41554E+00  1.14113E-02
  4.98000E+01  6.41860E+00  1.13725E-02
  4.99000E+01  6.42166E+00  1.13339E-02
  5.00000E+01  6.42472E+00  1.12954E-02
  5.01000E+01  6.42778E+00  1.12572E-02
  5.02000E+01  6.43083E+00  1.12190E-02
  5.03000E+01  6.43387E+00  1.11810E-02
  5.04000E+01  6.43692E+00  1.11434E-02
  5.05000E+01  6.43996E+00  1.11058E-02
  5.06000E+01  6.44300E+00  1.10684E-02
  5.07000E+01  6.44603E+00  1.10312E-02
  5.08000E+01  6.44907E+00  1.09940E-02
  5.09000E+01  6.45209E+00  1.09571E-02
  5.10000E+01  6.45512E+00  1.09204E-02
  5.11000E+01  6.45814E+00  1.08839E-02
  5.12000E+01  6.46116E+00  1.08476E-02
  5.13000E+01  6.46418E+00  1.08114E-02
  5.14000E+01  6.46719E+00  1.07754E-02
  5.15000E+01  6.47020E+00  1.07396E-02
  5.16000E+01  6.47321E+00  1.07039E-02
  5.17000E+01  6.47621E+00  1.06684E-02
  5.18000E+01  6.47921E+00  1.06331E-02
  5.19000E+01  6.48221E+00  1.05981E-02
  5.20000E+01  6.48520E+00  1.05631E-02
  5.21000E+01  6.48819E+00  1.05284E-02
  5.22000E+01  6.49118E+00  1.04938E-02
  5.23000E+01  6.49417E+00  1.04594E-02
  5.24000E+01  6.49715E+00  1.04252E-02
  5.25000E+01  6.50013E+00  1.03912E-02
  5.26000E+01  6.50310E+00  1.03574E-02
  5.27000E+01  6.50608E+00  1.03236E-02
  5.28000E+01  6.50905E+00  1.02901E-02
  5.29000E+01  6.51201E+00  1.02569E-02
  5.30000E+01  6.51498E+00  1.02238E-02
  5.31000E+01  6.51794E+00  1.01908E-02
  5.32000E+01  6.52090E+00  1.01582E-02
  5.33000E+01  6.52385E+00  1.01256E-02
  5.34000E+01  6.52680E+00  1.00932E-02
  5.35000E+01  6.52975E+00  1.00610E-02
  5.36000E+01  6.53270E+00  1.00291E-02
  5.37000E+01  6.53564E+00  9.99735E-03
  5.38000E+01  6.53858E+00  9.96560E-03
  5.39000E+01  6.54152E+00  9.93422E-03
  5.40000E+01  6.54445E+00  9.90308E-03
  5.41000E+01  6.54738E+00  9.87199E-03
  5.42000E+01  6.55031E+00  9.84111E-03
  5.43000E+01  6.55324E+00  9.81047E-03
  5.44000E+01  6.55616E+00  9.78006E-03
  5.45000E+01  6.55908E+00  9.74979E-03
  5.46000E+01  6.56200E+00  9.71972E-03
  5.47000E+01  6.56491E+00  9.68983E-03
  5.48000E+01  6.56782E+00  9.66013E-03
  5.49000E+01  6.57073E+00  9.63064E-03
  5.50000E+01  6.57364E+00  9.60135E-03
  5.51000E+01  6.57654E+00  9.57222E-03
  5.52000E+01  6.57944E+00  9.54335E-03
  5.53000E+01  6.58234E+00  9.51466E-03
  5.54000E+01  6.58523E+00  9.48614E-03
  5.55000E+01  6.58812E+00  9.45784E-03
  5.56000E+01  6.59101E+00  9.42971E-03
  5.57000E+01  6.59390E+00  9.40183E-03
  5.58000E+01  6.59678E+00  9.37411E-03
  5.59000E+01  6.59966E+00  9.34668E-03
  5.60000E+01  6.60254E+00  9.31940E-03
  5.61000E+01  6.60541E+00  9.29226E-03
  5.62000E+01  6.60828E+00  9.26533E-03
  5.63000E+01  6.61115E+00  9.23864E-03
  5.64000E+01  6.61402E+00  9.21217E-03
  5.65000E+01  6.61688E+00  9.18584E-03
  5.66000E+01  6.61974E+00  9.15982E-03
  5.67000E+01  6.62260E+00  9.13394E-03
  5.68000E+01  6.62545E+00  9.10826E-03
  5.69000E+01  6.62831E+00  9.08290E-03
  5.70000E+01  6.63116E+00  9.05759E-03
  5.71000E+01  6.63400E+00  9.03252E-03
  5.72000E+01  6.63685E+00  9.00778E-03
  5.73000E+01  6.63969E+00  8.98308E-03
  5.74000E+01  6.64253E+00  8.95869E-03
  5.75000E+01  6.64536E+00  8.93450E-03
  5.76000E+01  6.64820E+00  8.91043E-03
  5.77000E+01  6.65103E+00  8.88673E-03
  5.78000E+01  6.65386E+00  8.86318E-03
  5.79000E+01  6.65668E+00  8.83986E-03
  5.80000E+01  6.65950E+00  8.81671E-03
  5.81000E+01  6.66232E+00  8.79376E-03
  5.82000E+01  6.66514E+00  8.77108E-03
  5.83000E+01  6.66796E+00  8.74857E-03
  5.84000E+01  6.67077E+00  8.72633E-03
  5.85000E+01  6.67358E+00  8.70428E-03
  5.86000E+01  6.67638E+00  8.68247E-03
  5.87000E+01  6.67919E+00  8.66081E-03
  5.88000E+01  6.68199E+00  8.63936E-03
  5.89000E+01  6.68479E+00  8.61824E-03
  5.90000E+01  6.68759E+00  8.59730E-03
  5.91000E+01  6.69038E+00  8.57658E-03
  5.92000E+01  6.69317E+00  8.55604E-03
  5.93000E+01  6.69596E+00  8.53570E-03
  5.94000E+01  6.69875E+00  8.51563E-03
  5.95000E+01  6.70153E+00  8.49576E-03
  5.96000E+01  6.70431E+00  8.47615E-03
  5.97000E+01  6.70709E+00  8.45676E-03
  5.98000E+01  6.70986E+00  8.43756E-03
  5.99000E+01  6.71264E+00  8.41861E-03
  6.00000E+01  6.71541E+00  8.39988E-03
  6.01000E+01  6.71818E+00  8.38136E-03
  6.02000E+01  6.72094E+00  8.36310E-03
  6.03000E+01  6.72370E+00  8.34504E-03
  6.04000E+01  6.72646E+00  8.32716E-03
  6.05000E+01  6.72922E+00  8.30957E-03
  6.06000E+01  6.73198E+00  8.29224E-03
  6.07000E+01  6.73473E+00  8.27505E-03
  6.08000E+01  6.73748E+00  8.25815E-03
  6.09000E+01  6.74023E+00  8.24146E-03
  6.10000E+01  6.74298E+00  8.22501E-03
  6.11000E+01  6.74572E+00  8.20879E-03
  6.12000E+01  6.74846E+00  8.19272E-03
  6.13000E+01  6.75120E+00  8.17693E-03
  6.14000E+01  6.75393E+00  8.16142E-03
  6.15000E+01  6.75667E+00  8.14617E-03
  6.16000E+01  6.75940E+00  8.13109E-03
  6.17000E+01  6.76212E+00  8.11623E-03
  6.18000E+01  6.76485E+00  8.10155E-03
  6.19000E+01  6.76757E+00  8.08720E-03
  6.20000E+01  6.77029E+00  8.07306E-03
  6.21000E+01  6.77301E+00  8.05909E-03
  6.22000E+01  6.77573E+00  8.04545E-03
  6.23000E+01  6.77844E+00  8.03197E-03
  6.24000E+01  6.78115E+00  8.01875E-03
  6.25000E+01  6.78386E+00  8.00579E-03
  6.26000E+01  6.78657E+00  7.99305E-03
  6.27000E+01  6.78927E+00  7.98053E-03
  6.28000E+01  6.79198E+00  7.96822E-03
  6.29000E+01  6.79467E+00  7.95618E-03
  6.30000E+01  6.79737E+00  7.94437E-03
  6.31000E+01  6.80007E+00  7.93275E-03
  6.32000E+01  6.80276E+00  7.92143E-03
  6.33000E+01  6.80545E+00  7.91034E-03
  6.34000E+01  6.80813E+00  7.89943E-03
  6.35000E+01  6.81082E+00  7.88880E-03
  6.36000E+01  6.81350E+00  7.87837E-03
  6.37000E+01  6.81618E+00  7.86818E-03
  6.38000E+01  6.81886E+00  7.85830E-03
  6.39000E+01  6.82154E+00  7.84858E-03
  6.40000E+01  6.82421E+00  7.83908E-03
  6.41000E+01  6.82688E+00  7.82987E-03
  6.42000E+01  6.82955E+00  7.82086E-03
  6.43000E+01  6.83222E+00  7.81212E-03
  6.44000E+01  6.83488E+00  7.80360E-03
  6.45000E+01  6.83754E+00  7.79528E-03
  6.46000E+01  6.84020E+00  7.78723E-03
  6.47000E+01  6.84286E+00  7.77939E-03
  6.48000E+01  6.84551E+00  7.77178E-03
  6.49000E+01  6.84816E+00  7.76442E-03
  6.50000E+01  6.85081E+00  7.75730E-03
  6.51000E+01  6.85346E+00  7.75041E-03
  6.52000E+01  6.85611E+00  7.74377E-03
  6.53000E+01  6.85875E+00  7.73732E-03
  6.54000E+01  6.86139E+00  7.73112E-03
  6.55000E+01  6.86403E+00  7.72518E-03
  6.56000E+01  6.86667E+00  7.71945E-03
  6.57000E+01  6.86930E+00  7.71396E-03
  6.58000E+01  6.87193E+00  7.70865E-03
  6.59000E+01  6.87456E+00  7.70362E-03
  6.60000E+01  6.87719E+00  7.69884E-03
  6.61000E+01  6.87982E+00  7.69427E-03
  6.62000E+01  6.88244E+00  7.68991E-03
  6.63000E+01  6.88506E+00  7.68580E-03
  6.64000E+01  6.88768E+00  7.68192E-03
  6.65000E+01  6.89030E+00  7.67825E-03
  6.66000E+01  6.89291E+00  7.67483E-03
  6.67000E+01  6.89552E+00  7.67161E-03
  6.68000E+01  6.89813E+00  7.66864E-03
  6.69000E+01  6.90074E+00  7.66588E-03
  6.70000E+01  6.90335E+00  7.66336E-03
  6.71000E+01  6.90595E+00  7.66108E-03
  6.72000E+01  6.90855E+00  7.65902E-03
  6.73000E+01  6.91115E+00  7.65714E-03
  6.74000E+01  6.91375E+00  7.65552E-03
  6.75000E+01  6.91634E+00  7.65414E-03
  6.76000E+01  6.91893E+00  7.65294E-03
  6.77000E+01  6.92152E+00  7.65198E-03
  6.78000E+01  6.92411E+00  7.65124E-03
  6.79000E+01  6.92670E+00  7.65076E-03
  6.80000E+01  6.92928E+00  7.65045E-03
  6.81000E+01  6.93186E+00  7.65036E-03
  6.82000E+01  6.93444E+00  7.65050E-03
  6.83000E+01  6.93702E+00  7.65085E-03
  6.84000E+01  6.93959E+00  7.65144E-03
  6.85000E+01  6.94217E+00  7.65223E-03
  6.86000E+01  6.94474E+00  7.65323E-03
  6.87000E+01  6.94731E+00  7.65444E-03
  6.88000E+01  6.94987E+00  7.65588E-03
  6.89000E+01  6.95244E+00  7.65753E-03
  6.90000E+01  6.95500E+00  7.65938E-03
  6.91000E+01  6.95756E+00  7.66146E-03
  6.92000E+01  6.96012E+00  7.66373E-03
  6.93000E+01  6.96268E+00  7.66621E-03
  6.94000E+01  6.96523E+00  7.66891E-03
  6.95000E+01  6.96778E+00  7.67182E-03
  6.96000E+01  6.97033E+00  7.67492E-03
  6.97000E+01  6.97288E+00  7.67823E-03
  6.98000E+01  6.97543E+00  7.68175E-03
  6.99000E+01  6.97797E+00  7.68548E-03
  7.00000E+01  6.98051E+00  7.68941E-03
  7.01000E+01  6.98305E+00  7.69353E-03
  7.02000E+01  6.98559E+00  7.69786E-03
  7.03000E+01  6.98812E+00  7.70239E-03
  7.04000E+01  6.99066E+00  7.70711E-03
  7.05000E+01  6.99319E+00  7.71203E-03
  7.06000E+01  6.99572E+00  7.71716E-03
  7.07000E+01  6.99825E+00  7.72247E-03
  7.08000E+01  7.00077E+00  7.72797E-03
  7.09000E+01  7.00329E+00  7.73368E-03
  7.10000E+01  7.00582E+00  7.73958E-03
  7.11000E+01  7.00833E+00  7.74566E-03
  7.12000E+01  7.01085E+00  7.75193E-03
  7.13000E+01  7.01337E+00  7.75839E-03
  7.14000E+01  7.01588E+00  7.76506E-03
  7.15000E+01  7.01839E+00  7.77190E-03
  7.16000E+01  7.02090E+00  7.77891E-03
  7.17000E+01  7.02341E+00  7.78613E-03
  7.18000E+01  7.02591E+00  7.79353E-03
  7.19000E+01  7.02842E+00  7.80110E-03
  7.20000E+01  7.03092E+00  7.80885E-03
  7.21000E+01  7.03342E+00  7.81680E-03
  7.22000E+01  7.03591E+00  7.82491E-03
  7.23000E+01  7.03841E+00  7.83320E-03
  7.24000E+01  7.04090E+00  7.84167E-03
  7.25000E+01  7.04339E+00  7.85031E-03
  7.26000E+01  7.04588E+00  7.85913E-03
  7.27000E+01  7.04837E+00  7.86812E-03
  7.28000E+01  7.05086E+00  7.87730E-03
  7.29000E+01  7.05334E+00  7.88663E-03
  7.30000E+01  7.05582E+00  7.89615E-03
  7.31000E+01  7.05830E+00  7.90579E-03
  7.32000E+01  7.06078E+00  7.91564E-03
  7.33000E+01  7.06325E+00  7.92567E-03
  7.34000E+01  7.06573E+00  7.93582E-03
  7.35000E+01  7.06820E+00  7.94616E-03
  7.36000E+01  7.07067E+00  7.95666E-03
  7.37000E+01  7.07314E+00  7.96731E-03
  7.38000E+01  7.07560E+00  7.97814E-03
  7.39000E+01  7.07807E+00  7.98910E-03
  7.40000E+01  7.08053E+00  8.00024E-03
  7.41000E+01  7.08299E+00  8.01155E-03
  7.42000E+01  7.08545E+00  8.02299E-03
  7.43000E+01  7.08791E+00  8.03458E-03
  7.44000E+01  7.09036E+00  8.04631E-03
  7.45000E+01  7.09281E+00  8.05824E-03
  7.46000E+01  7.09526E+00  8.07029E-03
  7.47000E+01  7.09771E+00  8.08250E-03
  7.48000E+01  7.10016E+00  8.09486E-03
  7.49000E+01  7.10261E+00  8.10735E-03
  7.50000E+01  7.10505E+00  8.12001E-03
  7.51000E+01  7.10749E+00  8.13278E-03
  7.52000E+01  7.10993E+00  8.14571E-03
  7.53000E+01  7.11237E+00  8.15881E-03
  7.54000E+01  7.11480E+00  8.17202E-03
  7.55000E+01  7.11724E+00  8.18535E-03
  7.56000E+01  7.11967E+00  8.19886E-03
  7.57000E+01  7.12210E+00  8.21249E-03
  7.58000E+01  7.12453E+00  8.22627E-03
  7.59000E+01  7.12696E+00  8.24018E-03
  7.60000E+01  7.12938E+00  8.25420E-03
  7.61000E+01  7.13180E+00  8.26836E-03
  7.62000E+01  7.13422E+00  8.28267E-03
  7.63000E+01  7.13664E+00  8.29709E-03
  7.64000E+01  7.13906E+00  8.31167E-03
  7.65000E+01  7.14148E+00  8.32641E-03
  7.66000E+01  7.14389E+00  8.34119E-03
  7.67000E+01  7.14630E+00  8.35610E-03
  7.68000E+01  7.14871E+00  8.37119E-03
  7.69000E+01  7.15112E+00  8.38636E-03
  7.70000E+01  7.15353E+00  8.40169E-03
  7.71000E+01  7.15593E+00  8.41717E-03
  7.72000E+01  7.15834E+00  8.43271E-03
  7.73000E+01  7.16074E+00  8.44837E-03
  7.74000E+01  7.16314E+00  8.46415E-03
  7.75000E+01  7.16553E+00  8.48006E-03
  7.76000E+01  7.16793E+00  8.49611E-03
  7.77000E+01  7.17032E+00  8.51224E-03
  7.78000E+01  7.17272E+00  8.52850E-03
  7.79000E+01  7.17511E+00  8.54488E-03
  7.80000E+01  7.17750E+00  8.56131E-03
  7.81000E+01  7.17988E+00  8.57794E-03
  7.82000E+01  7.18227E+00  8.59464E-03
  7.83000E+01  7.18465E+00  8.61143E-03
  7.84000E+01  7.18703E+00  8.62839E-03
  7.85000E+01  7.18941E+00  8.64538E-03
  7.86000E+01  7.19179E+00  8.66249E-03
  7.87000E+01  7.19417E+00  8.67976E-03
  7.88000E+01  7.19654E+00  8.69704E-03
  7.89000E+01  7.19891E+00  8.71450E-03
  7.90000E+01  7.20128E+00  8.73210E-03
  7.91000E+01  7.20365E+00  8.74968E-03
  7.92000E+01  7.20602E+00  8.76739E-03
  7.93000E+01  7.20839E+00  8.78524E-03
  7.94000E+01  7.21075E+00  8.80320E-03
  7.95000E+01  7.21311E+00  8.82124E-03
  7.96000E+01  7.21547E+00  8.83930E-03
  7.97000E+01  7.21783E+00  8.85757E-03
  7.98000E+01  7.22019E+00  8.87591E-03
  7.99000E+01  7.22255E+00  8.89427E-03
  8.00000E+01  7.22490E+00  8.91278E-03
  8.01000E+01  7.22725E+00  8.93142E-03
  8.02000E+01  7.22960E+00  8.95003E-03
  8.03000E+01  7.23195E+00  8.96876E-03
  8.04000E+01  7.23430E+00  8.98768E-03
  8.05000E+01  7.23664E+00  9.00665E-03
  8.06000E+01  7.23899E+00  9.02564E-03
  8.07000E+01  7.24133E+00  9.04473E-03
  8.08000E+01  7.24367E+00  9.06393E-03
  8.09000E+01  7.24601E+00  9.08320E-03
  8.10000E+01  7.24834E+00  9.10260E-03
  8.11000E+01  7.25068E+00  9.12205E-03
  8.12000E+01  7.25301E+00  9.14157E-03
  8.13000E+01  7.25535E+00  9.16116E-03
  8.14000E+01  7.25768E+00  9.18084E-03
  8.15000E+01  7.26000E+00  9.20059E-03
  8.16000E+01  7.26233E+00  9.22040E-03
  8.17000E+01  7.26466E+00  9.24035E-03
  8.18000E+01  7.26698E+00  9.26036E-03
  8.19000E+01  7.26930E+00  9.28039E-03
  8.20000E+01  7.27162E+00  9.30050E-03
  8.21000E+01  7.27394E+00  9.32076E-03
  8.22000E+01  7.27626E+00  9.34112E-03
  8.23000E+01  7.27857E+00  9.36138E-03
  8.24000E+01  7.28089E+00  9.38175E-03
  8.25000E+01  7.28320E+00  9.40231E-03
  8.26000E+01  7.28551E+00  9.42289E-03
  8.27000E+01  7.28782E+00  9.44355E-03
  8.28000E+01  7.29012E+00  9.46425E-03
  8.29000E+01  7.29243E+00  9.48499E-03
  8.30000E+01  7.29473E+00  9.50584E-03
  8.31000E+01  7.29703E+00  9.52676E-03
  8.32000E+01  7.29933E+00  9.54767E-03
  8.33000E+01  7.30163E+00  9.56867E-03
  8.34000E+01  7.30393E+00  9.58981E-03
  8.35000E+01  7.30623E+00  9.61099E-03
  8.36000E+01  7.30852E+00  9.63216E-03
  8.37000E+01  7.31081E+00  9.65346E-03
  8.38000E+01  7.31310E+00  9.67488E-03
  8.39000E+01  7.31539E+00  9.69624E-03
  8.40000E+01  7.31768E+00  9.71761E-03
  8.41000E+01  7.31997E+00  9.73924E-03
  8.42000E+01  7.32225E+00  9.76083E-03
  8.43000E+01  7.32453E+00  9.78236E-03
  8.44000E+01  7.32682E+00  9.80401E-03
  8.45000E+01  7.32910E+00  9.82583E-03
  8.46000E+01  7.33137E+00  9.84767E-03
  8.47000E+01  7.33365E+00  9.86948E-03
  8.48000E+01  7.33592E+00  9.89138E-03
  8.49000E+01  7.33820E+00  9.91330E-03
  8.50000E+01  7.34047E+00  9.93538E-03
  8.51000E+01  7.34274E+00  9.95744E-03
  8.52000E+01  7.34501E+00  9.97950E-03
  8.53000E+01  7.34728E+00  1.00017E-02
  8.54000E+01  7.34954E+00  1.00240E-02
  8.55000E+01  7.35181E+00  1.00462E-02
  8.56000E+01  7.35407E+00  1.00685E-02
  8.57000E+01  7.35633E+00  1.00908E-02
  8.58000E+01  7.35859E+00  1.01133E-02
  8.59000E+01  7.36085E+00  1.01358E-02
  8.60000E+01  7.36310E+00  1.01582E-02
  8.61000E+01  7.36536E+00  1.01808E-02
  8.62000E+01  7.36761E+00  1.02034E-02
  8.63000E+01  7.36986E+00  1.02260E-02
  8.64000E+01  7.37211E+00  1.02488E-02
  8.65000E+01  7.37436E+00  1.02715E-02
  8.66000E+01  7.37661E+00  1.02942E-02
  8.67000E+01  7.37885E+00  1.03171E-02
  8.68000E+01  7.38110E+00  1.03399E-02
  8.69000E+01  7.38334E+00  1.03629E-02
  8.70000E+01  7.38558E+00  1.03857E-02
  8.71000E+01  7.38782E+00  1.04087E-02
  8.72000E+01  7.39006E+00  1.04318E-02
  8.73000E+01  7.39229E+00  1.04548E-02
  8.74000E+01  7.39453E+00  1.04780E-02
  8.75000E+01  7.39676E+00  1.05011E-02
  8.76000E+01  7.39899E+00  1.05242E-02
  8.77000E+01  7.40122E+00  1.05474E-02
  8.78000E+01  7.40345E+00  1.05707E-02
  8.79000E+01  7.40568E+00  1.05941E-02
  8.80000E+01  7.40791E+00  1.06173E-02
  8.81000E+01  7.41013E+00  1.06407E-02
  8.82000E+01  7.41235E+00  1.06641E-02
  8.83000E+01  7.41457E+00  1.06875E-02
  8.84000E+01  7.41679E+00  1.07110E-02
  8.85000E+01  7.41901E+00  1.07345E-02
  8.86000E+01  7.42123E+00  1.07580E-02
  8.87000E+01  7.42344E+00  1.07815E-02
  8.88000E+01  7.42566E+00  1.08052E-02
  8.89000E+01  7.42787E+00  1.08290E-02
  8.90000E+01  7.43008E+00  1.08526E-02
  8.91000E+01  7.43229E+00  1.08761E-02
  8.92000E+01  7.43450E+00  1.09000E-02
  8.93000E+01  7.43671E+00  1.09237E-02
  8.94000E+01  7.43891E+00  1.09474E-02
  8.95000E+01  7.44111E+00  1.09713E-02
  8.96000E+01  7.44332E+00  1.09952E-02
  8.97000E+01  7.44552E+00  1.10191E-02
  8.98000E+01  7.44772E+00  1.10429E-02
  8.99000E+01  7.44991E+00  1.10668E-02
  9.00000E+01  7.45211E+00  1.10910E-02
  9.01000E+01  7.45431E+00  1.11148E-02
  9.02000E+01  7.45650E+00  1.11389E-02
  9.03000E+01  7.45869E+00  1.11629E-02
  9.04000E+01  7.46088E+00  1.11870E-02
  9.05000E+01  7.46307E+00  1.12111E-02
  9.06000E+01  7.46526E+00  1.12352E-02
  9.07000E+01  7.46745E+00  1.12593E-02
  9.08000E+01  7.46963E+00  1.12835E-02
  9.09000E+01  7.47181E+00  1.13078E-02
  9.10000E+01  7.47400E+00  1.13320E-02
  9.11000E+01  7.47618E+00  1.13561E-02
  9.12000E+01  7.47836E+00  1.13804E-02
  9.13000E+01  7.48053E+00  1.14048E-02
  9.14000E+01  7.48271E+00  1.14291E-02
  9.15000E+01  7.48488E+00  1.14534E-02
  9.16000E+01  7.48706E+00  1.14777E-02
  9.17000E+01  7.48923E+00  1.15021E-02
  9.18000E+01  7.49140E+00  1.15266E-02
  9.19000E+01  7.49357E+00  1.15510E-02
  9.20000E+01  7.49574E+00  1.15753E-02
  9.21000E+01  7.49790E+00  1.15999E-02
  9.22000E+01  7.50007E+00  1.16244E-02
  9.23000E+01  7.50223E+00  1.16488E-02
  9.24000E+01  7.50439E+00  1.16735E-02
  9.25000E+01  7.50656E+00  1.16979E-02
  9.26000E+01  7.50872E+00  1.17225E-02
  9.27000E+01  7.51087E+00  1.17471E-02
  9.28000E+01  7.51303E+00  1.17717E-02
  9.29000E+01  7.51519E+00  1.17963E-02
  9.30000E+01  7.51734E+00  1.18210E-02
  9.31000E+01  7.51949E+00  1.18456E-02
  9.32000E+01  7.52164E+00  1.18703E-02
  9.33000E+01  7.52379E+00  1.18951E-02
  9.34000E+01  7.52594E+00  1.19198E-02
  9.35000E+01  7.52809E+00  1.19444E-02
  9.36000E+01  7.53023E+00  1.19692E-02
  9.37000E+01  7.53238E+00  1.19939E-02
  9.38000E+01  7.53452E+00  1.20187E-02
  9.39000E+01  7.53666E+00  1.20435E-02
  9.40000E+01  7.53880E+00  1.20683E-02
  9.41000E+01  7.54094E+00  1.20932E-02
  9.42000E+01  7.54308E+00  1.21179E-02
  9.43000E+01  7.54522E+00  1.21428E-02
  9.44000E+01  7.54735E+00  1.21677E-02
  9.45000E+01  7.54948E+00  1.21925E-02
  9.46000E+01  7.55162E+00  1.22174E-02
  9.47000E+01  7.55375E+00  1.22423E-02
  9.48000E+01  7.55588E+00  1.22672E-02
  9.49000E+01  7.55800E+00  1.22922E-02
  9.50000E+01  7.56013E+00  1.23172E-02
  9.51000E+01  7.56226E+00  1.23422E-02
  9.52000E+01  7.56438E+00  1.23671E-02
  9.53000E+01  7.56650E+00  1.23921E-02
  9.54000E+01  7.56862E+00  1.24171E-02
  9.55000E+01  7.57074E+00  1.24420E-02
  9.56000E+01  7.57286E+00  1.24670E-02
  9.57000E+01  7.57498E+00  1.24921E-02
  9.58000E+01  7.57710E+00  1.25172E-02
  9.59000E+01  7.57921E+00  1.25422E-02
  9.60000E+01  7.58133E+00  1.25673E-02
  9.61000E+01  7.58344E+00  1.25923E-02
  9.62000E+01  7.58555E+00  1.26174E-02
  9.63000E+01  7.58766E+00  1.26425E-02
  9.64000E+01  7.58977E+00  1.26676E-02
  9.65000E+01  7.59187E+00  1.26927E-02
  9.66000E+01  7.59398E+00  1.27178E-02
  9.67000E+01  7.59608E+00  1.27430E-02
  9.68000E+01  7.59819E+00  1.27681E-02
  9.69000E+01  7.60029E+00  1.27933E-02
  9.70000E+01  7.60239E+00  1.28185E-02
  9.71000E+01  7.60449E+00  1.28436E-02
  9.72000E+01  7.60658E+00  1.28687E-02
  9.73000E+01  7.60868E+00  1.28939E-02
  9.74000E+01  7.61078E+00  1.29191E-02
  9.75000E+01  7.61287E+00  1.29444E-02
  9.76000E+01  7.61496E+00  1.29696E-02
  9.77000E+01  7.61705E+00  1.29948E-02
  9.78000E+01  7.61914E+00  1.30199E-02
  9.79000E+01  7.62123E+00  1.30452E-02
  9.80000E+01  7.62332E+00  1.30704E-02
  9.81000E+01  7.62541E+00  1.30957E-02
  9.82000E+01  7.62749E+00  1.31208E-02
  9.83000E+01  7.62957E+00  1.31462E-02
  9.84000E+01  7.63166E+00  1.31715E-02
  9.85000E+01  7.63374E+00  1.31967E-02
  9.86000E+01  7.63582E+00  1.32222E-02
  9.87000E+01  7.63790E+00  1.32473E-02
  9.88000E+01  7.63997E+00  1.32726E-02
  9.89000E+01  7.64205E+00  1.32979E-02
  9.90000E+01  7.64412E+00  1.33231E-02
  9.91000E+01  7.64620E+00  1.33484E-02
  9.92000E+01  7.64827E+00  1.33739E-02
  9.93000E+01  7.65034E+00  1.33991E-02
  9.94000E+01  7.65241E+00  1.34244E-02
  9.95000E+01  7.65448E+00  1.34498E-02
  9.96000E+01  7.65655E+00  1.34750E-02
  9.97000E+01  7.65861E+00  1.35003E-02
  9.98000E+01  7.66068E+00  1.35258E-02
  9.99000E+01  7.66274E+00  1.35511E-02
