Repository: r-a-morrison/fe_alloy_sound_velocities

# Fe Alloy Sound Velocities
by Rachel Morrison

This is a repository of my graduate research on iron-nickel sound velocities at extreme pressures. This research contributes to our understanding of the thermodynamics of the inner core of the Earth. 

Morrison, R. A., et al., High pressure thermoelasticity and sound velocities of Fe-Ni-Si alloys (2019), *Physics of the Earth and Planetary Interiors*, Volume 294, [https://doi.org/10.1016/j.pepi.2019.05.011](https://doi.org/10.1016/j.pepi.2019.05.011).

Extensive supplementary information is also available at the above link.

Note: A word of caution. Binary files (.pdf, .ai, etc.) are included for completeness. Normally these should be left out of version control so git doesn't mess these up in merge conflicts. Use at your own risk.

## Abstract
The Earth's iron-dominant core is known to contain nickel from cosmochemical analysis and some amount of light elements from geophysical constraints on density and seismic wave velocities. Although there have been several studies to constrain thermoelastic properties of iron-alloys, there has been no systematic study on the effects of nickel and light elements on properties of iron using the same experimental methods and data analysis approach.

We conducted nuclear resonant inelastic X-ray scattering and X-ray diffraction experiments on body-centered cubic and hexagonal close-packed (hcp) Fe0.91Ni0.09 and Fe0.8Ni0.1Si0.1 up to 104 GPa and 86 GPa, respectively, and compare to similar measurements conducted on hcp-Fe up to 171 GPa. Specifically, we determine the Debye sound velocity from the low-energy transfer region of the (partial) phonon density of states (DOS) using the equation of state determined for each material and a new approach which utilizes information criteria and probability distributions. Nickel decreases the shear velocity of iron, while 10 at% Si has little to no effect on the shear velocity of Fe0.91Ni0.09. We observe that the shape of the phonon DOS of these alloys remains similar with increasing pressure.

In the measured compression range, we therefore apply a generalized scaling law to describe the volume dependence of the phonon DOS and find that the vibrational Grüneisen parameters of hcp-Fe0.91Ni0.09 are nearly indistinguishable from those hcp-Fe and those for Fe0.8Ni0.1Si0.1 trend lower. From the vibrational free energy, we constrain the harmonic vibrational component of thermal pressure, which shows a significant positive deviation from theoretical calculations of hcp-Fe at pressures and temperatures of Earth's core. Collectively, our results demonstrate that the effects of nickel should be considered when modeling iron-rich planetary cores.

File: 015_BulkModulusDet/hcpFeNiSi/fromData_gammahigh/hcpFeNiSi.csv
21.6,20.332,300,0.4,0.019,0
24.5,20.124,300,0.2,0.007,0
27.4,19.909,300,0.3,0.007,0
32,19.656,300,0.3,0.007,0
35.5,19.41,300,0.3,0.007,0
39.5,19.189,300,0.3,0.006,0
42.5,19.037,300,0.5,0.006,0
45.9,18.846,300,0.3,0.006,0
49.1,18.666,300,0.5,0.006,0
53.5,18.442,300,0.8,0.006,0
57.5,18.297,300,0.4,0.006,0
61.5,18.147,300,0.4,0.006,0
65.4,17.991,300,0.4,0.006,0
68.2,17.868,300,0.6,0.006,0
70.9,17.741,300,0.4,0.006,0
74.5,17.594,300,0.6,0.006,0
77.1,17.498,300,0.8,0.006,0
81.4,17.409,300,1.3,0.006,0
84.4,17.296,300,0.7,0.005,0
88.1,17.17,300,0.5,0.005,0
31.6,19.637,300,0.4,0.035,0
32,19.63,300,0.5,0.015,0
32.2,19.622,300,0.4,0.015,0
32.2,19.592,300,0.4,0.015,0
33.2,19.566,300,0.5,0.016,0
33.6,19.542,300,0.5,0.017,0
34.3,19.481,300,0.4,0.017,0
35,19.428,300,0.5,0.017,0
35.9,19.428,300,0.5,0.027,0
37.7,19.261,300,0.5,0.014,0
38.7,19.189,300,0.6,0.014,0
39.4,19.152,300,0.6,0.015,0
40.4,19.101,300,0.6,0.017,0
42.1,19.021,300,0.6,0.016,0
43.6,18.975,300,0.7,0.018,0
46.3,18.817,300,0.5,0.014,0
48,18.743,300,0.6,0.017,0
49.4,18.642,300,0.6,0.023,0
51.2,18.576,300,0.6,0.032,0
54.6,18.432,300,0.7,0.025,0
56.1,18.398,300,0.5,0.03,0
59.5,18.178,300,0.5,0.015,0
60.8,18.134,300,0.5,0.013,0
62.9,18.045,300,0.5,0.054,0
65.9,17.945,300,0.9,0.016,0
67.2,17.884,300,0.8,0.015,0
69.6,17.785,300,0.7,0.016,0
73,17.687,300,0.7,0.016,0
74.2,17.641,300,0.6,0.015,0
77.2,17.532,300,0.6,0.015,0
80.1,17.427,300,0.6,0.016,0
82.8,17.331,300,0.5,0.019,0
85.8,17.231,300,0.5,0.021,0
89.9,17.107,300,0.4,0.023,0
93.9,17.003,300,0.7,0.027,0
98.2,16.92,300,0.8,0.039,0
100.7,16.87,300,1,0.011,0
103.2,16.789,300,1,0.011,0
107.1,16.658,300,0.9,0.011,0
111.1,16.533,300,0.8,0.012,0
114.2,16.412,300,0.9,0.013,0
117.7,16.324,300,0.8,0.012,0
121.2,16.246,300,0.9,0.013,0
125.5,16.164,300,1,0.015,0
128.5,16.091,300,1.2,0.02,0
132.7,16.007,300,1.8,0.026,0
138.3,15.926,300,0.9,0.013,0
141.4,15.876,300,0.9,0.014,0
146,15.809,300,0.9,0.017,0
151.1,15.697,300,0.9,0.019,0
153.9,15.648,300,0.9,0.021,0
156.8,15.598,300,0.9,0.021,0
159.7,15.551,300,1,0.021,0
162,15.506,300,1,0.021,0
164.7,15.46,300,1.1,0.021,0
167.6,15.415,300,1.1,0.022,0
170.1,15.372,300,1.1,0.023,0
172.4,15.333,300,1.2,0.023,0
174.6,15.296,300,1.2,0.023,0
