Repository: r-a-morrison/fe_alloy_sound_velocities

# Fe Alloy Sound Velocities
by Rachel Morrison

This is a repository of my graduate research on iron-nickel sound velocities at extreme pressures. This research contributes to our understanding of the thermodynamics of the inner core of the Earth. 

Morrison, R. A., et al., High pressure thermoelasticity and sound velocities of Fe-Ni-Si alloys (2019), *Physics of the Earth and Planetary Interiors*, Volume 294, [https://doi.org/10.1016/j.pepi.2019.05.011](https://doi.org/10.1016/j.pepi.2019.05.011).

Extensive supplementary information is also available at the above link.

Note: A word of caution. Binary files (.pdf, .ai, etc.) are included for completeness. Normally these should be left out of version control so git doesn't mess these up in merge conflicts. Use at your own risk.

## Abstract
The Earth's iron-dominant core is known to contain nickel from cosmochemical analysis and some amount of light elements from geophysical constraints on density and seismic wave velocities. Although there have been several studies to constrain thermoelastic properties of iron-alloys, there has been no systematic study on the effects of nickel and light elements on properties of iron using the same experimental methods and data analysis approach.

We conducted nuclear resonant inelastic X-ray scattering and X-ray diffraction experiments on body-centered cubic and hexagonal close-packed (hcp) Fe0.91Ni0.09 and Fe0.8Ni0.1Si0.1 up to 104 GPa and 86 GPa, respectively, and compare to similar measurements conducted on hcp-Fe up to 171 GPa. Specifically, we determine the Debye sound velocity from the low-energy transfer region of the (partial) phonon density of states (DOS) using the equation of state determined for each material and a new approach which utilizes information criteria and probability distributions. Nickel decreases the shear velocity of iron, while 10 at% Si has little to no effect on the shear velocity of Fe0.91Ni0.09. We observe that the shape of the phonon DOS of these alloys remains similar with increasing pressure.

In the measured compression range, we therefore apply a generalized scaling law to describe the volume dependence of the phonon DOS and find that the vibrational Grüneisen parameters of hcp-Fe0.91Ni0.09 are nearly indistinguishable from those hcp-Fe and those for Fe0.8Ni0.1Si0.1 trend lower. From the vibrational free energy, we constrain the harmonic vibrational component of thermal pressure, which shows a significant positive deviation from theoretical calculations of hcp-Fe at pressures and temperatures of Earth's core. Collectively, our results demonstrate that the effects of nickel should be considered when modeling iron-rich planetary cores.

File: 021_JMJFeFiles/Murphy_Re-padd_JMJ/151GPa.prc/151GPa_NRIXS-all_sum.dat
#
#  Date of conversion : 04/17/18
#  Time of conversion : 13:24:26 +02:00
#
# Fit function for dominant peak is of exponential type
#  asymmetry factor :  1.00   shape coefficient :  1.60
#
#   det.bal.  Chi^2    peak    FWHM    pos.  %bkgr.  input file
#     ok       2.00  6.60E+02  1.02  -9.298   0.47   ../scans/CalTech.163.dat
#     ok       2.63  7.04E+02  1.02  -9.317   0.41   ../scans/CalTech.164.dat
#     ok       0.88  7.23E+02  1.03  -8.402   0.37   ../scans/CalTech.165.dat
#     ??       1.60  7.18E+02  1.01  -6.928   0.35   ../scans/CalTech.168.dat
#     ok       2.01  7.42E+02  1.03  -6.561   0.30   ../scans/CalTech.169.dat
#     ok       2.49  7.07E+02  1.02  -6.917   0.37   ../scans/CalTech.170.dat
#     ok       1.58  7.02E+02  1.02  -6.605   0.25   ../scans/CalTech.171.dat
#     ok       2.43  7.07E+02  1.01  -5.979   0.39   ../scans/CalTech.172.dat
#      ?       1.74  7.23E+02  0.99  -7.002   0.44   ../scans/CalTech.173.dat
#     ok       2.48  7.33E+02  0.98  -7.028   0.35   ../scans/CalTech.174.dat
#     ok       2.58  6.77E+02  1.02  -7.400   0.64   ../scans/CalTech.175.dat
#     ok      18.78  6.31E+02  1.24  -7.623   0.51   ../scans/CalTech.176.dat
#     ok       2.99  7.73E+02  0.94  -7.347   0.56   ../scans/CalTech.178.dat
#
 -6.53922E+01  1.43546E+01  3.83411E+00
 -6.51424E+01  1.39623E+01  3.66760E+00
 -6.48925E+01  9.88970E+00  3.03979E+00
 -6.46427E+01  1.16508E+01  3.66998E+00
 -6.43928E+01  1.55687E+01  4.14065E+00
 -6.41430E+01  1.91544E+01  3.98540E+00
 -6.38931E+01  1.25627E+01  3.36314E+00
 -6.36433E+01  1.01659E+01  3.29954E+00
 -6.33934E+01  1.07781E+01  3.14661E+00
 -6.31436E+01  7.63895E+00  2.72891E+00
 -6.28937E+01  1.09196E+01  3.40300E+00
 -6.26439E+01  1.32115E+01  3.33171E+00
 -6.23940E+01  8.54124E+00  2.92405E+00
 -6.21442E+01  1.26273E+01  3.79221E+00
 -6.18943E+01  9.33193E+00  2.77361E+00
 -6.16445E+01  1.29706E+01  3.73601E+00
 -6.13946E+01  1.14485E+01  3.03719E+00
 -6.11448E+01  7.04878E+00  2.66520E+00
 -6.08949E+01  5.02372E+00  2.11077E+00
 -6.06451E+01  1.02167E+01  3.69645E+00
 -6.03952E+01  1.04306E+01  2.67030E+00
 -6.01454E+01  1.03555E+01  3.24690E+00
 -5.98955E+01  8.32119E+00  2.69553E+00
 -5.96457E+01  6.08561E+00  2.58993E+00
 -5.93958E+01  7.39208E+00  2.61968E+00
 -5.91460E+01  8.67491E+00  3.24454E+00
 -5.88961E+01  1.23827E+01  3.65303E+00
 -5.86463E+01  1.00443E+01  2.39229E+00
 -5.83964E+01  7.40099E+00  2.82794E+00
 -5.81466E+01  1.13681E+01  3.23231E+00
 -5.78967E+01  7.47295E+00  3.05271E+00
 -5.76469E+01  8.35480E+00  2.74592E+00
 -5.73970E+01  8.98207E+00  2.62139E+00
 -5.71472E+01  7.40403E+00  2.71254E+00
 -5.68973E+01  8.14357E+00  2.96453E+00
 -5.66475E+01  7.31711E+00  2.81349E+00
 -5.63976E+01  1.22366E+01  3.69263E+00
 -5.61478E+01  7.48010E+00  1.93361E+00
 -5.58979E+01  7.21973E+00  3.04549E+00
 -5.56481E+01  8.67909E+00  3.13894E+00
 -5.53982E+01  8.35534E+00  2.62413E+00
 -5.51484E+01  7.79584E+00  2.66176E+00
 -5.48985E+01  9.27965E+00  3.00108E+00
 -5.46487E+01  1.21664E+01  3.98427E+00
 -5.43988E+01  1.33007E+01  3.05018E+00
 -5.41490E+01  9.93613E+00  3.41958E+00
 -5.38991E+01  1.31077E+01  3.76419E+00
 -5.36493E+01  1.74955E+01  4.05823E+00
 -5.33994E+01  1.42691E+01  3.44189E+00
 -5.31496E+01  8.11269E+00  2.62901E+00
 -5.28997E+01  1.27331E+01  3.82606E+00
 -5.26499E+01  1.04288E+01  2.72889E+00
 -5.24000E+01  7.02545E+00  2.56632E+00
 -5.21502E+01  8.33996E+00  3.05882E+00
 -5.19003E+01  9.04314E+00  3.26157E+00
 -5.16505E+01  1.71979E+01  4.32272E+00
 -5.14006E+01  1.40400E+01  3.03122E+00
 -5.11508E+01  8.83774E+00  3.41530E+00
 -5.09009E+01  1.80152E+01  4.35464E+00
 -5.06511E+01  1.43506E+01  3.52640E+00
 -5.04012E+01  1.26208E+01  3.78766E+00
 -5.01514E+01  1.39798E+01  3.19424E+00
 -4.99015E+01  8.08457E+00  2.76356E+00
 -4.96517E+01  6.47496E+00  2.47448E+00
 -4.94018E+01  7.69906E+00  2.92977E+00
 -4.91520E+01  1.11220E+01  3.81194E+00
 -4.89021E+01  1.62287E+01  3.77242E+00
 -4.86523E+01  1.63096E+01  3.90165E+00
 -4.84024E+01  8.67060E+00  2.57930E+00
 -4.81526E+01  8.85416E+00  3.49296E+00
 -4.79027E+01  1.46069E+01  3.80987E+00
 -4.76529E+01  1.50521E+01  3.77919E+00
 -4.74030E+01  1.89185E+01  4.52813E+00
 -4.71532E+01  1.59780E+01  3.76147E+00
 -4.69033E+01  1.54326E+01  3.99775E+00
 -4.66535E+01  1.51563E+01  3.83205E+00
 -4.64036E+01  1.59335E+01  3.86927E+00
 -4.61538E+01  1.36292E+01  3.27609E+00
 -4.59039E+01  1.28197E+01  3.67900E+00
 -4.56541E+01  1.45956E+01  4.25344E+00
 -4.54042E+01  1.86205E+01  4.28257E+00
 -4.51544E+01  1.78403E+01  4.61271E+00
 -4.49045E+01  2.08118E+01  3.67263E+00
 -4.46547E+01  1.43626E+01  4.10462E+00
 -4.44048E+01  1.43938E+01  3.50240E+00
 -4.41550E+01  1.73838E+01  4.69311E+00
 -4.39051E+01  1.98775E+01  3.94524E+00
 -4.36553E+01  1.61363E+01  4.34727E+00
 -4.34054E+01  1.88424E+01  4.28419E+00
 -4.31556E+01  1.51550E+01  3.74034E+00
 -4.29057E+01  1.42742E+01  3.91229E+00
 -4.26559E+01  1.84569E+01  3.67327E+00
 -4.24060E+01  1.61324E+01  4.53178E+00
 -4.21562E+01  2.00809E+01  4.81715E+00
 -4.19063E+01  2.62880E+01  5.07682E+00
 -4.16565E+01  2.35567E+01  4.34242E+00
 -4.14066E+01  2.07255E+01  5.07889E+00
 -4.11568E+01  2.22412E+01  4.11508E+00
 -4.09069E+01  2.20648E+01  4.85864E+00
 -4.06571E+01  2.21685E+01  5.03096E+00
 -4.04072E+01  2.80494E+01  5.11703E+00
 -4.01574E+01  2.56213E+01  4.63787E+00
 -3.99075E+01  2.43439E+01  5.07784E+00
 -3.96577E+01  2.12867E+01  4.72076E+00
 -3.94078E+01  3.08192E+01  5.95848E+00
 -3.91580E+01  3.40185E+01  5.63047E+00
 -3.89081E+01  3.06777E+01  5.70738E+00
 -3.86583E+01  3.48812E+01  5.82242E+00
 -3.84084E+01  3.01970E+01  5.48944E+00
 -3.81586E+01  3.73087E+01  5.86303E+00
 -3.79087E+01  3.18271E+01  5.91963E+00
 -3.76589E+01  3.13800E+01  5.47251E+00
 -3.74090E+01  3.57810E+01  6.39060E+00
 -3.71592E+01  4.40821E+01  6.59384E+00
 -3.69093E+01  3.78274E+01  5.74654E+00
 -3.66595E+01  3.77388E+01  6.62473E+00
 -3.64096E+01  4.51912E+01  6.41629E+00
 -3.61598E+01  3.98671E+01  6.22937E+00
 -3.59099E+01  3.34850E+01  5.49939E+00
 -3.56601E+01  3.19941E+01  5.86071E+00
 -3.54102E+01  4.29922E+01  6.60794E+00
 -3.51604E+01  4.27107E+01  6.70401E+00
 -3.49105E+01  3.98549E+01  5.80516E+00
 -3.46607E+01  3.86306E+01  6.32564E+00
 -3.44108E+01  3.47526E+01  5.94861E+00
 -3.41610E+01  3.59044E+01  5.68605E+00
 -3.39111E+01  3.10932E+01  5.96076E+00
 -3.36613E+01  3.72589E+01  6.05806E+00
 -3.34114E+01  3.70277E+01  5.98388E+00
 -3.31616E+01  2.74101E+01  4.90813E+00
 -3.29117E+01  4.20307E+01  7.47171E+00
 -3.26619E+01  4.57069E+01  5.75319E+00
 -3.24120E+01  3.60306E+01  5.93817E+00
 -3.21622E+01  3.42993E+01  5.74120E+00
 -3.19123E+01  2.85824E+01  5.33852E+00
 -3.16625E+01  3.06859E+01  5.77574E+00
 -3.14126E+01  3.47419E+01  5.93188E+00
 -3.11628E+01  4.07454E+01  6.38672E+00
 -3.09129E+01  3.22410E+01  5.52325E+00
 -3.06631E+01  3.09766E+01  5.83641E+00
 -3.04132E+01  3.54424E+01  5.53814E+00
 -3.01634E+01  3.11941E+01  5.34081E+00
 -2.99135E+01  2.33475E+01  4.83494E+00
 -2.96637E+01  2.24469E+01  5.07263E+00
 -2.94138E+01  3.21653E+01  5.28492E+00
 -2.91640E+01  2.83765E+01  5.79091E+00
 -2.89141E+01  3.80345E+01  6.23324E+00
 -2.86643E+01  3.06379E+01  5.43941E+00
 -2.84144E+01  3.13076E+01  5.63087E+00
 -2.81646E+01  3.23949E+01  5.30233E+00
 -2.79147E+01  2.79661E+01  4.93026E+00
 -2.76649E+01  2.48562E+01  5.35554E+00
 -2.74150E+01  2.87015E+01  5.35359E+00
 -2.71652E+01  2.68314E+01  5.55442E+00
 -2.69153E+01  3.48116E+01  5.50080E+00
 -2.66655E+01  2.52795E+01  4.82097E+00
 -2.64156E+01  2.46944E+01  5.15694E+00
 -2.61658E+01  2.64383E+01  4.73560E+00
 -2.59159E+01  2.24889E+01  4.72449E+00
 -2.56661E+01  2.34429E+01  4.93511E+00
 -2.54162E+01  2.43081E+01  4.55059E+00
 -2.51664E+01  1.83560E+01  4.43190E+00
 -2.49165E+01  1.54720E+01  3.63967E+00
 -2.46667E+01  1.89079E+01  4.53079E+00
 -2.44168E+01  2.29335E+01  5.14340E+00
 -2.41670E+01  2.42102E+01  4.39545E+00
 -2.39171E+01  1.80774E+01  4.14643E+00
 -2.36673E+01  2.53926E+01  5.32993E+00
 -2.34174E+01  3.29419E+01  6.12469E+00
 -2.31676E+01  2.70344E+01  4.18502E+00
 -2.29177E+01  1.34142E+01  3.89613E+00
 -2.26679E+01  1.88588E+01  4.80249E+00
 -2.24180E+01  2.42497E+01  4.48737E+00
 -2.21682E+01  2.91493E+01  5.39289E+00
 -2.19183E+01  2.25704E+01  4.72761E+00
 -2.16685E+01  2.08866E+01  4.29797E+00
 -2.14186E+01  1.81851E+01  4.54463E+00
 -2.11688E+01  2.42302E+01  5.03719E+00
 -2.09189E+01  2.28746E+01  4.82219E+00
 -2.06691E+01  2.73098E+01  5.67352E+00
 -2.04192E+01  3.07385E+01  5.02331E+00
 -2.01694E+01  2.50407E+01  5.01947E+00
 -1.99195E+01  2.24027E+01  4.54720E+00
 -1.96697E+01  2.21578E+01  4.57756E+00
 -1.94198E+01  2.08951E+01  4.82227E+00
 -1.91700E+01  2.45542E+01  5.14430E+00
 -1.89201E+01  2.91131E+01  5.51656E+00
 -1.86703E+01  2.71076E+01  4.45483E+00
 -1.84204E+01  2.03117E+01  5.00235E+00
 -1.81706E+01  2.84650E+01  4.99681E+00
 -1.79207E+01  1.98233E+01  4.62080E+00
 -1.76709E+01  2.24304E+01  4.53418E+00
 -1.74210E+01  1.94108E+01  4.54359E+00
 -1.71712E+01  2.09089E+01  4.80992E+00
 -1.69213E+01  2.46221E+01  4.87785E+00
 -1.66715E+01  3.17901E+01  6.31629E+00
 -1.64216E+01  3.33197E+01  4.90759E+00
 -1.61718E+01  2.19962E+01  5.04581E+00
 -1.59219E+01  2.70967E+01  4.73129E+00
 -1.56721E+01  2.21617E+01  4.40354E+00
 -1.54222E+01  2.22999E+01  5.25495E+00
 -1.51724E+01  2.66687E+01  4.85775E+00
 -1.49225E+01  2.16304E+01  4.64696E+00
 -1.46727E+01  2.35720E+01  5.07323E+00
 -1.44228E+01  2.39632E+01  4.17844E+00
 -1.41730E+01  1.44324E+01  4.03045E+00
 -1.39231E+01  2.07299E+01  5.04638E+00
 -1.36733E+01  3.09153E+01  5.63600E+00
 -1.34234E+01  2.51851E+01  4.36482E+00
 -1.31736E+01  1.82704E+01  4.47342E+00
 -1.29237E+01  2.63946E+01  5.22095E+00
 -1.26739E+01  2.22467E+01  4.39126E+00
 -1.24240E+01  1.85738E+01  4.44245E+00
 -1.21742E+01  2.33472E+01  4.85262E+00
 -1.19243E+01  2.52878E+01  5.24717E+00
 -1.16745E+01  2.24622E+01  4.35769E+00
 -1.14246E+01  1.62368E+01  4.44957E+00
 -1.11748E+01  2.02300E+01  3.98476E+00
 -1.09249E+01  1.82896E+01  4.25840E+00
 -1.06751E+01  2.20387E+01  5.20253E+00
 -1.04252E+01  3.23305E+01  5.72129E+00
 -1.01754E+01  2.78423E+01  4.84058E+00
 -9.92550E+00  2.16074E+01  4.46743E+00
 -9.67565E+00  1.75496E+01  4.10491E+00
 -9.42580E+00  1.81179E+01  4.48369E+00
 -9.17595E+00  2.29107E+01  5.29257E+00
 -8.92610E+00  2.74974E+01  4.90833E+00
 -8.67625E+00  2.96057E+01  5.40861E+00
 -8.42640E+00  1.93526E+01  3.93762E+00
 -8.17655E+00  1.88689E+01  4.64341E+00
 -7.92670E+00  2.30778E+01  4.58783E+00
 -7.67685E+00  2.18770E+01  5.04668E+00
 -7.42700E+00  2.66232E+01  5.41447E+00
 -7.17715E+00  2.88370E+01  5.05324E+00
 -6.92730E+00  2.35733E+01  4.52104E+00
 -6.67745E+00  2.45656E+01  5.03916E+00
 -6.42760E+00  2.06571E+01  4.33095E+00
 -6.17775E+00  1.94307E+01  4.98406E+00
 -5.92790E+00  2.96559E+01  5.44787E+00
 -5.67805E+00  3.24006E+01  5.69926E+00
 -5.42820E+00  2.91360E+01  4.78940E+00
 -5.17835E+00  2.00442E+01  5.55600E+00
 -4.92850E+00  3.72856E+01  5.64384E+00
 -4.67865E+00  3.23521E+01  5.35465E+00
 -4.42880E+00  2.48131E+01  5.30033E+00
 -4.17895E+00  3.11248E+01  5.37405E+00
 -3.92910E+00  2.96111E+01  5.78971E+00
 -3.67925E+00  4.66887E+01  6.83570E+00
 -3.42940E+00  3.53030E+01  5.83025E+00
 -3.17955E+00  2.93597E+01  5.16266E+00
 -2.92970E+00  3.45403E+01  6.61783E+00
 -2.67985E+00  5.25121E+01  7.71649E+00
 -2.43000E+00  6.23655E+01  7.77070E+00
 -2.18015E+00  6.42586E+01  8.62043E+00
 -1.93030E+00  8.52251E+01  1.02401E+01
 -1.68045E+00  1.52462E+02  1.38049E+01
 -1.43060E+00  2.34086E+02  1.82139E+01
 -1.18075E+00  5.12431E+02  2.83227E+01
 -9.30904E-01  1.32095E+03  4.55436E+01
 -6.81054E-01  3.17928E+03  6.63081E+01
 -4.31204E-01  6.02126E+03  8.46820E+01
 -1.81354E-01  8.45258E+03  9.33740E+01
  6.84957E-02  8.59519E+03  8.83972E+01
  3.18346E-01  6.58825E+03  7.27647E+01
  5.68196E-01  4.02923E+03  5.52427E+01
  8.18046E-01  2.11348E+03  3.88072E+01
  1.06790E+00  9.71095E+02  2.68129E+01
  1.31775E+00  4.97445E+02  1.96825E+01
  1.56760E+00  2.73946E+02  1.47464E+01
  1.81745E+00  1.65892E+02  1.18885E+01
  2.06730E+00  9.74161E+01  8.44832E+00
  2.31715E+00  6.76669E+01  7.59097E+00
  2.56700E+00  4.71954E+01  6.35836E+00
  2.81685E+00  3.30013E+01  5.13556E+00
  3.06670E+00  2.89233E+01  5.97323E+00
  3.31655E+00  3.99573E+01  6.14591E+00
  3.56640E+00  3.03125E+01  4.87026E+00
  3.81625E+00  1.88003E+01  4.68499E+00
  4.06610E+00  3.21956E+01  6.56604E+00
  4.31595E+00  4.15873E+01  5.79872E+00
  4.56580E+00  2.94591E+01  5.08663E+00
  4.81565E+00  2.60941E+01  4.84805E+00
  5.06550E+00  2.44393E+01  5.32101E+00
  5.31535E+00  3.44525E+01  5.85955E+00
  5.56520E+00  3.04914E+01  5.33201E+00
  5.81505E+00  2.67418E+01  5.16972E+00
  6.06490E+00  2.90864E+01  5.28542E+00
  6.31475E+00  1.90932E+01  4.57442E+00
  6.56460E+00  2.79290E+01  5.14474E+00
  6.81445E+00  3.00994E+01  5.53241E+00
  7.06430E+00  3.25184E+01  6.26462E+00
  7.31415E+00  3.44078E+01  5.01316E+00
  7.56400E+00  3.04372E+01  5.88708E+00
  7.81385E+00  3.21773E+01  5.94615E+00
  8.06370E+00  3.93136E+01  6.28913E+00
  8.31355E+00  3.51738E+01  5.62055E+00
  8.56340E+00  2.97433E+01  5.43628E+00
  8.81325E+00  2.97500E+01  5.08430E+00
  9.06310E+00  2.42257E+01  5.58385E+00
  9.31295E+00  3.32302E+01  5.91448E+00
  9.56280E+00  3.38675E+01  5.12483E+00
  9.81265E+00  3.07882E+01  5.15615E+00
  1.00625E+01  1.98973E+01  4.41132E+00
  1.03123E+01  2.54110E+01  5.10121E+00
  1.05622E+01  2.95786E+01  6.01723E+00
  1.08120E+01  3.67729E+01  6.04503E+00
  1.10619E+01  3.29121E+01  5.56215E+00
  1.13117E+01  2.67258E+01  5.06137E+00
  1.15616E+01  3.12751E+01  5.67525E+00
  1.18114E+01  3.51351E+01  5.75523E+00
  1.20613E+01  2.46937E+01  5.15586E+00
  1.23111E+01  3.32194E+01  5.66975E+00
  1.25610E+01  2.99272E+01  5.64408E+00
  1.28108E+01  3.04131E+01  5.36765E+00
  1.30607E+01  3.05506E+01  5.52172E+00
  1.33105E+01  2.97905E+01  5.30800E+00
  1.35604E+01  3.30801E+01  5.91254E+00
  1.38102E+01  2.49460E+01  4.37904E+00
  1.40601E+01  2.77837E+01  5.98180E+00
  1.43099E+01  3.55398E+01  5.67186E+00
  1.45598E+01  3.48703E+01  6.30443E+00
  1.48096E+01  3.93342E+01  6.58874E+00
  1.50595E+01  4.11070E+01  5.81738E+00
  1.53093E+01  3.79004E+01  6.38018E+00
  1.55592E+01  3.79819E+01  5.65834E+00
  1.58090E+01  3.41433E+01  6.04441E+00
  1.60589E+01  3.55336E+01  6.21651E+00
  1.63087E+01  3.22284E+01  4.91185E+00
  1.65586E+01  2.70383E+01  5.13904E+00
  1.68084E+01  3.86060E+01  6.95134E+00
  1.70583E+01  4.11377E+01  6.31828E+00
  1.73081E+01  4.32760E+01  6.57366E+00
  1.75580E+01  4.73610E+01  6.41694E+00
  1.78078E+01  3.43139E+01  6.10524E+00
  1.80577E+01  4.13221E+01  6.43156E+00
  1.83075E+01  3.28233E+01  5.47615E+00
  1.85574E+01  3.35768E+01  5.75414E+00
  1.88072E+01  3.55037E+01  6.40640E+00
  1.90571E+01  4.17980E+01  6.24660E+00
  1.93069E+01  3.37672E+01  5.36955E+00
  1.95568E+01  3.36316E+01  5.71506E+00
  1.98066E+01  2.94782E+01  5.89613E+00
  2.00565E+01  4.20733E+01  6.40235E+00
  2.03063E+01  3.92092E+01  6.23440E+00
  2.05562E+01  3.85596E+01  6.08159E+00
  2.08060E+01  3.87423E+01  6.63434E+00
  2.10559E+01  4.87544E+01  6.81245E+00
  2.13057E+01  3.68829E+01  6.25026E+00
  2.15556E+01  4.69651E+01  7.19239E+00
  2.18054E+01  5.04146E+01  7.16613E+00
  2.20553E+01  5.09136E+01  6.62068E+00
  2.23051E+01  4.29097E+01  6.68532E+00
  2.25550E+01  4.69290E+01  6.93233E+00
  2.28048E+01  4.09110E+01  5.93284E+00
  2.30547E+01  4.40118E+01  7.16848E+00
  2.33045E+01  4.58517E+01  6.37986E+00
  2.35544E+01  5.11997E+01  7.36800E+00
  2.38042E+01  5.40124E+01  7.52810E+00
  2.40541E+01  5.53347E+01  6.82498E+00
  2.43039E+01  4.09523E+01  6.59004E+00
  2.45538E+01  5.31150E+01  7.33456E+00
  2.48036E+01  4.60451E+01  7.04253E+00
  2.50535E+01  4.91777E+01  7.02030E+00
  2.53033E+01  5.29377E+01  7.29452E+00
  2.55532E+01  4.74852E+01  6.41029E+00
  2.58030E+01  4.44085E+01  7.43590E+00
  2.60529E+01  6.65266E+01  8.08027E+00
  2.63027E+01  6.95556E+01  8.20886E+00
  2.65526E+01  6.89573E+01  8.49207E+00
  2.68024E+01  5.70541E+01  7.61165E+00
  2.70523E+01  6.38039E+01  7.40923E+00
  2.73021E+01  5.46153E+01  7.72361E+00
  2.75520E+01  5.21634E+01  7.06270E+00
  2.78018E+01  4.66881E+01  6.58649E+00
  2.80517E+01  5.92867E+01  8.15443E+00
  2.83015E+01  6.76941E+01  8.80765E+00
  2.85514E+01  8.04315E+01  8.51728E+00
  2.88012E+01  6.66133E+01  8.15076E+00
  2.90511E+01  7.34592E+01  8.70774E+00
  2.93009E+01  7.07603E+01  8.25268E+00
  2.95508E+01  8.11345E+01  9.41335E+00
  2.98006E+01  7.59504E+01  8.46099E+00
  3.00505E+01  7.96619E+01  8.81017E+00
  3.03003E+01  7.79871E+01  9.24773E+00
  3.05502E+01  8.53749E+01  9.59806E+00
  3.08000E+01  1.00132E+02  9.95785E+00
  3.10499E+01  9.97982E+01  9.55698E+00
  3.12997E+01  8.42827E+01  9.64058E+00
  3.15496E+01  8.98714E+01  9.48553E+00
  3.17994E+01  1.03036E+02  1.03619E+01
  3.20493E+01  1.05316E+02  9.70054E+00
  3.22991E+01  9.21761E+01  1.03816E+01
  3.25490E+01  1.22022E+02  1.10200E+01
  3.27988E+01  1.10663E+02  1.01253E+01
  3.30487E+01  1.07999E+02  1.07149E+01
  3.32985E+01  1.22518E+02  1.13805E+01
  3.35484E+01  1.29376E+02  1.10225E+01
  3.37982E+01  1.17041E+02  1.07670E+01
  3.40481E+01  1.25568E+02  1.13706E+01
  3.42979E+01  1.29276E+02  1.16108E+01
  3.45478E+01  1.30248E+02  1.11307E+01
  3.47976E+01  1.20195E+02  1.12604E+01
  3.50475E+01  1.22253E+02  1.06196E+01
  3.52973E+01  1.24585E+02  1.15181E+01
  3.55472E+01  1.22322E+02  1.14456E+01
  3.57970E+01  1.28004E+02  1.04436E+01
  3.60469E+01  1.02699E+02  1.01040E+01
  3.62967E+01  1.12247E+02  1.11208E+01
  3.65466E+01  1.22630E+02  1.08479E+01
  3.67964E+01  1.15072E+02  1.10526E+01
  3.70463E+01  1.20182E+02  1.02564E+01
  3.72961E+01  9.81147E+01  9.57868E+00
  3.75460E+01  1.01589E+02  1.02834E+01
  3.77958E+01  1.03621E+02  1.04830E+01
  3.80457E+01  1.06492E+02  9.83647E+00
  3.82955E+01  9.44057E+01  1.02058E+01
  3.85454E+01  1.08102E+02  1.02505E+01
  3.87952E+01  9.92313E+01  9.75763E+00
  3.90451E+01  9.47604E+01  9.46373E+00
  3.92949E+01  8.57713E+01  9.38012E+00
  3.95448E+01  8.55342E+01  9.70972E+00
  3.97946E+01  1.02489E+02  9.71947E+00
  4.00445E+01  8.66415E+01  8.80760E+00
  4.02943E+01  8.06906E+01  9.48724E+00
  4.05442E+01  8.54778E+01  8.93986E+00
  4.07940E+01  6.83550E+01  7.73540E+00
  4.10439E+01  5.98852E+01  8.17534E+00
  4.12937E+01  6.94147E+01  7.94714E+00
  4.15436E+01  7.04294E+01  8.65544E+00
  4.17934E+01  7.08999E+01  8.48766E+00
  4.20433E+01  7.01333E+01  8.10473E+00
  4.22931E+01  5.94999E+01  7.78294E+00
  4.25430E+01  6.72013E+01  8.43228E+00
  4.27928E+01  5.97790E+01  6.97824E+00
  4.30427E+01  4.26799E+01  6.75861E+00
  4.32925E+01  5.97493E+01  8.30499E+00
  4.35424E+01  6.52744E+01  7.88900E+00
  4.37922E+01  6.85101E+01  8.11275E+00
  4.40421E+01  5.31002E+01  7.39740E+00
  4.42919E+01  5.05529E+01  6.76321E+00
  4.45418E+01  5.87728E+01  8.31338E+00
  4.47916E+01  6.87085E+01  8.21662E+00
  4.50415E+01  6.69457E+01  8.39251E+00
  4.52913E+01  6.96693E+01  7.79060E+00
  4.55412E+01  5.79914E+01  7.94330E+00
  4.57910E+01  6.96179E+01  8.72537E+00
  4.60409E+01  6.49925E+01  7.44343E+00
  4.62907E+01  6.60127E+01  8.30291E+00
  4.65406E+01  6.16924E+01  7.53405E+00
  4.67904E+01  5.76163E+01  8.02632E+00
  4.70403E+01  6.71572E+01  8.13665E+00
  4.72901E+01  6.12704E+01  7.79015E+00
  4.75400E+01  6.51755E+01  8.35038E+00
  4.77898E+01  6.79931E+01  7.35879E+00
  4.80397E+01  5.75503E+01  8.52942E+00
  4.82895E+01  6.91651E+01  7.74010E+00
  4.85394E+01  5.10104E+01  7.39268E+00
  4.87892E+01  6.29647E+01  7.60733E+00
  4.90391E+01  5.55096E+01  7.43122E+00
  4.92889E+01  5.12195E+01  7.03110E+00
  4.95388E+01  4.84341E+01  7.22613E+00
  4.97886E+01  5.20344E+01  7.36301E+00
  5.00385E+01  5.41904E+01  7.16015E+00
  5.02883E+01  5.99667E+01  8.01715E+00
  5.05382E+01  4.80109E+01  6.79840E+00
  5.07880E+01  5.59589E+01  7.08724E+00
  5.10379E+01  5.01445E+01  7.24610E+00
  5.12877E+01  5.33554E+01  7.60426E+00
  5.15376E+01  5.64392E+01  7.22592E+00
  5.17874E+01  5.05764E+01  7.60835E+00
  5.20373E+01  5.36103E+01  7.61858E+00
  5.22871E+01  6.27343E+01  7.91167E+00
  5.25370E+01  5.82534E+01  7.23772E+00
  5.27868E+01  4.63653E+01  6.71087E+00
  5.30367E+01  4.82956E+01  7.57759E+00
  5.32865E+01  5.75852E+01  6.56381E+00
  5.35364E+01  4.44295E+01  7.61199E+00
  5.37862E+01  5.36435E+01  6.99662E+00
  5.40361E+01  4.07249E+01  5.73222E+00
  5.42859E+01  4.35923E+01  7.14122E+00
  5.45358E+01  4.47627E+01  6.41587E+00
  5.47856E+01  3.61528E+01  5.86801E+00
  5.50355E+01  3.15451E+01  5.15811E+00
  5.52853E+01  2.49721E+01  5.62785E+00
  5.55352E+01  2.91508E+01  4.59819E+00
  5.57850E+01  2.99059E+01  6.26338E+00
  5.60349E+01  4.33013E+01  6.40343E+00
  5.62847E+01  3.81838E+01  6.32702E+00
  5.65346E+01  2.88997E+01  4.71120E+00
  5.67844E+01  3.18931E+01  5.98247E+00
  5.70343E+01  3.35810E+01  5.83037E+00
  5.72841E+01  3.23863E+01  6.32979E+00
  5.75340E+01  4.12592E+01  5.70098E+00
  5.77838E+01  3.58175E+01  6.60646E+00
  5.80337E+01  3.48684E+01  5.50039E+00
  5.82835E+01  4.01095E+01  6.28243E+00
  5.85334E+01  3.40879E+01  6.38742E+00
  5.87832E+01  4.43504E+01  6.95686E+00
  5.90331E+01  5.41665E+01  6.80496E+00
  5.92829E+01  4.20460E+01  6.40303E+00
  5.95328E+01  3.47455E+01  6.06052E+00
  5.97826E+01  4.23878E+01  7.13539E+00
  6.00325E+01  4.63941E+01  6.99454E+00
  6.02823E+01  4.36049E+01  6.35790E+00
  6.05322E+01  4.32166E+01  6.58360E+00
  6.07820E+01  4.45192E+01  6.55020E+00
  6.10319E+01  4.78293E+01  6.94958E+00
  6.12817E+01  5.58781E+01  7.61016E+00
  6.15316E+01  4.78407E+01  6.93911E+00
  6.17814E+01  6.33208E+01  8.51776E+00
  6.20313E+01  6.01764E+01  7.26914E+00
  6.22811E+01  6.08750E+01  7.96678E+00
  6.25310E+01  6.55594E+01  7.90741E+00
  6.27808E+01  6.32825E+01  8.44083E+00
  6.30307E+01  7.35567E+01  8.61085E+00
  6.32805E+01  6.28754E+01  7.70564E+00
  6.35304E+01  6.11583E+01  7.46147E+00
  6.37802E+01  6.06419E+01  8.48669E+00
  6.40301E+01  6.11323E+01  7.67346E+00
  6.42799E+01  6.85925E+01  8.23571E+00
  6.45298E+01  5.75157E+01  7.77437E+00
  6.47796E+01  5.58298E+01  7.17539E+00
  6.50295E+01  5.03668E+01  6.69119E+00
  6.52793E+01  4.86019E+01  7.06694E+00
  6.55292E+01  4.38500E+01  6.74473E+00
  6.57790E+01  4.80556E+01  7.25184E+00
  6.60289E+01  4.89646E+01  6.32052E+00
  6.62787E+01  2.98420E+01  5.65550E+00
  6.65286E+01  3.27546E+01  5.58807E+00
  6.67784E+01  2.89429E+01  5.22834E+00
  6.70283E+01  3.71437E+01  6.58788E+00
  6.72781E+01  3.60504E+01  5.81263E+00
  6.75280E+01  2.78788E+01  5.22126E+00
  6.77778E+01  2.75989E+01  5.18500E+00
  6.80277E+01  2.06216E+01  4.05060E+00
  6.82775E+01  1.67039E+01  3.98742E+00
  6.85274E+01  1.13409E+01  3.40710E+00
  6.87772E+01  1.61448E+01  4.20857E+00
  6.90271E+01  1.51426E+01  4.21347E+00
  6.92769E+01  1.56885E+01  3.06925E+00
  6.95268E+01  1.41637E+01  4.37442E+00
  6.97766E+01  2.04019E+01  4.35757E+00
  7.00265E+01  1.67309E+01  3.52721E+00
  7.02763E+01  8.80081E+00  3.31185E+00
  7.05262E+01  9.14296E+00  2.87537E+00
  7.07760E+01  9.00991E+00  2.72683E+00
  7.10259E+01  6.00956E+00  2.54054E+00
  7.12757E+01  1.12995E+01  3.74023E+00
  7.15256E+01  1.46249E+01  3.63847E+00
  7.17754E+01  1.18646E+01  3.09297E+00
  7.20253E+01  8.57550E+00  3.01180E+00
  7.22751E+01  7.89480E+00  2.64671E+00
  7.25250E+01  1.18560E+01  3.46213E+00
  7.27748E+01  8.63989E+00  2.87599E+00
  7.30247E+01  6.73951E+00  2.97131E+00
  7.32745E+01  7.12749E+00  2.32414E+00
  7.35244E+01  6.40551E+00  2.86337E+00
  7.37742E+01  9.56456E+00  3.02049E+00
  7.40241E+01  8.56710E+00  2.93490E+00
  7.42739E+01  1.11085E+01  3.52477E+00
  7.45238E+01  1.09843E+01  2.80286E+00
  7.47736E+01  5.25211E+00  2.54685E+00
  7.50235E+01  1.17067E+01  3.67196E+00
  7.52733E+01  1.55320E+01  3.90236E+00
  7.55232E+01  1.26225E+01  3.40780E+00
  7.57730E+01  9.01501E+00  2.80371E+00
  7.60229E+01  4.30505E+00  2.35280E+00
  7.62727E+01  1.10012E+01  3.49187E+00
  7.65226E+01  8.93980E+00  2.49743E+00
  7.67724E+01  4.16076E+00  1.81388E+00
  7.70223E+01  5.00225E+00  2.84044E+00
  7.72721E+01  1.29035E+01  3.51523E+00
  7.75220E+01  8.72334E+00  2.54469E+00
  7.77718E+01  1.10922E+01  3.65857E+00
  7.80217E+01  1.01021E+01  3.07004E+00
  7.82715E+01  1.06045E+01  3.37298E+00
  7.85214E+01  1.24619E+01  3.51610E+00
  7.87712E+01  7.47203E+00  2.26937E+00
  7.90211E+01  5.24544E+00  2.31040E+00
  7.92709E+01  8.15368E+00  3.35089E+00
  7.95208E+01  9.25549E+00  2.27980E+00
  7.97706E+01  4.61561E+00  2.30270E+00
  8.00205E+01  7.84791E+00  2.89094E+00
  8.02703E+01  6.50041E+00  2.88725E+00
  8.05202E+01  9.83300E+00  2.76528E+00
  8.07700E+01  6.92828E+00  3.17755E+00
  8.10199E+01  9.49259E+00  2.21132E+00
  8.12697E+01  1.99374E+00  1.58859E+00
  8.15196E+01  7.44793E+00  3.03638E+00
  8.17694E+01  7.11401E+00  2.26054E+00
  8.20193E+01  3.39455E+00  1.86756E+00
  8.22691E+01  4.06789E+00  2.11261E+00
  8.25190E+01  1.03406E+01  3.47030E+00
  8.27688E+01  7.92351E+00  2.27510E+00
  8.30187E+01  4.79208E+00  2.26475E+00
  8.32685E+01  5.23462E+00  2.49439E+00
  8.35184E+01  1.10413E+01  3.53287E+00

File: 021_JMJFeFiles/Murphy_Re-padd_JMJ/151GPa.prc/151GPa_SMS-less_sum.dat
#
#  Date of conversion : 04/17/18
#  Time of conversion : 13:25:01 +02:00
#
# Fit function for dominant peak is of exponential type
#  asymmetry factor :  1.00   shape coefficient :  1.60
#
#   det.bal.  Chi^2    peak    FWHM    pos.  %bkgr.  input file
#     ??       1.95  7.51E+02  1.01  -6.941   0.19   ../scans/CalTech.168.dat
#      ?       2.77  7.38E+02  0.98  -6.572   0.26   ../scans/CalTech.169.dat
#     ??       2.21  7.51E+02  1.00  -6.936   0.16   ../scans/CalTech.170.dat
#     ??       1.65  7.13E+02  0.99  -6.652   0.26   ../scans/CalTech.171.dat
#     ??       1.98  7.60E+02  0.98  -6.009   0.29   ../scans/CalTech.172.dat
#     ??       2.07  7.35E+02  0.97  -7.029   0.27   ../scans/CalTech.173.dat
#      ?       3.02  7.11E+02  0.99  -7.032   0.26   ../scans/CalTech.174.dat
#      ?       1.09  7.11E+02  1.00  -7.419   0.25   ../scans/CalTech.175.dat
#     ok       1.86  7.26E+02  0.98  -7.684   0.32   ../scans/CalTech.176.dat
#     ??       2.71  7.47E+02  0.94  -7.373   0.22   ../scans/CalTech.178.dat
#
 -7.47591E+01  1.84214E+00  1.70271E+00
 -7.45093E+01  2.52252E+00  1.73094E+00
 -7.42596E+01  3.79265E+00  1.47136E+00
 -7.40098E+01  3.23089E+00  2.42189E+00
 -7.37600E+01  3.63176E+00  5.84225E-01
 -7.35103E+01  1.06051E+00  1.40093E+00
 -7.32605E+01  4.50391E+00  2.19262E+00
 -7.30107E+01  3.71200E+00  2.45658E+00
 -7.27609E+01  7.43806E+00  2.45385E+00
 -7.25112E+01  4.46355E+00  1.71387E+00
 -7.22614E+01  2.37778E+00  1.44423E+00
 -7.20116E+01  3.57055E+00  2.23836E+00
 -7.17618E+01  6.82027E+00  2.63428E+00
 -7.15121E+01  5.22338E+00  1.99102E+00
 -7.12623E+01  2.61991E+00  1.38465E+00
 -7.10125E+01  1.98358E+00  1.03250E+00
 -7.07628E+01  2.49418E+00  1.99330E+00
 -7.05130E+01  2.63539E+00  1.79264E+00
 -7.02632E+01  4.88335E+00  2.19512E+00
 -7.00134E+01  2.68799E+00  1.00238E+00
 -6.97637E+01  1.98095E+00  1.44936E+00
 -6.95139E+01  1.95123E+00  1.71323E+00
 -6.92641E+01  2.44150E+00  1.70371E+00
 -6.90143E+01  3.00200E+00  1.08079E+00
 -6.87646E+01  1.92821E+00  1.73117E+00
 -6.85148E+01  3.92354E+00  1.70910E+00
 -6.82650E+01  6.24294E+00  2.79303E+00
 -6.80153E+01  5.64600E+00  1.76204E+00
 -6.77655E+01  2.13206E+00  1.40783E+00
 -6.75157E+01  2.99518E+00  2.39003E+00
 -6.72659E+01  3.67242E+00  6.36631E-01
 -6.70162E+01  1.16321E+00  1.41296E+00
 -6.67664E+01  2.16192E+00  1.37549E+00
 -6.65166E+01  2.42493E+00  1.40060E+00
 -6.62668E+01  1.00095E+00  1.44711E+00
 -6.60171E+01  4.02850E+00  1.73319E+00
 -6.57673E+01  3.15168E+00  1.97518E+00
 -6.55175E+01  2.53375E+00  1.69260E+00
 -6.52678E+01  4.85224E+00  2.10214E+00
 -6.50180E+01  4.47006E+00  2.21037E+00
 -6.47682E+01  5.28061E+00  1.99002E+00
 -6.45184E+01  4.36028E+00  2.43003E+00
 -6.42687E+01  5.03608E+00  1.72909E+00
 -6.40189E+01  2.51680E+00  1.68438E+00
 -6.37691E+01  1.58476E+00  1.00676E+00
 -6.35193E+01  1.37458E+00  9.87141E-01
 -6.32696E+01  1.17485E+00  1.05960E+00
 -6.30198E+01  1.20599E+00  1.76354E+00
 -6.27700E+01  3.44594E+00  1.72604E+00
 -6.25203E+01  6.73794E+00  2.61276E+00
 -6.22705E+01  4.51767E+00  2.04256E+00
 -6.20207E+01  4.08845E+00  1.95725E+00
 -6.17709E+01  3.82190E+00  2.01708E+00
 -6.15212E+01  6.52393E+00  2.46504E+00
 -6.12714E+01  5.99672E+00  2.22910E+00
 -6.10216E+01  3.42982E+00  1.71980E+00
 -6.07718E+01  3.62460E+00  1.74407E+00
 -6.05221E+01  4.27468E+00  2.17687E+00
 -6.02723E+01  2.22972E+00  1.42928E+00
 -6.00225E+01  3.46076E+00  1.77779E+00
 -5.97728E+01  2.77282E+00  1.99859E+00
 -5.95230E+01  4.99960E+00  2.21675E+00
 -5.92732E+01  5.38696E+00  2.22769E+00
 -5.90234E+01  4.52949E+00  1.68594E+00
 -5.87737E+01  1.98408E+00  2.04439E+00
 -5.85239E+01  5.14389E+00  2.31454E+00
 -5.82741E+01  7.50671E+00  2.67317E+00
 -5.80243E+01  6.40169E+00  2.51172E+00
 -5.77746E+01  3.41342E+00  6.62619E-01
 -5.75248E+01  3.34303E+00  2.21904E+00
 -5.72750E+01  4.03048E+00  1.68973E+00
 -5.70253E+01  2.34998E+00  1.94989E+00
 -5.67755E+01  2.82270E+00  1.89757E+00
 -5.65257E+01  6.21719E+00  2.38331E+00
 -5.62759E+01  3.82366E+00  1.42673E+00
 -5.60262E+01  2.44913E+00  2.03924E+00
 -5.57764E+01  4.23405E+00  2.16290E+00
 -5.55266E+01  4.18967E+00  1.07418E+00
 -5.52768E+01  2.08993E+00  1.95848E+00
 -5.50271E+01  2.60143E+00  4.83038E-01
 -5.47773E+01  4.30579E+00  2.25539E+00
 -5.45275E+01  3.91721E+00  2.43933E+00
 -5.42778E+01  7.71859E+00  2.80410E+00
 -5.40280E+01  4.02545E+00  1.46456E+00
 -5.37782E+01  2.30917E+00  1.13152E+00
 -5.35284E+01  3.15271E+00  1.88725E+00
 -5.32787E+01  1.88217E+00  1.11504E+00
 -5.30289E+01  2.96892E+00  2.18511E+00
 -5.27791E+01  3.88050E+00  1.18212E+00
 -5.25293E+01  2.02580E+00  2.38012E+00
 -5.22796E+01  4.92605E+00  2.08723E+00
 -5.20298E+01  5.05692E+00  2.78672E+00
 -5.17800E+01  5.82482E+00  1.45405E+00
 -5.15303E+01  4.27347E+00  2.22260E+00
 -5.12805E+01  4.58417E+00  2.56359E+00
 -5.10307E+01  4.41207E+00  1.62622E+00
 -5.07809E+01  5.59207E+00  2.79187E+00
 -5.05312E+01  8.09000E+00  2.93348E+00
 -5.02814E+01  6.12839E+00  1.45757E+00
 -5.00316E+01  3.53724E+00  1.70415E+00
 -4.97818E+01  1.89704E+00  1.37131E+00
 -4.95321E+01  2.00892E+00  1.69854E+00
 -4.92823E+01  2.96373E+00  1.05826E+00
 -4.90325E+01  1.58019E+00  1.74674E+00
 -4.87828E+01  4.49799E+00  2.03296E+00
 -4.85330E+01  5.08457E+00  2.60698E+00
 -4.82832E+01  7.43255E+00  2.63772E+00
 -4.80334E+01  4.33638E+00  1.46143E+00
 -4.77837E+01  2.88459E+00  1.75053E+00
 -4.75339E+01  2.12110E+00  1.69970E+00
 -4.72841E+01  4.49305E+00  2.20149E+00
 -4.70343E+01  5.17475E+00  1.99688E+00
 -4.67846E+01  3.51876E+00  2.19149E+00
 -4.65348E+01  3.35369E+00  9.99811E-01
 -4.62850E+01  1.48189E+00  1.19427E+00
 -4.60353E+01  2.51758E+00  1.69958E+00
 -4.57855E+01  5.38322E+00  2.32431E+00
 -4.55357E+01  1.68612E+00  7.42091E-01
 -4.52859E+01  2.17850E+00  2.01970E+00
 -4.50362E+01  2.79259E+00  2.16678E+00
 -4.47864E+01  7.80643E+00  2.72401E+00
 -4.45366E+01  5.73514E+00  1.71607E+00
 -4.42868E+01  3.91412E+00  2.31316E+00
 -4.40371E+01  7.14690E+00  2.59736E+00
 -4.37873E+01  4.35921E+00  1.55882E+00
 -4.35375E+01  4.45591E+00  2.32574E+00
 -4.32878E+01  2.53203E+00  1.03779E+00
 -4.30380E+01  1.95819E+00  1.70567E+00
 -4.27882E+01  1.97565E+00  3.87844E-01
 -4.25384E+01  2.92427E+00  2.20625E+00
 -4.22887E+01  4.00393E+00  1.70661E+00
 -4.20389E+01  3.25345E+00  2.06265E+00
 -4.17891E+01  3.60810E+00  1.76653E+00
 -4.15393E+01  5.32785E+00  2.37131E+00
 -4.12896E+01  3.01491E+00  1.61272E+00
 -4.10398E+01  3.94222E+00  1.69110E+00
 -4.07900E+01  3.32992E+00  1.70910E+00
 -4.05403E+01  2.07560E+00  2.15657E+00
 -4.02905E+01  4.81053E+00  1.83301E+00
 -4.00407E+01  5.87116E+00  2.22006E+00
 -3.97909E+01  1.94626E+00  1.43077E+00
 -3.95412E+01  2.38763E+00  1.31810E+00
 -3.92914E+01  8.91492E-01  5.06044E-01
 -3.90416E+01  2.19475E+00  1.91563E+00
 -3.87918E+01  4.68884E+00  2.49660E+00
 -3.85421E+01  5.47747E+00  1.43412E+00
 -3.82923E+01  1.29192E+00  1.56970E+00
 -3.80425E+01  7.58369E+00  3.00354E+00
 -3.77928E+01  4.49984E+00  1.75311E+00
 -3.75430E+01  2.79938E+00  1.59227E+00
 -3.72932E+01  3.86571E+00  1.51394E+00
 -3.70434E+01  2.46161E+00  1.90553E+00
 -3.67937E+01  1.46746E+00  2.38459E-01
 -3.65439E+01  4.44977E-01  1.40633E+00
 -3.62941E+01  2.80057E+00  1.77333E+00
 -3.60443E+01  5.80906E+00  2.23682E+00
 -3.57946E+01  3.29098E+00  1.41261E+00
 -3.55448E+01  1.17727E+00  1.67184E+00
 -3.52950E+01  2.98473E+00  1.03365E+00
 -3.50453E+01  1.10869E+00  1.39572E+00
 -3.47955E+01  2.24738E+00  1.43095E+00
 -3.45457E+01  3.42272E+00  2.46152E+00
 -3.42959E+01  6.92053E+00  2.01819E+00
 -3.40462E+01  3.10021E+00  1.87860E+00
 -3.37964E+01  5.68744E+00  2.59640E+00
 -3.35466E+01  6.05542E+00  2.39561E+00
 -3.32968E+01  3.81929E+00  1.39810E+00
 -3.30471E+01  3.00792E+00  1.67546E+00
 -3.27973E+01  2.37536E+00  1.76628E+00
 -3.25475E+01  7.87679E+00  3.18921E+00
 -3.22978E+01  5.43118E+00  1.44388E+00
 -3.20480E+01  2.35865E+00  1.75972E+00
 -3.17982E+01  3.85328E+00  2.48011E+00
 -3.15484E+01  4.70109E+00  1.49119E+00
 -3.12987E+01  3.46561E+00  1.98041E+00
 -3.10489E+01  3.55247E+00  2.11941E+00
 -3.07991E+01  5.66592E+00  2.18952E+00
 -3.05493E+01  5.21652E+00  2.23859E+00
 -3.02996E+01  4.75809E+00  2.09422E+00
 -3.00498E+01  4.19634E+00  1.66468E+00
 -2.98000E+01  4.85533E+00  2.68738E+00
 -2.95503E+01  5.38958E+00  2.12473E+00
 -2.93005E+01  3.61878E+00  1.82448E+00
 -2.90507E+01  3.53365E+00  1.96672E+00
 -2.88009E+01  6.52195E+00  2.06365E+00
 -2.85512E+01  4.31037E+00  2.39666E+00
 -2.83014E+01  4.59338E+00  1.40438E+00
 -2.80516E+01  2.39927E+00  1.75965E+00
 -2.78018E+01  2.93882E+00  2.21549E+00
 -2.75521E+01  4.64456E+00  1.91775E+00
 -2.73023E+01  6.52802E+00  2.35178E+00
 -2.70525E+01  2.92596E+00  2.07307E+00
 -2.68028E+01  6.60632E+00  2.36263E+00
 -2.65530E+01  4.85938E+00  2.00721E+00
 -2.63032E+01  3.64597E+00  2.02690E+00
 -2.60534E+01  5.10825E+00  2.21272E+00
 -2.58037E+01  4.12227E+00  1.51703E+00
 -2.55539E+01  4.67517E+00  2.61590E+00
 -2.53041E+01  4.69187E+00  1.89627E+00
 -2.50543E+01  2.64237E+00  1.62621E+00
 -2.48046E+01  2.64277E+00  1.70756E+00
 -2.45548E+01  6.17735E+00  2.42358E+00
 -2.43050E+01  3.78244E+00  1.83953E+00
 -2.40553E+01  3.39444E+00  1.94607E+00
 -2.38055E+01  4.40196E+00  1.90726E+00
 -2.35557E+01  2.26776E+00  1.28707E+00
 -2.33059E+01  4.11227E+00  2.71846E+00
 -2.30562E+01  7.22435E+00  2.53028E+00
 -2.28064E+01  7.47267E+00  2.95323E+00
 -2.25566E+01  9.77930E+00  2.69465E+00
 -2.23068E+01  5.18027E+00  2.01939E+00
 -2.20571E+01  4.51540E+00  2.01431E+00
 -2.18073E+01  5.30198E+00  3.43840E+00
 -2.15575E+01  1.29491E+01  3.16853E+00
 -2.13078E+01  8.00007E+00  1.93620E+00
 -2.10580E+01  2.49845E+00  1.80268E+00
 -2.08082E+01  3.38303E+00  2.28394E+00
 -2.05584E+01  6.23537E+00  2.29054E+00
 -2.03087E+01  7.40438E+00  3.06215E+00
 -2.00589E+01  7.16268E+00  1.86687E+00
 -1.98091E+01  3.38090E+00  2.21871E+00
 -1.95593E+01  7.39166E+00  2.35441E+00
 -1.93096E+01  3.42937E+00  1.92877E+00
 -1.90598E+01  5.39379E+00  2.32173E+00
 -1.88100E+01  5.39413E+00  2.03178E+00
 -1.85603E+01  3.06702E+00  1.87225E+00
 -1.83105E+01  4.76171E+00  2.37923E+00
 -1.80607E+01  5.30811E+00  2.59156E+00
 -1.78109E+01  6.16482E+00  2.71413E+00
 -1.75612E+01  7.66828E+00  2.05216E+00
 -1.73114E+01  5.81430E+00  2.83906E+00
 -1.70616E+01  8.78545E+00  2.83481E+00
 -1.68118E+01  8.02728E+00  2.85676E+00
 -1.65621E+01  9.66727E+00  2.72147E+00
 -1.63123E+01  6.61967E+00  2.38920E+00
 -1.60625E+01  5.22144E+00  2.17771E+00
 -1.58128E+01  3.31669E+00  2.57143E+00
 -1.55630E+01  8.38262E+00  2.65414E+00
 -1.53132E+01  6.39851E+00  2.76302E+00
 -1.50634E+01  6.92746E+00  2.60799E+00
 -1.48137E+01  7.20261E+00  2.53572E+00
 -1.45639E+01  7.48791E+00  2.45662E+00
 -1.43141E+01  4.42252E+00  2.41917E+00
 -1.40643E+01  8.35357E+00  3.06168E+00
 -1.38146E+01  6.76366E+00  1.93439E+00
 -1.35648E+01  5.26513E+00  2.73387E+00
 -1.33150E+01  5.93759E+00  2.16060E+00
 -1.30653E+01  7.34419E+00  2.67024E+00
 -1.28155E+01  4.68719E+00  1.78567E+00
 -1.25657E+01  2.79673E+00  1.16324E+00
 -1.23159E+01  1.71988E+00  1.72400E+00
 -1.20662E+01  5.28701E+00  2.17742E+00
 -1.18164E+01  4.94949E+00  2.88154E+00
 -1.15666E+01  1.08458E+01  3.74856E+00
 -1.13168E+01  9.78404E+00  2.50317E+00
 -1.10671E+01  8.30734E+00  3.30333E+00
 -1.08173E+01  1.02707E+01  2.64939E+00
 -1.05675E+01  1.08422E+01  3.42396E+00
 -1.03178E+01  8.11214E+00  2.99002E+00
 -1.00680E+01  1.05594E+01  3.43546E+00
 -9.81821E+00  1.05484E+01  2.75853E+00
 -9.56844E+00  9.45023E+00  3.23869E+00
 -9.31867E+00  8.44980E+00  1.92690E+00
 -9.06889E+00  2.36976E+00  2.99189E+00
 -8.81912E+00  1.42447E+01  3.79355E+00
 -8.56935E+00  1.12851E+01  2.93436E+00
 -8.31958E+00  9.80666E+00  2.89363E+00
 -8.06980E+00  9.06738E+00  2.99095E+00
 -7.82003E+00  7.50512E+00  2.49571E+00
 -7.57026E+00  7.37169E+00  3.02224E+00
 -7.32048E+00  9.25092E+00  3.13394E+00
 -7.07071E+00  7.22185E+00  2.84104E+00
 -6.82094E+00  9.41275E+00  2.85087E+00
 -6.57117E+00  1.35473E+01  4.11320E+00
 -6.32139E+00  1.33951E+01  3.59107E+00
 -6.07162E+00  1.39204E+01  3.33144E+00
 -5.82185E+00  9.58284E+00  2.68826E+00
 -5.57208E+00  1.09484E+01  3.61729E+00
 -5.32230E+00  1.65248E+01  4.07786E+00
 -5.07253E+00  1.09901E+01  3.07964E+00
 -4.82276E+00  1.09084E+01  3.52345E+00
 -4.57298E+00  9.58487E+00  3.03140E+00
 -4.32321E+00  1.34562E+01  4.08672E+00
 -4.07344E+00  1.56885E+01  3.52812E+00
 -3.82367E+00  7.58109E+00  2.11442E+00
 -3.57389E+00  9.78769E+00  3.30214E+00
 -3.32412E+00  1.29804E+01  4.11850E+00
 -3.07435E+00  1.68539E+01  3.51747E+00
 -2.82458E+00  1.36095E+01  4.07038E+00
 -2.57480E+00  1.51930E+01  4.31161E+00
 -2.32503E+00  2.69531E+01  5.86019E+00
 -2.07526E+00  4.88803E+01  7.20572E+00
 -1.82548E+00  6.07021E+01  8.58718E+00
 -1.57571E+00  1.11661E+02  1.23452E+01
 -1.32594E+00  2.31962E+02  1.76594E+01
 -1.07617E+00  5.28669E+02  2.81199E+01
 -8.26393E-01  1.41639E+03  4.47314E+01
 -5.76621E-01  3.30139E+03  6.41973E+01
 -3.26848E-01  5.61499E+03  7.80676E+01
 -7.70752E-02  6.85446E+03  8.25679E+01
  1.72698E-01  6.39828E+03  7.52506E+01
  4.22470E-01  4.27537E+03  5.89490E+01
  6.72243E-01  2.29842E+03  4.23820E+01
  9.22016E-01  1.10517E+03  2.89245E+01
  1.17179E+00  5.14017E+02  2.08862E+01
  1.42156E+00  2.81226E+02  1.46079E+01
  1.67133E+00  1.52678E+02  1.16291E+01
  1.92111E+00  1.03341E+02  9.20800E+00
  2.17088E+00  5.75332E+01  6.54046E+00
  2.42065E+00  2.68664E+01  5.22157E+00
  2.67042E+00  1.66859E+01  3.64051E+00
  2.92020E+00  1.33534E+01  3.49149E+00
  3.16997E+00  8.93524E+00  2.49702E+00
  3.41974E+00  7.34262E+00  3.49755E+00
  3.66952E+00  1.17855E+01  2.90189E+00
  3.91929E+00  1.21382E+01  3.59155E+00
  4.16906E+00  9.51701E+00  2.81862E+00
  4.41883E+00  6.14209E+00  2.62875E+00
  4.66861E+00  1.02617E+01  3.16295E+00
  4.91838E+00  6.98156E+00  2.36922E+00
  5.16815E+00  5.44336E+00  2.39256E+00
  5.41792E+00  9.80420E+00  3.32293E+00
  5.66770E+00  1.02737E+01  2.70252E+00
  5.91747E+00  6.72797E+00  2.88024E+00
  6.16724E+00  4.36405E+00  2.02885E+00
  6.41702E+00  8.26615E+00  2.86726E+00
  6.66679E+00  4.29113E+00  1.69101E+00
  6.91656E+00  2.01120E+00  1.36876E+00
  7.16633E+00  4.53256E+00  2.51746E+00
  7.41611E+00  7.43179E+00  3.01244E+00
  7.66588E+00  6.52722E+00  2.17546E+00
  7.91565E+00  4.59956E+00  1.39710E+00
  8.16542E+00  9.74705E-01  1.03918E+00
  8.41520E+00  2.57038E+00  2.12758E+00
  8.66497E+00  7.40999E+00  2.98443E+00
  8.91474E+00  6.01991E+00  1.35060E+00
  9.16452E+00  1.71446E+00  1.84640E+00
  9.41429E+00  3.79735E+00  2.18227E+00
  9.66406E+00  3.29697E+00  1.43670E+00
  9.91383E+00  3.65918E+00  1.98680E+00
  1.01636E+01  4.79154E+00  2.25881E+00
  1.04134E+01  5.17980E+00  2.33966E+00
  1.06632E+01  7.91104E+00  2.78987E+00
  1.09129E+01  5.88897E+00  2.24008E+00
  1.11627E+01  6.72207E+00  2.39294E+00
  1.14125E+01  4.40968E+00  2.02446E+00
  1.16622E+01  1.99104E+00  1.42791E+00
  1.19120E+01  1.56577E+00  1.07572E+00
  1.21618E+01  5.39192E+00  2.55087E+00
  1.24116E+01  8.03863E+00  3.06614E+00
  1.26613E+01  7.48126E+00  1.98021E+00
  1.29111E+01  1.25373E+00  1.13607E+00
  1.31609E+01  8.61889E-01  9.69359E-01
  1.34107E+01  2.41772E+00  1.67951E+00
  1.36604E+01  3.15319E+00  1.88916E+00
  1.39102E+01  3.47398E+00  2.22732E+00
  1.41600E+01  5.12535E+00  1.85584E+00
  1.44097E+01  4.43703E+00  2.24048E+00
  1.46595E+01  4.52870E+00  1.67360E+00
  1.49093E+01  2.25546E+00  1.41792E+00
  1.51591E+01  1.32634E+00  1.38061E+00
  1.54088E+01  1.09074E+00  6.60902E-01
  1.56586E+01  2.52725E+00  1.99815E+00
  1.59084E+01  3.06985E+00  1.42785E+00
  1.61582E+01  2.84829E+00  1.76252E+00
  1.64079E+01  3.18386E+00  1.75986E+00
  1.66577E+01  4.41841E+00  2.00212E+00
  1.69075E+01  3.45666E+00  1.97740E+00
  1.71572E+01  3.16558E+00  1.69311E+00
  1.74070E+01  4.96714E+00  2.23159E+00
  1.76568E+01  1.90893E+00  1.01361E+00
  1.79066E+01  7.13803E-01  9.29918E-02
  1.81563E+01  1.35016E+00  1.25218E+00
  1.84061E+01  3.32907E+00  2.16852E+00
  1.86559E+01  3.63823E+00  1.68134E+00
  1.89057E+01  2.58271E+00  1.53417E+00
  1.91554E+01  7.35844E+00  2.88988E+00
  1.94052E+01  4.12962E+00  1.47129E+00
  1.96550E+01  2.77721E+00  1.97477E+00
  1.99047E+01  3.46820E+00  1.78016E+00
  2.01545E+01  1.90175E+00  1.44682E+00
  2.04043E+01  1.73320E+00  1.11959E+00
  2.06541E+01  3.80205E+00  2.16796E+00
  2.09038E+01  3.66708E+00  1.48923E+00
  2.11536E+01  2.53645E+00  1.87567E+00
  2.14034E+01  5.48315E+00  2.17764E+00
  2.16532E+01  2.08444E+00  1.38802E+00
  2.19029E+01  1.61742E+00  1.33169E+00
  2.21527E+01  4.81603E+00  2.62091E+00
  2.24025E+01  7.66553E+00  2.38716E+00
  2.26522E+01  5.40758E+00  2.53657E+00
  2.29020E+01  7.14775E+00  2.60233E+00
  2.31518E+01  4.84889E+00  1.75562E+00
  2.34016E+01  2.85005E+00  1.97185E+00
  2.36513E+01  2.13529E+00  1.04486E+00
  2.39011E+01  3.04320E+00  1.75695E+00
  2.41509E+01  2.77300E+00  1.72148E+00
  2.44007E+01  3.59189E+00  1.69188E+00
  2.46504E+01  7.37777E-01  5.55728E-01
  2.49002E+01  1.23604E+00  1.75075E+00
  2.51500E+01  2.98521E+00  1.45673E+00
  2.53997E+01  3.98865E+00  1.95078E+00
  2.56495E+01  2.65218E+00  1.23585E+00
  2.58993E+01  4.21389E+00  2.58753E+00
  2.61491E+01  4.16907E+00  1.69845E+00
  2.63988E+01  6.53254E+00  3.07922E+00
  2.66486E+01  8.21407E+00  2.23936E+00
  2.68984E+01  5.20064E+00  2.28986E+00
  2.71482E+01  3.84312E+00  1.78453E+00
  2.73979E+01  2.07354E+00  1.43463E+00
  2.76477E+01  2.72749E+00  1.58604E+00
  2.78975E+01  3.65977E+00  2.20038E+00
  2.81472E+01  4.82599E+00  2.02759E+00
  2.83970E+01  4.11262E+00  1.80903E+00
  2.86468E+01  3.33186E+00  1.81235E+00
  2.88966E+01  4.25497E+00  2.40720E+00
  2.91463E+01  4.15122E+00  1.70321E+00
  2.93961E+01  4.86530E+00  1.99078E+00
  2.96459E+01  2.05195E+00  1.43633E+00
  2.98957E+01  2.63216E+00  1.60711E+00
  3.01454E+01  3.20925E+00  2.22069E+00
  3.03952E+01  4.72190E+00  1.70162E+00
  3.06450E+01  2.41914E+00  1.41472E+00
  3.08947E+01  3.54733E+00  1.74890E+00
  3.11445E+01  3.29060E+00  2.21555E+00
  3.13943E+01  3.11168E+00  1.09883E+00
  3.16441E+01  3.01329E+00  2.02660E+00
  3.18938E+01  3.98670E+00  1.99047E+00
  3.21436E+01  3.08648E+00  1.54821E+00
  3.23934E+01  4.08218E+00  2.23409E+00
  3.26432E+01  4.41218E+00  1.93534E+00
  3.28929E+01  4.34263E+00  1.58604E+00
  3.31427E+01  2.18964E+00  1.76296E+00
  3.33925E+01  4.90006E+00  2.16132E+00
  3.36422E+01  1.55663E+00  4.42543E-01
  3.38920E+01  1.90989E+00  1.44197E+00
  3.41418E+01  1.77044E+00  1.57135E+00
  3.43916E+01  2.00306E+00  1.73008E+00
  3.46413E+01  2.98564E+00  1.39175E+00
  3.48911E+01  2.09838E+00  1.09761E+00
  3.51409E+01  1.70276E+00  1.68821E+00
  3.53907E+01  2.25178E+00  1.47557E+00
  3.56404E+01  4.23386E+00  2.29994E+00
  3.58902E+01  3.57486E+00  1.36489E+00
  3.61400E+01  1.88454E+00  1.46648E+00
  3.63897E+01  4.99002E+00  1.96928E+00
  3.66395E+01  2.80169E+00  1.73651E+00
  3.68893E+01  2.04918E+00  1.47546E+00
  3.71391E+01  3.14151E+00  2.00326E+00
  3.73888E+01  2.94534E+00  1.43730E+00
  3.76386E+01  3.87350E+00  2.42583E+00
  3.78884E+01  6.47239E+00  1.78452E+00
  3.81382E+01  1.95541E+00  2.02299E+00
  3.83879E+01  3.12861E+00  1.44945E+00
  3.86377E+01  3.65913E+00  1.96639E+00
  3.88875E+01  1.72337E+00  3.65967E-01
  3.91372E+01  1.17909E+00  1.45455E+00
  3.93870E+01  2.11697E+00  1.48986E+00
  3.96368E+01  3.26687E+00  1.63492E+00
  3.98866E+01  1.68143E+00  1.22107E+00
  4.01363E+01  3.27898E+00  2.23282E+00
  4.03861E+01  4.23610E+00  2.11715E+00
  4.06359E+01  4.86465E+00  1.98022E+00
  4.08857E+01  4.31472E+00  2.19760E+00
  4.11354E+01  2.94809E+00  1.05931E+00
  4.13852E+01  2.42937E+00  1.74575E+00
  4.16350E+01  2.15769E+00  1.52861E+00
  4.18847E+01  3.15393E+00  2.25880E+00
  4.21345E+01  7.95078E+00  2.21238E+00
  4.23843E+01  1.07297E+00  8.71934E-01
  4.26341E+01  2.85389E+00  2.36907E+00
  4.28838E+01  3.88676E+00  1.08310E+00
  4.31336E+01  4.84092E+00  2.42552E+00
  4.33834E+01  3.51345E+00  2.05708E+00
  4.36332E+01  5.89018E+00  2.21565E+00
  4.38829E+01  3.24757E+00  1.54559E+00
  4.41327E+01  3.49542E+00  2.29577E+00
  4.43825E+01  4.00463E+00  1.34351E+00
  4.46322E+01  1.73568E+00  1.37422E+00
  4.48820E+01  1.73561E+00  1.08225E+00
  4.51318E+01  4.98922E+00  2.25854E+00
  4.53816E+01  1.84825E+00  1.37677E+00
  4.56313E+01  1.11610E+00  2.82290E-01
  4.58811E+01  1.30934E+00  1.69567E+00
  4.61309E+01  4.05052E+00  1.90470E+00
  4.63807E+01  4.90254E+00  2.63127E+00
  4.66304E+01  5.15798E+00  1.51805E+00
  4.68802E+01  1.79216E+00  2.08154E+00
  4.71300E+01  6.10580E+00  2.37113E+00
  4.73797E+01  5.74185E+00  2.31327E+00
  4.76295E+01  4.46965E+00  2.19415E+00
  4.78793E+01  3.48309E+00  1.10075E+00
  4.81291E+01  4.07839E+00  2.40363E+00
  4.83788E+01  2.87037E+00  1.13448E+00
  4.86286E+01  2.04912E+00  1.44077E+00
  4.88784E+01  2.54010E+00  2.02158E+00
  4.91282E+01  5.12688E+00  2.03620E+00
  4.93779E+01  3.47258E+00  1.80510E+00
  4.96277E+01  6.55925E+00  2.82550E+00
  4.98775E+01  4.20841E+00  1.08952E+00
  5.01272E+01  1.91159E+00  1.40584E+00
  5.03770E+01  2.11840E+00  1.47917E+00
  5.06268E+01  2.17717E+00  2.00476E+00
  5.08766E+01  4.16705E+00  1.99485E+00
  5.11263E+01  3.26733E+00  1.79739E+00
  5.13761E+01  3.54027E+00  1.47209E+00
  5.16259E+01  1.62321E+00  1.71752E+00
  5.18757E+01  3.30362E+00  1.44483E+00
  5.21254E+01  2.47949E+00  1.72810E+00
  5.23752E+01  3.36389E+00  1.42838E+00
  5.26250E+01  2.74443E+00  2.13438E+00
  5.28747E+01  3.98489E+00  2.18838E+00
  5.31245E+01  4.47886E+00  1.44932E+00
  5.33743E+01  2.61649E+00  2.24582E+00
  5.36241E+01  6.24693E+00  2.15599E+00
  5.38738E+01  5.58884E+00  2.77097E+00
  5.41236E+01  4.28089E+00  1.16518E+00
  5.43734E+01  1.50068E+00  1.77787E+00
  5.46232E+01  5.26517E+00  2.25338E+00
  5.48729E+01  5.52729E+00  2.24802E+00
  5.51227E+01  3.04908E+00  1.73054E+00
  5.53725E+01  3.98945E+00  1.79298E+00
  5.56222E+01  1.87526E+00  1.43971E+00
  5.58720E+01  5.16595E+00  2.25510E+00
  5.61218E+01  2.46468E+00  1.78587E+00
  5.63716E+01  6.57837E+00  2.64061E+00
  5.66213E+01  4.27437E+00  1.50042E+00
  5.68711E+01  2.17889E+00  1.47052E+00
  5.71209E+01  2.64259E+00  1.96991E+00
  5.73707E+01  4.25907E+00  1.76219E+00
  5.76204E+01  3.08560E+00  2.05108E+00
  5.78702E+01  3.40749E+00  1.73992E+00
  5.81200E+01  2.80296E+00  1.39062E+00
  5.83697E+01  4.47484E+00  1.70435E+00
  5.86195E+01  2.25980E+00  1.85005E+00
  5.88693E+01  3.75166E+00  2.03500E+00
  5.91191E+01  2.46186E+00  1.50825E+00
  5.93688E+01  5.36709E+00  2.51736E+00
  5.96186E+01  3.45482E+00  1.70246E+00
  5.98684E+01  2.40425E+00  1.81171E+00
  6.01182E+01  3.65308E+00  1.76080E+00
  6.03679E+01  5.74629E+00  2.21342E+00
  6.06177E+01  3.03773E+00  1.76700E+00
  6.08675E+01  3.64220E+00  2.04765E+00
  6.11172E+01  4.70321E+00  1.85511E+00
  6.13670E+01  4.60694E+00  2.22930E+00
  6.16168E+01  1.75716E+00  1.40817E+00
  6.18666E+01  2.19082E+00  1.26058E+00
  6.21163E+01  4.60098E+00  2.62161E+00
  6.23661E+01  5.21940E+00  1.45080E+00
  6.26159E+01  1.68891E+00  9.74536E-01
  6.28657E+01  2.84877E-01  1.00248E+00
  6.31154E+01  3.09102E+00  2.05714E+00
  6.33652E+01  3.63534E+00  2.05765E+00
  6.36150E+01  4.41692E+00  1.42424E+00
  6.38647E+01  1.20315E+00  1.08150E+00
  6.41145E+01  1.66602E+00  2.01201E+00
  6.43643E+01  3.06688E+00  1.45992E+00
  6.46141E+01  2.22289E+00  1.03815E+00
  6.48638E+01  2.22313E+00  1.72224E+00
  6.51136E+01  2.57982E+00  1.41645E+00
  6.53634E+01  1.00769E+00  2.74729E-01
  6.56132E+01  1.26628E+00  1.47651E+00
  6.58629E+01  3.24348E+00  1.76283E+00
  6.61127E+01  1.09622E+00  1.18967E+00
  6.63625E+01  1.74659E+00  1.66787E+00
  6.66122E+01  3.73894E+00  1.45974E+00
  6.68620E+01  1.60624E+00  1.77279E+00
  6.71118E+01  5.87224E+00  2.26375E+00
  6.73616E+01  5.34042E+00  2.31694E+00
  6.76113E+01  5.18115E+00  2.31530E+00
  6.78611E+01  4.77264E+00  2.23785E+00
  6.81109E+01  4.28417E+00  1.99279E+00
  6.83607E+01  5.07459E+00  2.08149E+00
  6.86104E+01  4.83370E+00  2.20888E+00
  6.88602E+01  1.13493E+00  4.40488E-01
  6.91100E+01  2.31424E+00  1.82146E+00
  6.93597E+01  5.17871E+00  2.41622E+00
  6.96095E+01  2.25403E+00  1.06958E+00
  6.98593E+01  1.75828E+00  1.50426E+00
  7.01091E+01  3.26594E+00  2.02988E+00
  7.03588E+01  4.41533E+00  2.01787E+00
  7.06086E+01  2.46142E+00  1.43967E+00
  7.08584E+01  2.40121E+00  1.05929E+00
  7.11082E+01  4.39704E+00  2.46184E+00
  7.13579E+01  2.88330E+00  1.45651E+00
  7.16077E+01  4.71788E+00  2.02643E+00
  7.18575E+01  2.03620E+00  2.09317E+00
  7.21072E+01  4.84544E+00  1.78170E+00
  7.23570E+01  4.38121E+00  2.06346E+00
  7.26068E+01  2.67799E+00  2.01164E+00
  7.28566E+01  3.73046E+00  1.07305E+00
  7.31063E+01  4.65113E+00  2.19811E+00
  7.33561E+01  5.80936E-01  7.44486E-01
  7.36059E+01  1.86923E+00  2.00276E+00
  7.38557E+01  3.40203E+00  1.10927E+00
  7.41054E+01  1.27126E+00  1.43888E+00
  7.43552E+01  1.80363E+00  1.74891E+00
  7.46050E+01  4.35033E+00  1.49643E+00
  7.48547E+01  1.54051E+00  1.46671E+00
  7.51045E+01  3.78440E+00  2.03649E+00
  7.53543E+01  2.48888E+00  1.74231E+00
  7.56041E+01  3.78019E+00  1.46372E+00
  7.58538E+01  3.28681E-01  1.41793E+00
  7.61036E+01  3.39008E+00  1.44167E+00
  7.63534E+01  8.04335E-01  1.43167E+00
  7.66032E+01  4.31758E+00  1.74234E+00
  7.68529E+01  1.80031E+00  1.18433E+00
  7.71027E+01  7.70478E+00  2.85575E+00
  7.73525E+01  3.15509E+00  1.74888E+00
  7.76022E+01  8.16111E-01  3.30499E-01
  7.78520E+01  2.07148E+00  1.80192E+00
  7.81018E+01  2.57908E+00  1.42882E+00
  7.83516E+01  2.63791E+00  1.43280E+00
  7.86013E+01  3.82280E+00  2.04130E+00
  7.88511E+01  3.75514E+00  2.02128E+00
  7.91009E+01  1.94416E+00  1.05108E+00
  7.93507E+01  3.08078E-01  1.16213E+00
  7.96004E+01  3.45786E+00  1.99720E+00
  7.98502E+01  1.93344E+00  1.08209E+00
  8.01000E+01  3.49837E+00  1.70500E+00
  8.03497E+01  5.51787E-01  5.72347E-01
  8.05995E+01  1.38397E+00  1.45077E+00
  8.08493E+01  3.26743E+00  1.96022E+00
  8.10991E+01  2.77522E+00  1.19548E+00
  8.13488E+01  3.88490E+00  2.25142E+00
  8.15986E+01  3.61168E+00  1.74154E+00
  8.18484E+01  1.97820E+00  1.02706E+00
  8.20982E+01  1.05233E+00  1.03664E+00
  8.23479E+01  1.81155E+00  1.47966E+00
  8.25977E+01  2.78297E+00  1.80147E+00
  8.28475E+01  6.10722E+00  2.48879E+00
  8.30972E+01  3.77179E+00  2.01472E+00
  8.33470E+01  2.90547E+00  1.45081E+00
  8.35968E+01  2.54217E+00  1.47442E+00
  8.38466E+01  3.36065E+00  2.01958E+00
  8.40963E+01  2.34010E+00  1.76963E+00
  8.43461E+01  4.75852E+00  1.81370E+00
  8.45959E+01  4.31942E+00  2.06838E+00
  8.48457E+01  5.36096E-01  1.11368E+00
  8.50954E+01  1.43415E+00  9.80115E-01
  8.53452E+01  3.03486E+00  1.80294E+00
  8.55950E+01  4.34514E+00  2.03211E+00
  8.58447E+01  4.21764E+00  2.02252E+00
  8.60945E+01  2.72853E+00  1.59713E+00
  8.63443E+01  4.71367E+00  2.22965E+00
  8.65941E+01  1.60632E+00  1.06105E+00
  8.68438E+01  2.84811E-01  5.57499E-01
  8.70936E+01  2.56799E+00  2.14246E+00
  8.73434E+01  8.22416E+00  2.86511E+00
  8.75932E+01  5.22343E+00  1.78518E+00
  8.78429E+01  2.78592E+00  1.74809E+00
  8.80927E+01  1.54371E+00  1.50674E+00
  8.83425E+01  5.07600E+00  2.30861E+00
  8.85922E+01  5.55639E+00  2.50671E+00
