Repository: r-a-morrison/fe_alloy_sound_velocities

# Fe Alloy Sound Velocities
by Rachel Morrison

This is a repository of my graduate research on iron-nickel sound velocities at extreme pressures. This research contributes to our understanding of the thermodynamics of the inner core of the Earth. 

Morrison, R. A., et al., High pressure thermoelasticity and sound velocities of Fe-Ni-Si alloys (2019), *Physics of the Earth and Planetary Interiors*, Volume 294, [https://doi.org/10.1016/j.pepi.2019.05.011](https://doi.org/10.1016/j.pepi.2019.05.011).

Extensive supplementary information is also available at the above link.

Note: A word of caution. Binary files (.pdf, .ai, etc.) are included for completeness. Normally these should be left out of version control so git doesn't mess these up in merge conflicts. Use at your own risk.

## Abstract
The Earth's iron-dominant core is known to contain nickel from cosmochemical analysis and some amount of light elements from geophysical constraints on density and seismic wave velocities. Although there have been several studies to constrain thermoelastic properties of iron-alloys, there has been no systematic study on the effects of nickel and light elements on properties of iron using the same experimental methods and data analysis approach.

We conducted nuclear resonant inelastic X-ray scattering and X-ray diffraction experiments on body-centered cubic and hexagonal close-packed (hcp) Fe0.91Ni0.09 and Fe0.8Ni0.1Si0.1 up to 104 GPa and 86 GPa, respectively, and compare to similar measurements conducted on hcp-Fe up to 171 GPa. Specifically, we determine the Debye sound velocity from the low-energy transfer region of the (partial) phonon density of states (DOS) using the equation of state determined for each material and a new approach which utilizes information criteria and probability distributions. Nickel decreases the shear velocity of iron, while 10 at% Si has little to no effect on the shear velocity of Fe0.91Ni0.09. We observe that the shape of the phonon DOS of these alloys remains similar with increasing pressure.

In the measured compression range, we therefore apply a generalized scaling law to describe the volume dependence of the phonon DOS and find that the vibrational Grüneisen parameters of hcp-Fe0.91Ni0.09 are nearly indistinguishable from those hcp-Fe and those for Fe0.8Ni0.1Si0.1 trend lower. From the vibrational free energy, we constrain the harmonic vibrational component of thermal pressure, which shows a significant positive deviation from theoretical calculations of hcp-Fe at pressures and temperatures of Earth's core. Collectively, our results demonstrate that the effects of nickel should be considered when modeling iron-rich planetary cores.

File: 040_paddResults_FeNiSi/2013Nov_DAC14_P1/FeNiSi_DAC14_P1.dat
#
#
#  Date of conversion : November 18, 2013
#  Time of conversion :  0h 29min 24sec
#
#
# Fit function for dominant peak is variable shape exponential.
#  asymmetry factor :  1.00   shape coefficient :  1.60
#
# det.bal. Chi**2   peak   FWHM    pos.  %bkgr.    input file
#
#    ok     6.12 2.06E-02  0.97 -13.916   1.61   3idb_0069.mda
#    ok     6.24 2.12E-02  0.94 -14.374   1.47   3idb_0070.mda
#    ok     9.76 2.00E-02  0.99 -14.078   1.47   3idb_0071.mda
#     ?    12.20 1.99E-02  0.98  -9.129   1.43   3idb_0072.mda
#    ok     9.79 2.05E-02  0.97  -9.460   1.43   3idb_0073.mda
#     ?     9.47 2.00E-02  0.99  -9.396   1.55   3idb_0074.mda
#    ok    10.14 2.06E-02  0.95  -9.548   1.51   3idb_0075.mda
#     ?    12.67 2.04E-02  0.97  -9.464   1.60   3idb_0076.mda
#
#
 -8.06228E+01  0.00000E+00  0.00000E+00
 -8.03739E+01  0.00000E+00  0.00000E+00
 -8.01250E+01  7.22154E+00  4.08180E+00
 -7.98762E+01  4.20135E+00  2.00649E+00
 -7.96273E+01  3.30527E+00  1.78705E+00
 -7.93784E+01  3.15615E+00  1.76333E+00
 -7.91296E+01  2.56098E+00  1.78673E+00
 -7.88807E+01  2.26582E+00  1.78082E+00
 -7.86318E+01  1.16671E+00  4.49371E-01
 -7.83830E+01  4.20265E-01  8.75360E-01
 -7.81341E+01  1.00005E+00  9.65707E-01
 -7.78852E+01  2.46795E+00  1.50276E+00
 -7.76364E+01  1.23706E+00  9.84966E-01
 -7.73875E+01  1.24583E+00  8.85580E-01
 -7.71386E+01  1.36529E+00  1.72236E+00
 -7.68898E+01  2.37288E+00  1.36460E+00
 -7.66409E+01  1.46611E+00  8.26685E-01
 -7.63920E+01  1.66403E+00  1.55336E+00
 -7.61432E+01  2.56579E+00  1.63371E+00
 -7.58943E+01  4.28842E+00  1.93511E+00
 -7.56454E+01  2.12350E+00  1.20688E+00
 -7.53965E+01  2.76196E+00  1.52135E+00
 -7.51477E+01  1.37852E+00  9.05211E-01
 -7.48988E+01  2.50216E+00  1.52161E+00
 -7.46499E+01  9.00898E-01  9.03436E-01
 -7.44011E+01  1.93216E+00  1.76162E+00
 -7.41522E+01  2.65788E+00  1.50472E+00
 -7.39033E+01  3.07316E+00  1.95779E+00
 -7.36545E+01  4.76202E+00  1.96923E+00
 -7.34056E+01  2.14461E+00  9.57167E-01
 -7.31567E+01  1.60818E+00  1.52645E+00
 -7.29079E+01  2.28965E+00  9.64279E-01
 -7.26590E+01  1.83108E+00  1.46831E+00
 -7.24101E+01  1.08814E+00  3.47326E-01
 -7.21613E+01  1.81048E+00  1.62143E+00
 -7.19124E+01  1.44709E+00  1.55635E+00
 -7.16635E+01  2.91791E+00  1.94673E+00
 -7.14147E+01  3.63268E+00  1.89505E+00
 -7.11658E+01  3.60375E+00  2.00926E+00
 -7.09169E+01  9.41975E-01  3.62081E-01
 -7.06680E+01  2.73848E+00  2.18856E+00
 -7.04192E+01  1.11231E+00  3.30119E-01
 -7.01703E+01  1.10990E+00  1.25828E+00
 -6.99214E+01  3.53263E+00  1.82340E+00
 -6.96726E+01  1.61373E+00  1.28977E+00
 -6.94237E+01  2.09793E+00  1.35419E+00
 -6.91748E+01  2.24953E-02  2.15374E-01
 -6.89260E+01  9.58195E-01  1.32579E+00
 -6.86771E+01  3.64713E+00  1.85465E+00
 -6.84282E+01  6.85665E-01  2.95322E-01
 -6.81794E+01  2.06027E+00  1.96736E+00
 -6.79305E+01  2.49640E+00  1.31103E+00
 -6.76816E+01  1.84718E+00  1.34119E+00
 -6.74328E+01  2.46448E+00  1.23008E+00
 -6.71839E+01  4.88693E+00  2.78935E+00
 -6.69350E+01  4.33444E+00  1.70763E+00
 -6.66862E+01  3.15146E+00  1.88729E+00
 -6.64373E+01  1.43357E+00  6.70226E-01
 -6.61884E+01  2.58331E+00  1.90663E+00
 -6.59395E+01  4.26449E+00  1.86202E+00
 -6.56907E+01  1.34348E+00  9.88047E-01
 -6.54418E+01  2.73290E+00  1.86888E+00
 -6.51929E+01  2.06503E+00  1.23001E+00
 -6.49441E+01  1.61748E+00  1.11622E+00
 -6.46952E+01  5.28395E+00  2.70858E+00
 -6.44463E+01  3.74631E+00  8.67536E-01
 -6.41975E+01  1.65424E+00  1.76171E+00
 -6.39486E+01  3.19914E+00  2.00213E+00
 -6.36997E+01  2.61708E+00  1.25543E+00
 -6.34509E+01  2.52268E+00  1.97301E+00
 -6.32020E+01  3.68998E+00  1.69214E+00
 -6.29531E+01  3.57166E-01  9.03582E-02
 -6.27043E+01  3.93831E-01  9.05395E-01
 -6.24554E+01  1.53871E+00  1.22522E+00
 -6.22065E+01  1.99992E+00  1.29868E+00
 -6.19577E+01  2.46997E+00  1.53905E+00
 -6.17088E+01  2.65313E+00  1.39922E+00
 -6.14599E+01  4.48309E-01  9.32743E-01
 -6.12110E+01  9.21153E-01  9.11705E-01
 -6.09622E+01  1.31413E+00  1.27669E+00
 -6.07133E+01  3.49056E+00  1.86951E+00
 -6.04644E+01  3.56494E+00  1.93470E+00
 -6.02156E+01  3.40592E+00  2.04002E+00
 -5.99667E+01  4.37513E+00  1.96572E+00
 -5.97178E+01  5.29662E+00  2.40379E+00
 -5.94690E+01  7.13984E+00  2.91171E+00
 -5.92201E+01  4.96293E+00  2.12665E+00
 -5.89712E+01  3.65261E+00  2.02204E+00
 -5.87224E+01  5.05756E+00  2.58999E+00
 -5.84735E+01  6.60340E+00  2.40047E+00
 -5.82246E+01  1.55587E+00  1.79553E+00
 -5.79758E+01  4.88794E+00  2.36566E+00
 -5.77269E+01  4.86784E+00  1.70794E+00
 -5.74780E+01  2.03343E+00  8.79152E-01
 -5.72292E+01  2.16117E+00  1.71767E+00
 -5.69803E+01  3.03988E+00  1.31663E+00
 -5.67314E+01  4.57666E+00  2.66824E+00
 -5.64825E+01  6.52761E+00  2.66019E+00
 -5.62337E+01  3.51630E+00  6.80085E-01
 -5.59848E+01  7.30932E-01  8.10393E-01
 -5.57359E+01  9.93239E-01  1.33227E+00
 -5.54871E+01  3.48360E+00  1.80172E+00
 -5.52382E+01  5.20398E+00  2.52664E+00
 -5.49893E+01  3.48483E+00  2.18898E+00
 -5.47405E+01  3.99724E+00  2.10268E+00
 -5.44916E+01  2.33549E+00  8.81951E-01
 -5.42427E+01  2.12316E+00  1.50757E+00
 -5.39939E+01  4.82627E+00  2.18803E+00
 -5.37450E+01  1.93944E+00  1.29757E+00
 -5.34961E+01  3.49100E+00  1.99481E+00
 -5.32473E+01  6.05055E+00  2.49121E+00
 -5.29984E+01  3.74930E+00  1.94664E+00
 -5.27495E+01  2.75825E+00  9.15861E-01
 -5.25007E+01  1.00612E+00  9.69989E-01
 -5.22518E+01  1.74111E+00  1.51719E+00
 -5.20029E+01  3.37769E+00  1.99807E+00
 -5.17540E+01  5.06163E+00  2.28738E+00
 -5.15052E+01  4.53114E+00  1.86852E+00
 -5.12563E+01  4.34964E+00  2.05405E+00
 -5.10074E+01  5.83290E+00  2.62526E+00
 -5.07586E+01  4.35224E+00  2.35017E+00
 -5.05097E+01  7.73415E+00  2.79602E+00
 -5.02608E+01  6.88368E+00  2.53268E+00
 -5.00120E+01  3.56298E+00  1.66982E+00
 -4.97631E+01  4.81063E+00  2.46529E+00
 -4.95142E+01  6.59780E+00  2.70469E+00
 -4.92654E+01  4.90898E+00  2.41624E+00
 -4.90165E+01  5.61005E+00  2.29993E+00
 -4.87676E+01  5.68411E+00  2.29419E+00
 -4.85188E+01  5.81769E+00  2.58234E+00
 -4.82699E+01  6.94288E+00  2.18768E+00
 -4.80210E+01  3.78822E+00  1.78970E+00
 -4.77722E+01  1.33467E+00  1.53631E+00
 -4.75233E+01  2.19564E+00  1.52605E+00
 -4.72744E+01  2.81876E+00  1.38879E+00
 -4.70255E+01  2.80313E+00  1.88607E+00
 -4.67767E+01  7.98981E+00  3.31392E+00
 -4.65278E+01  6.60453E+00  2.07619E+00
 -4.62789E+01  6.53723E+00  3.01145E+00
 -4.60301E+01  8.02605E+00  2.20576E+00
 -4.57812E+01  7.19830E+00  2.93161E+00
 -4.55323E+01  8.87662E+00  2.53555E+00
 -4.52835E+01  7.91823E+00  2.68027E+00
 -4.50346E+01  4.44936E+00  2.26162E+00
 -4.47857E+01  6.71161E+00  2.57709E+00
 -4.45369E+01  8.32931E+00  2.47144E+00
 -4.42880E+01  6.29335E+00  2.55798E+00
 -4.40391E+01  8.09447E+00  3.11765E+00
 -4.37903E+01  1.21161E+01  4.06040E+00
 -4.35414E+01  1.43713E+01  3.13219E+00
 -4.32925E+01  1.16619E+01  3.63619E+00
 -4.30437E+01  1.22404E+01  3.80308E+00
 -4.27948E+01  1.46536E+01  3.83770E+00
 -4.25459E+01  1.02597E+01  2.96664E+00
 -4.22970E+01  1.13947E+01  3.80511E+00
 -4.20482E+01  1.55624E+01  3.72702E+00
 -4.17993E+01  1.03831E+01  3.62345E+00
 -4.15504E+01  1.74151E+01  4.03311E+00
 -4.13016E+01  1.40977E+01  3.62453E+00
 -4.10527E+01  8.96990E+00  2.94467E+00
 -4.08038E+01  1.04046E+01  3.41481E+00
 -4.05550E+01  1.19664E+01  3.44438E+00
 -4.03061E+01  1.23466E+01  3.73236E+00
 -4.00572E+01  1.34220E+01  3.18370E+00
 -3.98084E+01  1.52162E+01  4.75468E+00
 -3.95595E+01  2.26589E+01  4.90411E+00
 -3.93106E+01  2.43007E+01  4.83202E+00
 -3.90618E+01  2.53846E+01  5.03754E+00
 -3.88129E+01  2.33063E+01  5.41108E+00
 -3.85640E+01  2.95766E+01  5.70000E+00
 -3.83152E+01  3.37712E+01  6.08149E+00
 -3.80663E+01  4.42052E+01  7.46899E+00
 -3.78174E+01  4.00092E+01  5.82248E+00
 -3.75685E+01  4.18947E+01  7.02473E+00
 -3.73197E+01  4.39784E+01  6.18800E+00
 -3.70708E+01  3.64152E+01  6.21698E+00
 -3.68219E+01  4.17609E+01  6.63053E+00
 -3.65731E+01  4.57363E+01  6.65337E+00
 -3.63242E+01  4.01039E+01  6.23702E+00
 -3.60753E+01  3.91208E+01  6.89573E+00
 -3.58265E+01  4.48605E+01  6.36452E+00
 -3.55776E+01  4.07025E+01  6.36154E+00
 -3.53287E+01  3.98840E+01  6.39707E+00
 -3.50799E+01  4.43240E+01  6.67117E+00
 -3.48310E+01  4.00737E+01  6.55271E+00
 -3.45821E+01  4.42155E+01  6.02003E+00
 -3.43333E+01  3.78735E+01  5.79534E+00
 -3.40844E+01  3.06987E+01  6.35867E+00
 -3.38355E+01  3.91237E+01  7.01319E+00
 -3.35867E+01  5.00318E+01  7.03731E+00
 -3.33378E+01  4.26157E+01  6.11437E+00
 -3.30889E+01  4.74318E+01  8.25930E+00
 -3.28400E+01  5.43211E+01  7.19155E+00
 -3.25912E+01  4.62205E+01  6.52763E+00
 -3.23423E+01  4.54393E+01  7.32099E+00
 -3.20934E+01  4.89068E+01  6.12676E+00
 -3.18446E+01  4.42350E+01  7.34846E+00
 -3.15957E+01  4.97357E+01  6.87653E+00
 -3.13468E+01  5.80669E+01  8.36331E+00
 -3.10980E+01  7.08855E+01  8.27230E+00
 -3.08491E+01  5.38504E+01  6.46327E+00
 -3.06002E+01  4.33091E+01  7.61272E+00
 -3.03514E+01  5.68587E+01  7.44718E+00
 -3.01025E+01  6.58369E+01  9.19005E+00
 -2.98536E+01  6.49204E+01  7.29040E+00
 -2.96048E+01  6.61303E+01  8.47042E+00
 -2.93559E+01  5.90866E+01  8.13454E+00
 -2.91070E+01  6.90351E+01  8.92296E+00
 -2.88582E+01  7.16178E+01  8.48754E+00
 -2.86093E+01  6.89457E+01  8.36665E+00
 -2.83604E+01  6.84750E+01  8.59971E+00
 -2.81115E+01  7.56507E+01  9.55902E+00
 -2.78627E+01  8.94107E+01  9.56310E+00
 -2.76138E+01  8.62763E+01  9.94807E+00
 -2.73649E+01  7.93823E+01  8.48363E+00
 -2.71161E+01  6.95261E+01  9.22566E+00
 -2.68672E+01  9.30264E+01  9.84246E+00
 -2.66183E+01  8.96439E+01  8.88652E+00
 -2.63695E+01  8.80630E+01  9.82683E+00
 -2.61206E+01  8.55768E+01  9.42762E+00
 -2.58717E+01  8.72730E+01  8.97192E+00
 -2.56229E+01  7.42093E+01  8.40082E+00
 -2.53740E+01  6.63440E+01  9.14580E+00
 -2.51251E+01  9.62612E+01  1.05938E+01
 -2.48763E+01  1.04540E+02  1.00074E+01
 -2.46274E+01  9.71219E+01  1.05388E+01
 -2.43785E+01  1.05217E+02  1.01519E+01
 -2.41297E+01  1.02941E+02  1.04489E+01
 -2.38808E+01  1.08033E+02  1.04620E+01
 -2.36319E+01  1.10344E+02  1.09013E+01
 -2.33830E+01  1.21297E+02  1.14207E+01
 -2.31342E+01  1.14056E+02  1.11416E+01
 -2.28853E+01  1.09276E+02  9.83062E+00
 -2.26364E+01  9.42904E+01  1.01903E+01
 -2.23876E+01  1.20668E+02  1.13897E+01
 -2.21387E+01  1.33239E+02  1.14052E+01
 -2.18898E+01  1.22862E+02  1.21063E+01
 -2.16410E+01  1.42964E+02  1.18341E+01
 -2.13921E+01  1.25993E+02  1.15105E+01
 -2.11432E+01  1.38299E+02  1.25006E+01
 -2.08944E+01  1.37372E+02  1.16069E+01
 -2.06455E+01  1.38299E+02  1.24663E+01
 -2.03966E+01  1.28788E+02  1.12353E+01
 -2.01478E+01  1.22305E+02  1.11545E+01
 -1.98989E+01  1.31033E+02  1.18831E+01
 -1.96500E+01  1.24403E+02  1.12388E+01
 -1.94012E+01  1.17707E+02  1.11035E+01
 -1.91523E+01  1.27057E+02  1.13451E+01
 -1.89034E+01  1.26742E+02  1.19703E+01
 -1.86545E+01  1.22511E+02  1.07434E+01
 -1.84057E+01  1.15971E+02  1.14136E+01
 -1.81568E+01  1.25979E+02  1.11175E+01
 -1.79079E+01  1.18860E+02  1.08887E+01
 -1.76591E+01  1.33098E+02  1.20711E+01
 -1.74102E+01  1.39311E+02  1.19585E+01
 -1.71613E+01  1.31071E+02  1.15701E+01
 -1.69125E+01  1.29645E+02  1.15937E+01
 -1.66636E+01  1.17105E+02  1.11650E+01
 -1.64147E+01  1.38070E+02  1.20726E+01
 -1.61659E+01  1.27416E+02  1.14877E+01
 -1.59170E+01  1.21974E+02  1.11633E+01
 -1.56681E+01  1.34847E+02  1.18053E+01
 -1.54193E+01  1.27518E+02  1.09785E+01
 -1.51704E+01  1.20624E+02  1.16604E+01
 -1.49215E+01  1.23592E+02  1.07204E+01
 -1.46727E+01  1.17920E+02  1.16746E+01
 -1.44238E+01  1.17939E+02  1.06910E+01
 -1.41749E+01  1.21098E+02  1.16915E+01
 -1.39260E+01  1.34923E+02  1.15291E+01
 -1.36772E+01  1.24326E+02  1.11182E+01
 -1.34283E+01  1.17527E+02  1.11486E+01
 -1.31794E+01  1.20993E+02  1.09764E+01
 -1.29306E+01  1.15329E+02  1.08924E+01
 -1.26817E+01  1.16520E+02  1.15480E+01
 -1.24328E+01  1.32004E+02  1.22142E+01
 -1.21840E+01  1.34636E+02  1.08108E+01
 -1.19351E+01  1.26671E+02  1.25585E+01
 -1.16862E+01  1.51960E+02  1.22932E+01
 -1.14374E+01  1.27970E+02  1.18569E+01
 -1.11885E+01  1.46127E+02  1.24402E+01
 -1.09396E+01  1.34132E+02  1.08684E+01
 -1.06908E+01  1.12769E+02  1.14118E+01
 -1.04419E+01  1.26377E+02  1.12174E+01
 -1.01930E+01  1.23428E+02  1.13860E+01
 -9.94415E+00  1.28082E+02  1.09792E+01
 -9.69528E+00  1.20796E+02  1.20218E+01
 -9.44642E+00  1.36416E+02  1.18869E+01
 -9.19755E+00  1.35644E+02  1.18088E+01
 -8.94868E+00  1.25704E+02  1.10233E+01
 -8.69981E+00  1.26783E+02  1.20963E+01
 -8.45094E+00  1.39525E+02  1.18827E+01
 -8.20207E+00  1.29005E+02  1.21974E+01
 -7.95321E+00  1.56715E+02  1.23994E+01
 -7.70434E+00  1.34938E+02  1.13388E+01
 -7.45547E+00  1.10501E+02  1.10407E+01
 -7.20660E+00  1.25848E+02  1.20911E+01
 -6.95773E+00  1.44513E+02  1.19222E+01
 -6.70886E+00  1.43877E+02  1.19568E+01
 -6.46000E+00  1.32407E+02  1.22654E+01
 -6.21113E+00  1.47999E+02  1.19982E+01
 -5.96226E+00  1.33332E+02  1.23228E+01
 -5.71339E+00  1.54813E+02  1.23873E+01
 -5.46452E+00  1.53502E+02  1.22728E+01
 -5.21565E+00  1.49908E+02  1.32531E+01
 -4.96678E+00  1.63738E+02  1.20005E+01
 -4.71792E+00  1.34077E+02  1.22585E+01
 -4.46905E+00  1.42880E+02  1.21700E+01
 -4.22018E+00  1.43367E+02  1.23727E+01
 -3.97131E+00  1.66826E+02  1.33689E+01
 -3.72244E+00  1.50225E+02  1.23750E+01
 -3.47357E+00  1.59739E+02  1.35142E+01
 -3.22471E+00  1.77407E+02  1.33810E+01
 -2.97584E+00  1.81207E+02  1.46141E+01
 -2.72697E+00  2.05469E+02  1.54047E+01
 -2.47810E+00  2.56266E+02  1.73826E+01
 -2.22923E+00  3.29340E+02  1.91173E+01
 -1.98036E+00  3.96080E+02  2.27488E+01
 -1.73150E+00  5.51569E+02  2.66134E+01
 -1.48263E+00  8.17040E+02  3.42108E+01
 -1.23376E+00  1.36986E+03  4.59859E+01
 -9.84890E-01  2.74105E+03  6.66020E+01
 -7.36022E-01  5.79458E+03  9.77867E+01
 -4.87153E-01  1.23856E+04  1.31858E+02
 -2.38285E-01  1.96142E+04  1.50706E+02
  1.05837E-02  2.26037E+04  1.47845E+02
  2.59452E-01  1.85418E+04  1.22253E+02
  5.08321E-01  1.10479E+04  8.86660E+01
  7.57189E-01  5.34832E+03  6.26786E+01
  1.00606E+00  2.78462E+03  4.60246E+01
  1.25493E+00  1.73412E+03  3.91971E+01
  1.50379E+00  1.25265E+03  3.28014E+01
  1.75266E+00  9.06753E+02  2.89080E+01
  2.00153E+00  7.44322E+02  2.54919E+01
  2.25040E+00  5.40346E+02  2.26998E+01
  2.49927E+00  4.43434E+02  2.10013E+01
  2.74814E+00  3.77219E+02  1.85643E+01
  2.99700E+00  3.23477E+02  1.81936E+01
  3.24587E+00  2.98291E+02  1.69111E+01
  3.49474E+00  2.58080E+02  1.59793E+01
  3.74361E+00  2.44322E+02  1.57569E+01
  3.99248E+00  2.28925E+02  1.48163E+01
  4.24135E+00  1.97315E+02  1.44638E+01
  4.49022E+00  1.88430E+02  1.35997E+01
  4.73908E+00  1.71517E+02  1.31871E+01
  4.98795E+00  1.69716E+02  1.32819E+01
  5.23682E+00  1.68123E+02  1.35384E+01
  5.48569E+00  1.72507E+02  1.35080E+01
  5.73456E+00  1.79540E+02  1.35092E+01
  5.98343E+00  1.83123E+02  1.40643E+01
  6.23229E+00  1.97187E+02  1.41963E+01
  6.48116E+00  1.87824E+02  1.48567E+01
  6.73003E+00  1.99893E+02  1.37233E+01
  6.97890E+00  1.73876E+02  1.29485E+01
  7.22777E+00  1.39643E+02  1.23269E+01
  7.47664E+00  1.68028E+02  1.44520E+01
  7.72550E+00  1.88642E+02  1.27409E+01
  7.97437E+00  1.82780E+02  1.43841E+01
  8.22324E+00  1.86408E+02  1.27948E+01
  8.47211E+00  1.52956E+02  1.37473E+01
  8.72098E+00  1.70734E+02  1.36032E+01
  8.96985E+00  1.83334E+02  1.38293E+01
  9.21872E+00  1.81165E+02  1.35649E+01
  9.46758E+00  1.64997E+02  1.26657E+01
  9.71645E+00  1.63270E+02  1.33742E+01
  9.96532E+00  1.79718E+02  1.40561E+01
  1.02142E+01  1.76767E+02  1.30650E+01
  1.04631E+01  1.70188E+02  1.43169E+01
  1.07119E+01  1.98729E+02  1.40641E+01
  1.09608E+01  1.71884E+02  1.40021E+01
  1.12097E+01  2.02469E+02  1.44232E+01
  1.14585E+01  1.95320E+02  1.38123E+01
  1.17074E+01  1.76553E+02  1.36505E+01
  1.19563E+01  1.87987E+02  1.43827E+01
  1.22051E+01  1.90665E+02  1.38074E+01
  1.24540E+01  1.87612E+02  1.37357E+01
  1.27029E+01  1.78153E+02  1.40578E+01
  1.29517E+01  1.84707E+02  1.35858E+01
  1.32006E+01  1.87943E+02  1.37501E+01
  1.34495E+01  1.79577E+02  1.34911E+01
  1.36983E+01  1.86672E+02  1.48104E+01
  1.39472E+01  2.05206E+02  1.42545E+01
  1.41961E+01  1.78300E+02  1.43302E+01
  1.44450E+01  2.15160E+02  1.45708E+01
  1.46938E+01  1.95475E+02  1.42082E+01
  1.49427E+01  1.97523E+02  1.42552E+01
  1.51916E+01  1.93205E+02  1.44348E+01
  1.54404E+01  2.01024E+02  1.46494E+01
  1.56893E+01  2.10278E+02  1.54679E+01
  1.59382E+01  2.18082E+02  1.51175E+01
  1.61870E+01  2.33315E+02  1.59270E+01
  1.64359E+01  2.60272E+02  1.60854E+01
  1.66848E+01  2.26919E+02  1.49223E+01
  1.69336E+01  2.03091E+02  1.49456E+01
  1.71825E+01  2.31253E+02  1.61814E+01
  1.74314E+01  2.24343E+02  1.49022E+01
  1.76802E+01  2.47449E+02  1.65556E+01
  1.79291E+01  2.61395E+02  1.63265E+01
  1.81780E+01  2.37318E+02  1.55912E+01
  1.84268E+01  2.31264E+02  1.61855E+01
  1.86757E+01  2.46980E+02  1.58418E+01
  1.89246E+01  2.40963E+02  1.56177E+01
  1.91735E+01  2.39162E+02  1.68585E+01
  1.94223E+01  2.72751E+02  1.62255E+01
  1.96712E+01  2.34187E+02  1.57700E+01
  1.99201E+01  2.68341E+02  1.69750E+01
  2.01689E+01  2.56919E+02  1.58767E+01
  2.04178E+01  2.63199E+02  1.71751E+01
  2.06667E+01  2.72299E+02  1.60649E+01
  2.09155E+01  2.60009E+02  1.75351E+01
  2.11644E+01  2.82302E+02  1.71165E+01
  2.14133E+01  2.87907E+02  1.72323E+01
  2.16621E+01  2.57500E+02  1.50421E+01
  2.19110E+01  2.43307E+02  1.70928E+01
  2.21599E+01  2.89064E+02  1.73004E+01
  2.24087E+01  2.79240E+02  1.73208E+01
  2.26576E+01  2.67015E+02  1.62490E+01
  2.29065E+01  2.60399E+02  1.62328E+01
  2.31553E+01  2.39700E+02  1.58608E+01
  2.34042E+01  2.57200E+02  1.66288E+01
  2.36531E+01  2.54732E+02  1.61763E+01
  2.39020E+01  2.44232E+02  1.58740E+01
  2.41508E+01  2.36223E+02  1.56349E+01
  2.43997E+01  2.48837E+02  1.64790E+01
  2.46486E+01  2.49009E+02  1.69509E+01
  2.48974E+01  2.81564E+02  1.62571E+01
  2.51463E+01  2.49661E+02  1.64844E+01
  2.53952E+01  2.37394E+02  1.56610E+01
  2.56440E+01  2.13297E+02  1.50972E+01
  2.58929E+01  2.35613E+02  1.61396E+01
  2.61418E+01  2.54207E+02  1.57298E+01
  2.63906E+01  2.23265E+02  1.55043E+01
  2.66395E+01  2.20700E+02  1.48383E+01
  2.68884E+01  2.01246E+02  1.45043E+01
  2.71372E+01  2.00986E+02  1.48859E+01
  2.73861E+01  2.21136E+02  1.45965E+01
  2.76350E+01  2.04947E+02  1.48549E+01
  2.78838E+01  2.21059E+02  1.53108E+01
  2.81327E+01  2.21294E+02  1.54082E+01
  2.83816E+01  2.24651E+02  1.51675E+01
  2.86305E+01  2.19213E+02  1.55024E+01
  2.88793E+01  2.18778E+02  1.54201E+01
  2.91282E+01  2.23310E+02  1.50874E+01
  2.93771E+01  2.06032E+02  1.51129E+01
  2.96259E+01  1.97509E+02  1.41118E+01
  2.98748E+01  1.73744E+02  1.30260E+01
  3.01237E+01  1.64004E+02  1.33835E+01
  3.03725E+01  1.84093E+02  1.45911E+01
  3.06214E+01  2.36561E+02  1.54012E+01
  3.08703E+01  1.86972E+02  1.39392E+01
  3.11191E+01  1.54031E+02  1.21207E+01
  3.13680E+01  1.45680E+02  1.27115E+01
  3.16169E+01  1.69245E+02  1.33475E+01
  3.18657E+01  1.63097E+02  1.29671E+01
  3.21146E+01  1.62547E+02  1.34569E+01
  3.23635E+01  1.60034E+02  1.25671E+01
  3.26123E+01  1.48352E+02  1.23432E+01
  3.28612E+01  1.37135E+02  1.19545E+01
  3.31101E+01  1.56511E+02  1.34036E+01
  3.33590E+01  1.57170E+02  1.28805E+01
  3.36078E+01  1.55177E+02  1.20713E+01
  3.38567E+01  1.41426E+02  1.24051E+01
  3.41056E+01  1.54261E+02  1.24238E+01
  3.43544E+01  1.31796E+02  1.21476E+01
  3.46033E+01  1.46070E+02  1.28559E+01
  3.48522E+01  1.56575E+02  1.25288E+01
  3.51010E+01  1.49507E+02  1.23581E+01
  3.53499E+01  1.35783E+02  1.19991E+01
  3.55988E+01  1.68955E+02  1.35993E+01
  3.58476E+01  1.72779E+02  1.27669E+01
  3.60965E+01  1.51991E+02  1.31801E+01
  3.63454E+01  1.52616E+02  1.24049E+01
  3.65942E+01  1.47973E+02  1.29949E+01
  3.68431E+01  1.66276E+02  1.24644E+01
  3.70920E+01  1.61161E+02  1.32756E+01
  3.73408E+01  1.61963E+02  1.27170E+01
  3.75897E+01  1.53720E+02  1.30927E+01
  3.78386E+01  1.51686E+02  1.25571E+01
  3.80875E+01  1.41060E+02  1.21821E+01
  3.83363E+01  1.29187E+02  1.16097E+01
  3.85852E+01  1.19376E+02  1.03207E+01
  3.88341E+01  9.54168E+01  1.02723E+01
  3.90829E+01  1.01441E+02  1.01245E+01
  3.93318E+01  7.84693E+01  8.90930E+00
  3.95807E+01  6.79428E+01  8.80913E+00
  3.98295E+01  7.12930E+01  8.61730E+00
  4.00784E+01  6.25287E+01  7.85827E+00
  4.03273E+01  4.63035E+01  6.05860E+00
  4.05761E+01  4.34697E+01  7.62173E+00
  4.08250E+01  4.84017E+01  6.64674E+00
  4.10739E+01  4.41720E+01  6.66020E+00
  4.13227E+01  4.09617E+01  6.67277E+00
  4.15716E+01  4.50619E+01  6.82371E+00
  4.18205E+01  4.17226E+01  6.58690E+00
  4.20693E+01  4.86761E+01  7.18966E+00
  4.23182E+01  4.25195E+01  6.82028E+00
  4.25671E+01  3.55121E+01  6.05484E+00
  4.28160E+01  3.87014E+01  6.43272E+00
  4.30648E+01  3.29883E+01  5.35610E+00
  4.33137E+01  3.42072E+01  6.02729E+00
  4.35626E+01  3.43439E+01  6.19904E+00
  4.38114E+01  2.91412E+01  5.66970E+00
  4.40603E+01  3.45003E+01  6.10629E+00
  4.43092E+01  2.81956E+01  4.73986E+00
  4.45580E+01  1.86557E+01  4.68157E+00
  4.48069E+01  2.88002E+01  5.93831E+00
  4.50558E+01  2.64367E+01  4.41204E+00
  4.53046E+01  2.57026E+01  5.97093E+00
  4.55535E+01  3.01956E+01  5.30398E+00
  4.58024E+01  1.83707E+01  3.96823E+00
  4.60512E+01  2.17529E+01  5.60104E+00
  4.63001E+01  2.63895E+01  5.36257E+00
  4.65490E+01  2.13888E+01  4.59885E+00
  4.67978E+01  1.78533E+01  3.77244E+00
  4.70467E+01  1.32086E+01  3.65210E+00
  4.72956E+01  1.76241E+01  4.16365E+00
  4.75445E+01  1.48898E+01  4.41136E+00
  4.77933E+01  1.73290E+01  3.93852E+00
  4.80422E+01  1.75568E+01  5.37125E+00
  4.82911E+01  2.39665E+01  4.18241E+00
  4.85399E+01  1.51224E+01  3.79893E+00
  4.87888E+01  1.25635E+01  3.47281E+00
  4.90377E+01  1.40992E+01  4.82773E+00
  4.92865E+01  1.50265E+01  2.29360E+00
  4.95354E+01  8.07356E+00  3.97705E+00
  4.97843E+01  1.68990E+01  3.70652E+00
  5.00331E+01  1.77802E+01  4.36156E+00
  5.02820E+01  1.36426E+01  3.51481E+00
  5.05309E+01  1.49236E+01  4.04012E+00
  5.07797E+01  1.66722E+01  3.72650E+00
  5.10286E+01  1.17646E+01  3.36061E+00
  5.12775E+01  1.16382E+01  3.94818E+00
  5.15263E+01  1.44039E+01  3.60181E+00
  5.17752E+01  1.23241E+01  4.30376E+00
  5.20241E+01  1.73231E+01  3.47542E+00
  5.22730E+01  1.48492E+01  3.50368E+00
  5.25218E+01  1.50341E+01  4.24384E+00
  5.27707E+01  1.07034E+01  3.03967E+00
  5.30196E+01  1.23990E+01  3.85776E+00
  5.32684E+01  1.37955E+01  3.79401E+00
  5.35173E+01  1.31921E+01  2.38191E+00
  5.37662E+01  8.28595E+00  3.17115E+00
  5.40150E+01  7.03987E+00  2.46607E+00
  5.42639E+01  7.02847E+00  2.78809E+00
  5.45128E+01  1.37391E+01  3.80144E+00
  5.47616E+01  1.27497E+01  3.71718E+00
  5.50105E+01  1.26534E+01  3.61455E+00
  5.52594E+01  1.40854E+01  3.76404E+00
  5.55082E+01  1.28091E+01  4.05341E+00
  5.57571E+01  1.25725E+01  3.87839E+00
  5.60060E+01  1.37954E+01  2.96371E+00
  5.62548E+01  9.28248E+00  3.40253E+00
  5.65037E+01  1.55903E+01  4.17158E+00
  5.67526E+01  1.72948E+01  4.09120E+00
  5.70015E+01  9.08687E+00  2.92677E+00
  5.72503E+01  1.04383E+01  3.07878E+00
  5.74992E+01  9.87091E+00  3.17915E+00
  5.77481E+01  8.17299E+00  2.65371E+00
  5.79969E+01  1.15316E+01  3.70442E+00
  5.82458E+01  1.74239E+01  4.12707E+00
  5.84947E+01  1.24636E+01  4.38620E+00
  5.87435E+01  1.48210E+01  3.66126E+00
  5.89924E+01  1.28855E+01  3.78662E+00
  5.92413E+01  1.31047E+01  3.91032E+00
  5.94901E+01  1.49748E+01  3.44161E+00
  5.97390E+01  1.08862E+01  3.50166E+00
  5.99879E+01  7.91384E+00  3.13518E+00
  6.02367E+01  1.48435E+01  4.35161E+00
  6.04856E+01  1.72486E+01  2.99722E+00
  6.07345E+01  6.83632E+00  3.29019E+00
  6.09833E+01  1.02198E+01  2.93886E+00
  6.12322E+01  1.04363E+01  3.97393E+00
  6.14811E+01  1.51027E+01  4.10069E+00
  6.17300E+01  1.57772E+01  3.35643E+00
  6.19788E+01  9.43502E+00  3.15247E+00
  6.22277E+01  8.49789E+00  2.13334E+00
  6.24766E+01  3.67851E+00  2.46486E+00
  6.27254E+01  9.11362E+00  3.30609E+00
  6.29743E+01  7.82927E+00  3.10837E+00
  6.32232E+01  9.07509E+00  2.60725E+00
  6.34720E+01  5.84721E+00  2.54008E+00
  6.37209E+01  8.72288E+00  3.26958E+00
  6.39698E+01  9.04838E+00  3.50718E+00
  6.42186E+01  1.05207E+01  2.86780E+00
  6.44675E+01  9.05831E+00  2.99741E+00
  6.47164E+01  7.90865E+00  2.48468E+00
  6.49652E+01  6.21031E+00  2.42868E+00
  6.52141E+01  4.39372E+00  2.53515E+00
  6.54630E+01  8.10447E+00  2.79187E+00
  6.57118E+01  7.65097E+00  2.69363E+00
  6.59607E+01  6.62152E+00  2.38186E+00
  6.62096E+01  5.08720E+00  3.34301E+00
  6.64585E+01  7.35937E+00  2.62269E+00
  6.67073E+01  8.05056E+00  2.89004E+00
  6.69562E+01  9.56784E+00  2.70454E+00
  6.72051E+01  3.56050E+00  1.94052E+00
  6.74539E+01  3.22327E+00  2.33189E+00
  6.77028E+01  5.44720E+00  2.09042E+00
  6.79517E+01  6.38336E+00  3.09142E+00
  6.82005E+01  7.33653E+00  1.80950E+00
  6.84494E+01  4.33672E+00  1.94263E+00
  6.86983E+01  4.58973E+00  2.84307E+00
  6.89471E+01  6.25765E+00  1.93317E+00
  6.91960E+01  6.05154E+00  2.47360E+00
  6.94449E+01  3.85254E+00  1.76567E+00
  6.96937E+01  2.91843E+00  9.63055E-01
  6.99426E+01  2.79808E+00  2.38753E+00
  7.01915E+01  7.69443E+00  2.39055E+00
  7.04403E+01  2.69409E+00  2.16434E+00
  7.06892E+01  5.72243E+00  2.88527E+00
  7.09381E+01  8.93397E+00  2.52858E+00
  7.11870E+01  1.78680E+00  4.80155E-01
  7.14358E+01  1.42523E+00  1.66748E+00
  7.16847E+01  1.85292E+00  2.27178E+00
  7.19336E+01  5.30185E+00  2.00710E+00
  7.21824E+01  5.38588E+00  2.94672E+00
  7.24313E+01  7.45352E+00  2.48169E+00
  7.26802E+01  7.95946E+00  2.81805E+00
  7.29290E+01  6.20477E+00  2.35823E+00
  7.31779E+01  5.21114E+00  2.68154E+00
  7.34268E+01  4.75172E+00  1.63574E+00
  7.36756E+01  1.20930E+00  1.33487E+00
  7.39245E+01  3.89799E+00  2.31559E+00
  7.41734E+01  5.06008E+00  2.89787E+00
  7.44222E+01  5.24821E+00  1.28613E+00
  7.46711E+01  3.50309E+00  2.38849E+00
  7.49200E+01  5.02165E+00  1.65546E+00
  7.51688E+01  2.39125E+00  2.33811E+00
  7.54177E+01  5.66849E+00  1.90153E+00
  7.56666E+01  2.75542E+00  2.27143E+00
  7.59155E+01  3.56601E+00  1.71179E+00
  7.61643E+01  3.57609E+00  2.13356E+00
  7.64132E+01  3.21146E+00  1.48759E+00
  7.66621E+01  4.08391E+00  2.24292E+00
  7.69109E+01  5.75009E+00  2.34514E+00
  7.71598E+01  2.64916E+00  1.39855E+00
  7.74087E+01  1.83941E+00  1.63232E+00
  7.76575E+01  3.05807E+00  1.87953E+00
  7.79064E+01  3.40327E+00  1.66655E+00
  7.81553E+01  3.28104E+00  2.29327E+00
  7.84041E+01  6.17026E+00  2.63834E+00
  7.86530E+01  8.19098E+00  2.03525E+00
  7.89019E+01  2.62308E+00  2.25959E+00
  7.91507E+01  2.49762E+00  1.28855E+00
  7.93996E+01  1.58625E+00  9.75570E-01
  7.96485E+01  1.52988E+00  1.33036E+00
  7.98973E+01  2.07908E+00  1.09359E+00
  8.01462E+01  3.26997E+00  2.09751E+00
  8.03951E+01  5.53802E+00  2.67570E+00
  8.06440E+01  1.33060E+00  1.28314E+00
  8.08928E+01  2.34074E+00  1.58312E+00
  8.11417E+01  2.45119E+00  1.38749E+00
  8.13906E+01  4.39329E+00  2.09565E+00
  8.16394E+01  2.15980E+00  1.24068E+00
  8.18883E+01  1.48746E+00  1.29208E+00
  8.21372E+01  4.28594E+00  2.10522E+00
  8.23860E+01  2.60156E+00  1.85739E+00
  8.26349E+01  2.60827E+00  1.62954E+00
  8.28838E+01  2.04150E+00  1.09140E+00
  8.31326E+01  1.66943E+00  2.31876E+00
  8.33815E+01  4.22894E+00  2.05321E+00
  8.36304E+01  3.75592E+00  1.38144E+00
  8.38792E+01  2.23729E+00  1.86804E+00
  8.41281E+01  2.91065E+00  1.13912E+00
  8.43770E+01  3.37841E+00  2.78169E+00
  8.46258E+01  5.81610E+00  2.30449E+00
  8.48747E+01  4.21177E+00  2.05849E+00
  8.51236E+01  5.31728E+00  1.80547E+00
  8.53725E+01  3.88388E+00  2.34545E+00
  8.56213E+01  1.85958E+00  8.74141E-01
  8.58702E+01  3.18338E-01  9.63594E-01
  8.61191E+01  1.42692E+00  1.32456E+00
  8.63679E+01  4.51374E+00  2.36745E+00
  8.66168E+01  5.82284E+00  2.09403E+00
  8.68657E+01  1.56711E+00  1.02378E+00
  8.71145E+01  1.92810E+00  1.61675E+00
  8.73634E+01  2.31125E+00  2.05352E+00
  8.76123E+01  3.91651E+00  1.34720E+00
  8.78611E+01  3.03725E+00  2.90110E+00
  8.81100E+01  8.61233E+00  2.23842E+00
  8.83589E+01  1.26174E+00  1.64359E+00
  8.86077E+01  3.77210E+00  1.63292E+00
  8.88566E+01  1.17472E+00  1.59559E+00
  8.91055E+01  2.02719E+00  1.01210E+00
  8.93543E+01  2.03376E+00  1.67463E+00
  8.96032E+01  5.78392E+00  2.48948E+00
  8.98521E+01  3.89543E+00  1.05038E+00
  9.01010E+01  2.17105E+00  1.58745E+00
  9.03498E+01  5.01103E-02  1.47938E-01
  9.05987E+01  1.66203E+00  1.26107E+00
  9.08476E+01  2.24172E-01  3.04027E-01
  9.10964E+01  2.05370E-01  9.28151E-01
  9.13453E+01  7.92252E-01  2.55077E-01
  9.15942E+01  1.45364E+00  1.32499E+00
  9.18430E+01  7.97204E-01  9.61381E-01
  9.20919E+01  2.55850E+00  1.58255E+00
  9.23408E+01  1.73116E+00  1.08967E+00
  9.25896E+01  1.53644E+00  1.31773E+00
  9.28385E+01  1.57928E+00  1.37039E+00
  9.30874E+01  1.75059E+00  1.33322E+00
  9.33362E+01  2.97564E+00  1.15509E+00
  9.35851E+01  1.78266E+00  1.70400E+00
  9.38340E+01  4.44832E+00  1.94569E+00
  9.40828E+01  1.01903E+00  6.46162E-01
  9.43317E+01  1.38643E+00  1.62696E+00
  9.45806E+01  1.01955E+00  9.64696E-01
  9.48295E+01  2.23975E+00  1.63014E+00
  9.50783E+01  2.01132E+00  7.09914E-01
  9.53272E+01  1.91118E+00  2.98742E+00
  9.55761E+01  6.78099E+00  2.07805E+00
  9.58249E+01  3.05640E+00  1.03326E+00
  9.60738E+01  1.84722E+00  1.32771E+00
  9.63227E+01  1.62369E+00  1.35261E+00
  9.65715E+01  2.22764E+00  1.42188E+00
  9.68204E+01  3.64702E+00  2.37882E+00
  9.70693E+01  3.54019E+00  1.17880E+00
  9.73181E+01  9.39352E-01  1.08483E+00
  9.75670E+01  4.15963E+00  2.49384E+00
  9.78159E+01  4.73889E+00  1.74545E+00
  9.80647E+01  1.19547E+00  1.02406E+00
  9.83136E+01  9.28777E-01  1.84874E+00
  9.85625E+01  3.09684E+00  9.25479E-01
  9.88113E+01  1.64052E-01  0.00000E+00
  9.90602E+01  7.90584E-01  8.56293E-01
  9.93091E+01  2.14547E-01  1.53233E+00
  9.95580E+01  0.00000E+00  0.00000E+00
  9.98068E+01  0.00000E+00  0.00000E+00
  1.00056E+02  0.00000E+00  0.00000E+00
  1.00305E+02  0.00000E+00  0.00000E+00
  1.00553E+02  7.10608E-01  4.57139E+00
  1.00802E+02  8.41040E+00  4.53952E+00
  1.01051E+02  2.88635E+00  2.57890E+00
  1.01300E+02  2.64229E+00  2.43846E+00
  1.01549E+02  1.86275E+00  0.00000E+00
  1.01798E+02  0.00000E+00  0.00000E+00
  1.02047E+02  0.00000E+00  0.00000E+00
  1.02296E+02  0.00000E+00  0.00000E+00
  1.02544E+02  3.41144E-01  1.13646E+00
  1.02793E+02  3.58469E+00  3.68295E+00
  1.03042E+02  0.00000E+00  0.00000E+00
  1.03291E+02  0.00000E+00  0.00000E+00
  1.03540E+02  0.00000E+00  0.00000E+00
  1.03789E+02  2.96863E-03  1.98349E-01
  1.04038E+02  6.07675E-01  4.91493E+00
  1.04286E+02  6.22711E+00  4.31132E+00
  1.04535E+02  4.25851E+00  4.67064E-01
  1.04784E+02  3.55835E-02  0.00000E+00
  1.05033E+02  0.00000E+00  0.00000E+00
  1.05282E+02  0.00000E+00  0.00000E+00
  1.05531E+02  3.42515E-02  6.77777E-01
  1.05780E+02  7.15846E-01  2.51349E+00
  1.06029E+02  2.11566E+00  4.26183E+00
  1.06277E+02  4.23940E+00  1.29146E+00
  1.06526E+02  1.06489E+00  4.90080E+00
  1.06775E+02  6.14249E+00  1.03309E+00
  1.07024E+02  2.38223E-01  0.00000E+00
  1.07273E+02  3.13037E-01  1.08775E+00
  1.07522E+02  3.63487E+00  3.75417E+00
  1.07771E+02  7.19250E-01  2.51265E+00
  1.08019E+02  2.08398E+00  0.00000E+00
  1.08268E+02  4.06328E-03  2.35998E-01
  1.08517E+02  5.00338E-01  2.57261E+00
  1.08766E+02  3.85856E+00  3.85702E+00
  1.09015E+02  0.00000E+00  0.00000E+00
  1.09264E+02  0.00000E+00  0.00000E+00
