Repository: r-a-morrison/fe_alloy_sound_velocities

# Fe Alloy Sound Velocities
by Rachel Morrison

This is a repository of my graduate research on iron-nickel sound velocities at extreme pressures. This research contributes to our understanding of the thermodynamics of the inner core of the Earth. 

Morrison, R. A., et al., High pressure thermoelasticity and sound velocities of Fe-Ni-Si alloys (2019), *Physics of the Earth and Planetary Interiors*, Volume 294, [https://doi.org/10.1016/j.pepi.2019.05.011](https://doi.org/10.1016/j.pepi.2019.05.011).

Extensive supplementary information is also available at the above link.

Note: A word of caution. Binary files (.pdf, .ai, etc.) are included for completeness. Normally these should be left out of version control so git doesn't mess these up in merge conflicts. Use at your own risk.

## Abstract
The Earth's iron-dominant core is known to contain nickel from cosmochemical analysis and some amount of light elements from geophysical constraints on density and seismic wave velocities. Although there have been several studies to constrain thermoelastic properties of iron-alloys, there has been no systematic study on the effects of nickel and light elements on properties of iron using the same experimental methods and data analysis approach.

We conducted nuclear resonant inelastic X-ray scattering and X-ray diffraction experiments on body-centered cubic and hexagonal close-packed (hcp) Fe0.91Ni0.09 and Fe0.8Ni0.1Si0.1 up to 104 GPa and 86 GPa, respectively, and compare to similar measurements conducted on hcp-Fe up to 171 GPa. Specifically, we determine the Debye sound velocity from the low-energy transfer region of the (partial) phonon density of states (DOS) using the equation of state determined for each material and a new approach which utilizes information criteria and probability distributions. Nickel decreases the shear velocity of iron, while 10 at% Si has little to no effect on the shear velocity of Fe0.91Ni0.09. We observe that the shape of the phonon DOS of these alloys remains similar with increasing pressure.

In the measured compression range, we therefore apply a generalized scaling law to describe the volume dependence of the phonon DOS and find that the vibrational Grüneisen parameters of hcp-Fe0.91Ni0.09 are nearly indistinguishable from those hcp-Fe and those for Fe0.8Ni0.1Si0.1 trend lower. From the vibrational free energy, we constrain the harmonic vibrational component of thermal pressure, which shows a significant positive deviation from theoretical calculations of hcp-Fe at pressures and temperatures of Earth's core. Collectively, our results demonstrate that the effects of nickel should be considered when modeling iron-rich planetary cores.

File: 050_phox_Fe_man/Results/phox_valsFromData.csv
Date,Folder,Index,fLM,dfLM,KE,dKE,MFC,dMFC
Oct 2009,2009Oct_106GPa,Fe_Murphy_P7,0.9013,0.0011,15.4539,0.1137,366.6883,5.6103
Oct 2009,2009Oct_121GPa,Fe_Murphy_P8,0.9074,0.0012,15.6839,0.1411,403.5288,7.3028
Oct 2009,2009Oct_133GPa,Fe_Murphy_P9,0.9108,0.0015,15.8719,0.1689,421.3635,8.589
Oct 2009,2009Oct_30GPa,Fe_Murphy_P1,0.8571,0.0018,14.5496,0.1093,235.075,4.9601
Oct 2009,2009Oct_53GPa,Fe_Murphy_P3,0.876,0.0027,14.9556,0.2164,288.5986,10.9213
Oct 2009,2009Oct_69GPa,Fe_Murphy_P4,0.8865,0.0019,15.0751,0.1697,316.3083,8.6037
Oct 2009,2009Oct_77GPa,Fe_Murphy_P5,0.8894,0.0012,15.1492,0.1112,320.426,5.372
Oct 2009,2009Oct_90GPa,Fe_Murphy_P6,0.8959,0.0011,15.2696,0.1087,331.7405,5.2164
Aug 2010,2010Aug_151GPa,Fe_Murphy_P10,0.9159,0.0017,15.9519,0.2084,458.5989,11.6855
Feb 2011,2011Feb_171GPa,Fe_Murphy_P11,0.9207,0.002,16.2085,0.2752,487.5514,16.1543
Mar 2015,2015Mar_Ambient,Fe_Ambient,0.7885,0.0026,14.1539,0.0999,172.7292,4.605

File: 050_phox_Fe_man/Results/phox_valsFromRefData.csv
Date,Folder,Index,fLM,dfLM,KE,dKE,MFC,dMFC,IF,dIF,highTIF,dhighTIF
Oct 2009,2009Oct_106GPa,Fe_Murphy_P7,0.904,0.0011,15.8241,0.1165,404.8052,6.1935,3.3631,0.1352,3.4654,0.053
Oct 2009,2009Oct_121GPa,Fe_Murphy_P8,0.91,0.0012,16.0577,0.1444,444.7583,8.049,3.6341,0.1676,3.8074,0.0689
Oct 2009,2009Oct_133GPa,Fe_Murphy_P9,0.9135,0.0015,16.2674,0.1731,465.0545,9.4796,3.8775,0.2009,3.9811,0.0812
Oct 2009,2009Oct_30GPa,Fe_Murphy_P1,0.8595,0.0018,14.7549,0.1108,255.4688,5.3905,2.1223,0.1286,2.187,0.0461
Oct 2009,2009Oct_53GPa,Fe_Murphy_P3,0.8776,0.0027,15.1799,0.2197,307.7435,11.6458,2.6155,0.2549,2.6345,0.0997
Oct 2009,2009Oct_69GPa,Fe_Murphy_P4,0.8883,0.0019,15.3409,0.1727,340.4999,9.2617,2.8023,0.2004,2.9149,0.0793
Oct 2009,2009Oct_77GPa,Fe_Murphy_P5,0.8917,0.0012,15.4435,0.1133,349.8844,5.8659,2.9214,0.1315,2.9952,0.0502
Oct 2009,2009Oct_90GPa,Fe_Murphy_P6,0.8992,0.0011,15.6187,0.1112,371.577,5.8428,3.1247,0.129,3.1809,0.05
Aug 2010,2010Aug_151GPa,Fe_Murphy_P10,0.9181,0.0017,16.3231,0.2132,498.0117,12.6898,3.9421,0.2474,4.2633,0.1086
Feb 2011,2011Feb_171GPa,Fe_Murphy_P11,0.9228,0.002,16.6307,0.2824,526.0636,17.4303,4.2991,0.3277,4.5034,0.1492
Mar 2015,2015Mar_Ambient,Fe_Ambient,0.7888,0.0026,14.176,0.1001,175.6567,4.683,1.4505,0.1161,1.5037,0.0401
