Repository: r-a-morrison/fe_alloy_sound_velocities

# Fe Alloy Sound Velocities
by Rachel Morrison

This is a repository of my graduate research on iron-nickel sound velocities at extreme pressures. This research contributes to our understanding of the thermodynamics of the inner core of the Earth. 

Morrison, R. A., et al., High pressure thermoelasticity and sound velocities of Fe-Ni-Si alloys (2019), *Physics of the Earth and Planetary Interiors*, Volume 294, [https://doi.org/10.1016/j.pepi.2019.05.011](https://doi.org/10.1016/j.pepi.2019.05.011).

Extensive supplementary information is also available at the above link.

Note: A word of caution. Binary files (.pdf, .ai, etc.) are included for completeness. Normally these should be left out of version control so git doesn't mess these up in merge conflicts. Use at your own risk.

## Abstract
The Earth's iron-dominant core is known to contain nickel from cosmochemical analysis and some amount of light elements from geophysical constraints on density and seismic wave velocities. Although there have been several studies to constrain thermoelastic properties of iron-alloys, there has been no systematic study on the effects of nickel and light elements on properties of iron using the same experimental methods and data analysis approach.

We conducted nuclear resonant inelastic X-ray scattering and X-ray diffraction experiments on body-centered cubic and hexagonal close-packed (hcp) Fe0.91Ni0.09 and Fe0.8Ni0.1Si0.1 up to 104 GPa and 86 GPa, respectively, and compare to similar measurements conducted on hcp-Fe up to 171 GPa. Specifically, we determine the Debye sound velocity from the low-energy transfer region of the (partial) phonon density of states (DOS) using the equation of state determined for each material and a new approach which utilizes information criteria and probability distributions. Nickel decreases the shear velocity of iron, while 10 at% Si has little to no effect on the shear velocity of Fe0.91Ni0.09. We observe that the shape of the phonon DOS of these alloys remains similar with increasing pressure.

In the measured compression range, we therefore apply a generalized scaling law to describe the volume dependence of the phonon DOS and find that the vibrational Grüneisen parameters of hcp-Fe0.91Ni0.09 are nearly indistinguishable from those hcp-Fe and those for Fe0.8Ni0.1Si0.1 trend lower. From the vibrational free energy, we constrain the harmonic vibrational component of thermal pressure, which shows a significant positive deviation from theoretical calculations of hcp-Fe at pressures and temperatures of Earth's core. Collectively, our results demonstrate that the effects of nickel should be considered when modeling iron-rich planetary cores.

File: 050_phox_Fe_man/WithMurphyCroppedRes/Results/phox_valsFromData.csv
Date,Index,fLM,dfLM,KE,dKE,MFC,dMFC
Oct 2009,Fe_Murphy_P7,0.9024,0.0011,15.6663,0.1532,388.7308,10.1327
Oct 2009,Fe_Murphy_P8,0.9063,0.0012,15.6709,0.1459,403.9452,7.9325
Oct 2009,Fe_Murphy_P9,0.9094,0.0016,16.1518,0.1843,411.6488,9.8773
Oct 2009,Fe_Murphy_P1,0.8558,0.0018,14.6248,0.1285,232.1378,6.792
Oct 2009,Fe_Murphy_P2,0.8587,0.0038,14.8572,0.2571,233.0861,12.5968
Oct 2009,Fe_Murphy_P3,0.8747,0.0027,14.9496,0.2163,283.2592,10.8908
Oct 2009,Fe_Murphy_P4,0.8855,0.002,15.0295,0.1765,313.1672,9.296
Oct 2009,Fe_Murphy_P5,0.889,0.0012,15.1914,0.1146,322.2796,5.8109
Oct 2009,Fe_Murphy_P6,0.8957,0.0012,15.4267,0.1399,332.35,8.1381
Aug 2010,Fe_Murphy_P10,0.9154,0.0015,15.8528,0.1896,442.116,10.7994
Feb 2011,Fe_Murphy_P11,0.921,0.002,16.2243,0.2712,488.8881,15.9212
Mar 2015,Fe_Ambient,0.7885,0.0026,14.1539,0.0999,172.7292,4.605

File: 050_phox_Fe_man/WithMurphyCroppedRes/Results/phox_valsFromRefData.csv
Date,Index,fLM,dfLM,KE,dKE,MFC,dMFC,IF,dIF,highTIF,dhighTIF
Oct 2009,Fe_Murphy_P7,0.9036,0.0011,15.9071,0.1556,410.7169,10.7058,3.4594,0.1806,3.516,0.0916
Oct 2009,Fe_Murphy_P8,0.9088,0.0012,16.0309,0.1492,442.8843,8.6972,3.6031,0.1732,3.7913,0.0745
Oct 2009,Fe_Murphy_P9,0.9122,0.0016,16.5337,0.1886,454.6956,10.9102,4.1866,0.2189,3.8925,0.0934
Oct 2009,Fe_Murphy_P1,0.8568,0.0018,14.7162,0.1293,241.145,7.0556,2.0774,0.1501,2.0643,0.0604
Oct 2009,Fe_Murphy_P2,0.8592,0.0038,15.0266,0.26,239.7341,12.956,2.4376,0.3018,2.0523,0.1109
Oct 2009,Fe_Murphy_P3,0.8762,0.0027,15.1636,0.2194,301.4904,11.5918,2.5966,0.2546,2.5809,0.0992
Oct 2009,Fe_Murphy_P4,0.8872,0.002,15.2806,0.1794,335.9013,9.9708,2.7323,0.2082,2.8755,0.0854
Oct 2009,Fe_Murphy_P5,0.891,0.0012,15.4574,0.1166,348.2372,6.2789,2.9375,0.1353,2.9811,0.0538
Oct 2009,Fe_Murphy_P6,0.8981,0.0012,15.7076,0.1425,364.3251,8.9211,3.2279,0.1653,3.1188,0.0764
Aug 2010,Fe_Murphy_P10,0.9174,0.0015,16.2031,0.1938,479.4255,11.7107,3.8029,0.2249,4.1042,0.1003
Feb 2011,Fe_Murphy_P11,0.923,0.002,16.6495,0.2783,527.3314,17.1732,4.3209,0.323,4.5143,0.147
Mar 2015,Fe_Ambient,0.7888,0.0026,14.176,0.1001,175.6567,4.683,1.4505,0.1161,1.5037,0.0401
