Repository: r-a-morrison/fe_alloy_sound_velocities

# Fe Alloy Sound Velocities
by Rachel Morrison

This is a repository of my graduate research on iron-nickel sound velocities at extreme pressures. This research contributes to our understanding of the thermodynamics of the inner core of the Earth. 

Morrison, R. A., et al., High pressure thermoelasticity and sound velocities of Fe-Ni-Si alloys (2019), *Physics of the Earth and Planetary Interiors*, Volume 294, [https://doi.org/10.1016/j.pepi.2019.05.011](https://doi.org/10.1016/j.pepi.2019.05.011).

Extensive supplementary information is also available at the above link.

Note: A word of caution. Binary files (.pdf, .ai, etc.) are included for completeness. Normally these should be left out of version control so git doesn't mess these up in merge conflicts. Use at your own risk.

## Abstract
The Earth's iron-dominant core is known to contain nickel from cosmochemical analysis and some amount of light elements from geophysical constraints on density and seismic wave velocities. Although there have been several studies to constrain thermoelastic properties of iron-alloys, there has been no systematic study on the effects of nickel and light elements on properties of iron using the same experimental methods and data analysis approach.

We conducted nuclear resonant inelastic X-ray scattering and X-ray diffraction experiments on body-centered cubic and hexagonal close-packed (hcp) Fe0.91Ni0.09 and Fe0.8Ni0.1Si0.1 up to 104 GPa and 86 GPa, respectively, and compare to similar measurements conducted on hcp-Fe up to 171 GPa. Specifically, we determine the Debye sound velocity from the low-energy transfer region of the (partial) phonon density of states (DOS) using the equation of state determined for each material and a new approach which utilizes information criteria and probability distributions. Nickel decreases the shear velocity of iron, while 10 at% Si has little to no effect on the shear velocity of Fe0.91Ni0.09. We observe that the shape of the phonon DOS of these alloys remains similar with increasing pressure.

In the measured compression range, we therefore apply a generalized scaling law to describe the volume dependence of the phonon DOS and find that the vibrational Grüneisen parameters of hcp-Fe0.91Ni0.09 are nearly indistinguishable from those hcp-Fe and those for Fe0.8Ni0.1Si0.1 trend lower. From the vibrational free energy, we constrain the harmonic vibrational component of thermal pressure, which shows a significant positive deviation from theoretical calculations of hcp-Fe at pressures and temperatures of Earth's core. Collectively, our results demonstrate that the effects of nickel should be considered when modeling iron-rich planetary cores.

File: 051_phox_Fe_auto/2015Mar_Ambient/Fe_Ambient.dat
#
#
#  Date of conversion : March 27, 2015
#  Time of conversion : 11h  7min 20sec
#
#
# Fit function for dominant peak is variable shape exponential.
#  asymmetry factor :  1.00   shape coefficient :  1.60
#
# det.bal. Chi**2   peak   FWHM    pos.  %bkgr.    input file
#
#     ?    13.33 5.57E-02  1.03  -5.953   2.59   scan_0173.mda
#    ok     8.48 5.13E-02  1.09  -5.221   2.99   scan_0174.mda
#
#
 -7.96152E+01  0.00000E+00  0.00000E+00
 -7.93656E+01  0.00000E+00  0.00000E+00
 -7.91159E+01  0.00000E+00  0.00000E+00
 -7.88662E+01  0.00000E+00  0.00000E+00
 -7.86166E+01  0.00000E+00  0.00000E+00
 -7.83669E+01  0.00000E+00  0.00000E+00
 -7.81173E+01  0.00000E+00  0.00000E+00
 -7.78676E+01  8.36175E-01  8.49712E-01
 -7.76179E+01  4.70791E-02  2.01715E-01
 -7.73683E+01  0.00000E+00  0.00000E+00
 -7.71186E+01  0.00000E+00  0.00000E+00
 -7.68690E+01  0.00000E+00  0.00000E+00
 -7.66193E+01  0.00000E+00  0.00000E+00
 -7.63696E+01  9.32922E-02  2.84111E-01
 -7.61200E+01  9.08159E-01  8.87301E-01
 -7.58703E+01  7.86150E-01  8.46489E-01
 -7.56206E+01  8.08673E-01  1.17455E+00
 -7.53710E+01  1.39263E+00  8.46030E-01
 -7.51213E+01  0.00000E+00  0.00000E+00
 -7.48717E+01  0.00000E+00  0.00000E+00
 -7.46220E+01  0.00000E+00  0.00000E+00
 -7.43723E+01  0.00000E+00  0.00000E+00
 -7.41227E+01  0.00000E+00  0.00000E+00
 -7.38730E+01  0.00000E+00  0.00000E+00
 -7.36234E+01  0.00000E+00  0.00000E+00
 -7.33737E+01  0.00000E+00  0.00000E+00
 -7.31240E+01  6.73868E-01  1.13668E+00
 -7.28744E+01  7.15449E-01  4.04034E-01
 -7.26247E+01  1.76186E+00  1.22490E+00
 -7.23750E+01  6.88900E-01  7.74088E-01
 -7.21254E+01  0.00000E+00  0.00000E+00
 -7.18757E+01  0.00000E+00  0.00000E+00
 -7.16261E+01  1.75227E-01  3.90001E-01
 -7.13764E+01  7.83751E-01  8.64377E-01
 -7.11267E+01  7.28245E-01  1.14422E+00
 -7.08771E+01  7.89743E-01  4.17811E-01
 -7.06274E+01  7.58468E-01  8.11398E-01
 -7.03777E+01  0.00000E+00  0.00000E+00
 -7.01281E+01  0.00000E+00  0.00000E+00
 -6.98784E+01  0.00000E+00  0.00000E+00
 -6.96288E+01  1.59340E-01  3.72074E-01
 -6.93791E+01  7.66887E-01  8.16324E-01
 -6.91294E+01  0.00000E+00  0.00000E+00
 -6.88798E+01  1.27787E+00  1.62889E+00
 -6.86301E+01  2.03709E+00  1.21313E+00
 -6.83805E+01  1.30071E+00  8.43193E-01
 -6.81308E+01  5.52918E-03  0.00000E+00
 -6.78811E+01  1.08532E-01  3.07358E-01
 -6.76315E+01  7.77281E-01  8.22362E-01
 -6.73818E+01  7.98840E-02  2.63300E-01
 -6.71321E+01  8.76840E-01  8.72966E-01
 -6.68825E+01  1.69293E+00  1.50225E+00
 -6.66328E+01  2.70271E+00  1.62003E+00
 -6.63832E+01  5.95368E-01  0.00000E+00
 -6.61335E+01  0.00000E+00  0.00000E+00
 -6.58838E+01  0.00000E+00  0.00000E+00
 -6.56342E+01  0.00000E+00  0.00000E+00
 -6.53845E+01  1.37841E-02  1.76304E-01
 -6.51349E+01  6.15458E-01  1.16096E+00
 -6.48852E+01  1.27963E+00  1.13664E+00
 -6.46355E+01  6.07285E-01  4.63316E-01
 -6.43859E+01  2.01388E+00  1.81241E+00
 -6.41362E+01  1.28863E+00  2.44568E-01
 -6.38865E+01  1.93675E-01  3.81956E-01
 -6.36369E+01  1.40172E+00  1.40644E+00
 -6.33872E+01  5.78765E-01  1.59944E-01
 -6.31376E+01  5.07272E-01  1.14230E+00
 -6.28879E+01  1.45961E+00  1.27024E+00
 -6.26382E+01  3.33258E+00  1.99106E+00
 -6.23886E+01  1.96012E+00  1.22574E+00
 -6.21389E+01  1.38782E+00  8.92213E-01
 -6.18892E+01  1.59848E+00  1.47460E+00
 -6.16396E+01  2.77942E+00  1.40441E+00
 -6.13899E+01  2.29326E+00  1.40720E+00
 -6.11403E+01  5.58249E-01  6.95747E-01
 -6.08906E+01  2.68409E-01  5.84917E-01
 -6.06409E+01  1.97755E+00  1.79879E+00
 -6.03913E+01  1.82595E+00  1.19836E+00
 -6.01416E+01  1.83014E+00  1.62696E+00
 -5.98920E+01  1.38504E+00  3.67476E-01
 -5.96423E+01  9.40970E-01  9.11623E-01
 -5.93926E+01  1.23539E+00  1.38581E+00
 -5.91430E+01  1.62530E+00  1.26610E+00
 -5.88933E+01  1.89023E+00  1.13131E+00
 -5.86436E+01  1.34545E+00  1.67962E+00
 -5.83940E+01  3.75502E+00  1.71594E+00
 -5.81443E+01  2.36459E+00  1.25701E+00
 -5.78947E+01  1.45148E+00  1.11564E+00
 -5.76450E+01  1.22164E+00  1.62407E+00
 -5.73953E+01  1.71236E+00  7.11674E-01
 -5.71457E+01  3.09977E+00  1.86016E+00
 -5.68960E+01  1.66189E+00  1.03266E+00
 -5.66464E+01  1.16281E+00  1.61239E+00
 -5.63967E+01  3.06291E+00  1.56642E+00
 -5.61470E+01  2.74469E+00  1.36987E+00
 -5.58974E+01  2.29883E+00  1.42734E+00
 -5.56477E+01  1.43612E+00  1.44097E+00
 -5.53980E+01  1.89991E+00  1.38562E+00
 -5.51484E+01  1.12372E+00  1.13796E+00
 -5.48987E+01  1.02982E+00  1.25708E+00
 -5.46491E+01  3.45883E+00  2.38409E+00
 -5.43994E+01  5.37739E+00  2.00095E+00
 -5.41497E+01  2.46045E+00  1.42069E+00
 -5.39001E+01  1.47222E+00  9.35092E-01
 -5.36504E+01  2.49545E+00  1.76093E+00
 -5.34007E+01  3.21633E+00  1.76790E+00
 -5.31511E+01  2.26628E+00  1.74572E+00
 -5.29014E+01  3.37695E+00  1.43533E+00
 -5.26518E+01  3.35372E+00  2.50391E+00
 -5.24021E+01  5.57422E+00  1.84683E+00
 -5.21524E+01  1.15409E+00  7.46896E-01
 -5.19028E+01  3.03489E+00  1.61896E+00
 -5.16531E+01  9.99245E-01  9.30063E-01
 -5.14035E+01  1.97459E+00  1.60700E+00
 -5.11538E+01  2.06467E+00  1.73399E+00
 -5.09041E+01  3.39043E+00  2.09423E+00
 -5.06545E+01  4.58350E+00  2.01577E+00
 -5.04048E+01  3.09249E+00  1.85602E+00
 -5.01551E+01  3.25373E+00  1.81403E+00
 -4.99055E+01  2.33393E+00  9.80084E-01
 -4.96558E+01  1.59807E+00  1.17595E+00
 -4.94062E+01  1.02824E+00  1.36267E+00
 -4.91565E+01  1.90245E+00  1.64206E+00
 -4.89068E+01  3.07250E+00  1.29390E+00
 -4.86572E+01  4.82315E+00  2.64916E+00
 -4.84075E+01  3.90672E+00  2.05886E+00
 -4.81579E+01  4.32051E+00  2.18468E+00
 -4.79082E+01  4.86314E+00  2.26128E+00
 -4.76585E+01  5.00221E+00  1.88398E+00
 -4.74089E+01  2.47093E+00  1.60872E+00
 -4.71592E+01  2.22359E+00  1.54437E+00
 -4.69095E+01  4.46321E+00  2.42597E+00
 -4.66599E+01  3.97596E+00  1.63990E+00
 -4.64102E+01  5.02977E+00  2.37388E+00
 -4.61606E+01  4.40962E+00  2.10753E+00
 -4.59109E+01  2.75366E+00  1.51213E+00
 -4.56612E+01  3.92530E+00  2.36961E+00
 -4.54116E+01  4.51165E+00  2.33935E+00
 -4.51619E+01  7.41064E+00  3.47903E+00
 -4.49122E+01  8.83484E+00  1.84956E+00
 -4.46626E+01  5.53582E+00  2.86157E+00
 -4.44129E+01  6.76000E+00  2.28363E+00
 -4.41633E+01  4.56921E+00  2.18460E+00
 -4.39136E+01  3.28663E+00  1.91198E+00
 -4.36639E+01  8.22325E+00  2.92903E+00
 -4.34143E+01  6.98201E+00  2.27320E+00
 -4.31646E+01  4.92124E+00  2.15973E+00
 -4.29150E+01  1.66361E+00  1.04833E+00
 -4.26653E+01  3.93716E+00  2.65174E+00
 -4.24156E+01  7.94745E+00  2.30072E+00
 -4.21660E+01  3.95444E+00  2.17386E+00
 -4.19163E+01  6.27601E+00  2.08952E+00
 -4.16666E+01  2.45586E+00  1.73669E+00
 -4.14170E+01  2.17804E+00  1.20898E+00
 -4.11673E+01  4.53142E+00  2.55704E+00
 -4.09177E+01  3.96096E+00  1.62318E+00
 -4.06680E+01  2.49012E+00  1.84647E+00
 -4.04183E+01  4.94021E+00  2.19123E+00
 -4.01687E+01  5.34213E+00  2.15778E+00
 -3.99190E+01  4.26126E+00  2.45974E+00
 -3.96694E+01  7.29392E+00  2.85149E+00
 -3.94197E+01  6.43868E+00  2.53398E+00
 -3.91700E+01  4.44632E+00  1.74003E+00
 -3.89204E+01  5.48251E+00  3.10409E+00
 -3.86707E+01  8.62592E+00  2.55124E+00
 -3.84210E+01  7.18586E+00  2.87966E+00
 -3.81714E+01  8.19226E+00  2.78098E+00
 -3.79217E+01  1.03062E+01  3.59696E+00
 -3.76721E+01  1.17409E+01  3.58369E+00
 -3.74224E+01  1.31232E+01  3.45664E+00
 -3.71727E+01  1.26991E+01  3.93762E+00
 -3.69231E+01  2.68228E+01  6.18106E+00
 -3.66734E+01  3.17254E+01  4.89465E+00
 -3.64237E+01  2.91082E+01  6.02710E+00
 -3.61741E+01  4.37552E+01  6.49574E+00
 -3.59244E+01  4.24828E+01  6.58359E+00
 -3.56748E+01  4.19092E+01  6.80448E+00
 -3.54251E+01  5.62394E+01  7.96835E+00
 -3.51754E+01  5.86320E+01  6.85104E+00
 -3.49258E+01  5.34831E+01  8.20062E+00
 -3.46761E+01  7.00240E+01  8.26430E+00
 -3.44265E+01  6.09587E+01  7.52226E+00
 -3.41768E+01  5.41161E+01  7.25537E+00
 -3.39271E+01  6.22503E+01  8.42893E+00
 -3.36775E+01  6.38047E+01  7.68439E+00
 -3.34278E+01  4.03545E+01  5.66537E+00
 -3.31781E+01  4.00662E+01  6.90022E+00
 -3.29285E+01  4.35693E+01  6.75713E+00
 -3.26788E+01  3.52600E+01  5.76968E+00
 -3.24292E+01  4.20172E+01  7.22844E+00
 -3.21795E+01  4.81787E+01  6.29942E+00
 -3.19298E+01  3.85629E+01  5.96463E+00
 -3.16802E+01  4.78834E+01  7.83265E+00
 -3.14305E+01  5.00577E+01  6.10255E+00
 -3.11809E+01  4.12071E+01  6.92318E+00
 -3.09312E+01  4.36532E+01  6.18227E+00
 -3.06815E+01  4.30405E+01  7.19661E+00
 -3.04319E+01  4.75287E+01  7.02309E+00
 -3.01822E+01  5.76064E+01  8.12543E+00
 -2.99325E+01  5.97933E+01  7.53836E+00
 -2.96829E+01  5.79101E+01  7.96778E+00
 -2.94332E+01  6.68655E+01  7.69221E+00
 -2.91836E+01  6.39001E+01  8.18826E+00
 -2.89339E+01  6.39523E+01  8.06046E+00
 -2.86842E+01  6.63895E+01  8.32848E+00
 -2.84346E+01  7.96938E+01  8.98082E+00
 -2.81849E+01  7.45158E+01  9.01917E+00
 -2.79352E+01  8.41091E+01  9.06893E+00
 -2.76856E+01  7.21034E+01  8.57994E+00
 -2.74359E+01  8.09793E+01  8.55113E+00
 -2.71863E+01  8.03878E+01  9.56236E+00
 -2.69366E+01  8.75959E+01  8.85333E+00
 -2.66869E+01  8.35075E+01  9.58819E+00
 -2.64373E+01  1.00541E+02  1.00157E+01
 -2.61876E+01  8.90611E+01  9.14159E+00
 -2.59380E+01  8.89065E+01  9.55293E+00
 -2.56883E+01  8.74983E+01  9.46572E+00
 -2.54386E+01  8.13980E+01  9.33157E+00
 -2.51890E+01  8.52524E+01  9.53995E+00
 -2.49393E+01  9.07091E+01  8.90872E+00
 -2.46896E+01  8.81135E+01  9.86223E+00
 -2.44400E+01  9.59649E+01  9.50648E+00
 -2.41903E+01  9.85795E+01  1.02345E+01
 -2.39407E+01  1.07906E+02  1.02899E+01
 -2.36910E+01  9.97313E+01  1.03509E+01
 -2.34413E+01  1.08089E+02  1.05291E+01
 -2.31917E+01  1.10584E+02  1.04719E+01
 -2.29420E+01  1.21535E+02  1.12748E+01
 -2.26924E+01  1.21715E+02  1.10616E+01
 -2.24427E+01  1.23270E+02  1.07547E+01
 -2.21930E+01  1.07545E+02  1.07934E+01
 -2.19434E+01  1.18005E+02  1.11182E+01
 -2.16937E+01  1.47463E+02  1.23215E+01
 -2.14440E+01  1.44531E+02  1.18686E+01
 -2.11944E+01  1.41115E+02  1.19833E+01
 -2.09447E+01  1.45665E+02  1.20538E+01
 -2.06951E+01  1.43269E+02  1.21655E+01
 -2.04454E+01  1.42576E+02  1.16865E+01
 -2.01957E+01  1.35970E+02  1.17215E+01
 -1.99461E+01  1.38321E+02  1.18306E+01
 -1.96964E+01  1.32122E+02  1.13463E+01
 -1.94467E+01  1.29578E+02  1.17034E+01
 -1.91971E+01  1.36072E+02  1.19057E+01
 -1.89474E+01  1.45340E+02  1.20561E+01
 -1.86978E+01  1.34792E+02  1.21395E+01
 -1.84481E+01  1.47724E+02  1.20020E+01
 -1.81984E+01  1.34880E+02  1.19818E+01
 -1.79488E+01  1.24269E+02  1.08546E+01
 -1.76991E+01  1.17863E+02  1.07187E+01
 -1.74495E+01  1.28589E+02  1.18639E+01
 -1.71998E+01  1.35416E+02  1.12526E+01
 -1.69501E+01  1.18221E+02  1.08143E+01
 -1.67005E+01  1.02616E+02  1.01649E+01
 -1.64508E+01  1.00484E+02  1.03228E+01
 -1.62011E+01  1.09750E+02  1.04045E+01
 -1.59515E+01  1.11928E+02  1.11991E+01
 -1.57018E+01  1.22244E+02  1.04841E+01
 -1.54522E+01  1.03094E+02  9.71819E+00
 -1.52025E+01  9.91959E+01  1.14600E+01
 -1.49528E+01  1.27817E+02  1.05586E+01
 -1.47032E+01  1.06198E+02  1.05729E+01
 -1.44535E+01  1.06708E+02  1.00269E+01
 -1.42039E+01  9.69132E+01  9.87123E+00
 -1.39542E+01  9.38699E+01  9.74461E+00
 -1.37045E+01  9.90003E+01  1.00655E+01
 -1.34549E+01  1.08356E+02  1.08272E+01
 -1.32052E+01  1.13268E+02  1.01197E+01
 -1.29555E+01  1.02334E+02  1.04343E+01
 -1.27059E+01  1.02879E+02  9.81841E+00
 -1.24562E+01  9.81966E+01  1.04310E+01
 -1.22066E+01  1.00766E+02  9.44708E+00
 -1.19569E+01  9.68100E+01  1.06227E+01
 -1.17072E+01  1.17252E+02  1.08477E+01
 -1.14576E+01  1.06206E+02  1.02740E+01
 -1.12079E+01  9.98983E+01  9.78907E+00
 -1.09582E+01  1.00568E+02  1.04825E+01
 -1.07086E+01  1.17134E+02  1.09741E+01
 -1.04589E+01  1.04433E+02  1.00602E+01
 -1.02093E+01  9.67701E+01  1.07529E+01
 -9.95960E+00  1.17917E+02  1.09460E+01
 -9.70994E+00  1.11514E+02  9.60466E+00
 -9.46028E+00  9.29082E+01  1.06928E+01
 -9.21062E+00  1.14726E+02  1.05393E+01
 -8.96095E+00  1.17292E+02  1.06537E+01
 -8.71129E+00  1.11986E+02  1.04137E+01
 -8.46163E+00  1.06039E+02  1.12241E+01
 -8.21197E+00  1.23026E+02  1.10262E+01
 -7.96231E+00  1.18199E+02  1.08113E+01
 -7.71264E+00  1.12591E+02  1.08555E+01
 -7.46298E+00  1.16482E+02  1.07133E+01
 -7.21332E+00  9.82611E+01  9.68070E+00
 -6.96366E+00  1.00289E+02  1.05011E+01
 -6.71400E+00  1.16515E+02  1.05363E+01
 -6.46434E+00  1.05412E+02  1.07415E+01
 -6.21467E+00  1.13194E+02  1.03731E+01
 -5.96501E+00  1.12412E+02  1.11642E+01
 -5.71535E+00  1.28005E+02  1.09428E+01
 -5.46569E+00  1.05195E+02  9.98617E+00
 -5.21603E+00  1.09731E+02  1.14291E+01
 -4.96637E+00  1.21043E+02  1.14184E+01
 -4.71670E+00  1.40944E+02  1.16928E+01
 -4.46704E+00  1.34583E+02  1.17471E+01
 -4.21738E+00  1.33397E+02  1.17885E+01
 -3.96772E+00  1.35882E+02  1.17068E+01
 -3.71806E+00  1.42864E+02  1.29798E+01
 -3.46839E+00  1.66985E+02  1.31561E+01
 -3.21873E+00  1.76001E+02  1.37436E+01
 -2.96907E+00  1.95353E+02  1.48203E+01
 -2.71941E+00  2.18229E+02  1.60445E+01
 -2.46975E+00  2.52607E+02  1.71053E+01
 -2.22009E+00  2.84321E+02  1.80453E+01
 -1.97042E+00  3.41985E+02  2.00665E+01
 -1.72076E+00  4.37409E+02  2.31050E+01
 -1.47110E+00  5.91569E+02  2.71718E+01
 -1.22144E+00  8.73385E+02  3.36760E+01
 -9.71777E-01  1.53357E+03  4.64076E+01
 -7.22115E-01  3.18097E+03  6.61514E+01
 -4.72454E-01  5.89268E+03  8.35279E+01
 -2.22792E-01  8.19224E+03  9.40548E+01
  2.68699E-02  9.03656E+03  9.31954E+01
  2.76532E-01  7.77234E+03  8.26025E+01
  5.26193E-01  5.20660E+03  6.43885E+01
  7.75855E-01  2.61064E+03  4.52832E+01
  1.02552E+00  1.43374E+03  3.44147E+01
  1.27518E+00  8.73639E+02  2.72021E+01
  1.52484E+00  5.90338E+02  2.27351E+01
  1.77450E+00  4.56495E+02  2.07953E+01
  2.02416E+00  3.87409E+02  1.84524E+01
  2.27383E+00  3.15938E+02  1.75164E+01
  2.52349E+00  2.88758E+02  1.67280E+01
  2.77315E+00  2.40837E+02  1.46484E+01
  3.02281E+00  2.11141E+02  1.43626E+01
  3.27247E+00  1.92383E+02  1.34628E+01
  3.52213E+00  1.83383E+02  1.37022E+01
  3.77180E+00  1.83151E+02  1.34980E+01
  4.02146E+00  1.75948E+02  1.32771E+01
  4.27112E+00  1.62391E+02  1.22439E+01
  4.52078E+00  1.49766E+02  1.28779E+01
  4.77044E+00  1.56636E+02  1.22511E+01
  5.02011E+00  1.55667E+02  1.29217E+01
  5.26977E+00  1.66063E+02  1.25808E+01
  5.51943E+00  1.39206E+02  1.20221E+01
  5.76909E+00  1.36898E+02  1.16923E+01
  6.01875E+00  1.48285E+02  1.24087E+01
  6.26841E+00  1.56776E+02  1.22244E+01
  6.51808E+00  1.38013E+02  1.20226E+01
  6.76774E+00  1.34786E+02  1.18318E+01
  7.01740E+00  1.39912E+02  1.16383E+01
  7.26706E+00  1.26407E+02  1.10919E+01
  7.51672E+00  1.26202E+02  1.16678E+01
  7.76638E+00  1.42148E+02  1.14719E+01
  8.01605E+00  1.26405E+02  1.14106E+01
  8.26571E+00  1.41719E+02  1.31055E+01
  8.51537E+00  1.50500E+02  1.12397E+01
  8.76503E+00  1.20894E+02  1.11803E+01
  9.01469E+00  1.25873E+02  1.19335E+01
  9.26436E+00  1.48842E+02  1.24339E+01
  9.51402E+00  1.45668E+02  1.18683E+01
  9.76368E+00  1.44966E+02  1.21690E+01
  1.00133E+01  1.40781E+02  1.18351E+01
  1.02630E+01  1.32041E+02  1.14711E+01
  1.05127E+01  1.41407E+02  1.22988E+01
  1.07623E+01  1.60098E+02  1.30415E+01
  1.10120E+01  1.70088E+02  1.32841E+01
  1.12616E+01  1.61187E+02  1.24731E+01
  1.15113E+01  1.56825E+02  1.29951E+01
  1.17610E+01  1.62260E+02  1.26157E+01
  1.20106E+01  1.60655E+02  1.29670E+01
  1.22603E+01  1.61775E+02  1.20729E+01
  1.25100E+01  1.49706E+02  1.36289E+01
  1.27596E+01  1.77984E+02  1.29455E+01
  1.30093E+01  1.76488E+02  1.34878E+01
  1.32589E+01  1.66350E+02  1.23926E+01
  1.35086E+01  1.49925E+02  1.30436E+01
  1.37583E+01  1.54425E+02  1.23518E+01
  1.40079E+01  1.65241E+02  1.35812E+01
  1.42576E+01  1.78860E+02  1.27724E+01
  1.45073E+01  1.72157E+02  1.40192E+01
  1.47569E+01  1.95399E+02  1.31268E+01
  1.50066E+01  1.66593E+02  1.31804E+01
  1.52562E+01  1.70401E+02  1.40270E+01
  1.55059E+01  1.98062E+02  1.41371E+01
  1.57556E+01  2.06885E+02  1.46374E+01
  1.60052E+01  2.04563E+02  1.40537E+01
  1.62549E+01  1.95355E+02  1.38360E+01
  1.65045E+01  1.98082E+02  1.46495E+01
  1.67542E+01  2.08540E+02  1.52492E+01
  1.70039E+01  2.25009E+02  1.49929E+01
  1.72535E+01  2.24980E+02  1.53157E+01
  1.75032E+01  2.25522E+02  1.59997E+01
  1.77529E+01  2.47827E+02  1.55870E+01
  1.80025E+01  2.45390E+02  1.52561E+01
  1.82522E+01  2.35040E+02  1.55100E+01
  1.85018E+01  2.42505E+02  1.63995E+01
  1.87515E+01  2.71674E+02  1.61593E+01
  1.90012E+01  2.74873E+02  1.76742E+01
  1.92508E+01  3.02460E+02  1.75508E+01
  1.95005E+01  2.85724E+02  1.63256E+01
  1.97501E+01  2.85254E+02  1.72469E+01
  1.99998E+01  2.92574E+02  1.77594E+01
  2.02495E+01  2.91361E+02  1.71469E+01
  2.04991E+01  3.05273E+02  1.81499E+01
  2.07488E+01  3.25386E+02  1.79214E+01
  2.09985E+01  3.09183E+02  1.78068E+01
  2.12481E+01  3.22085E+02  1.83568E+01
  2.14978E+01  3.12646E+02  1.75199E+01
  2.17474E+01  3.07742E+02  1.78684E+01
  2.19971E+01  3.26981E+02  1.86378E+01
  2.22468E+01  3.12434E+02  1.74459E+01
  2.24964E+01  3.05182E+02  1.72321E+01
  2.27461E+01  2.95047E+02  1.80328E+01
  2.29958E+01  3.13092E+02  1.72250E+01
  2.32454E+01  2.77317E+02  1.68381E+01
  2.34951E+01  2.72626E+02  1.61078E+01
  2.37447E+01  2.48234E+02  1.57684E+01
  2.39944E+01  2.33158E+02  1.57324E+01
  2.42441E+01  2.40200E+02  1.51822E+01
  2.44937E+01  2.48844E+02  1.60492E+01
  2.47434E+01  2.52865E+02  1.61381E+01
  2.49930E+01  2.39424E+02  1.56981E+01
  2.52427E+01  2.40560E+02  1.57573E+01
  2.54924E+01  2.31385E+02  1.60337E+01
  2.57420E+01  2.67996E+02  1.59922E+01
  2.59917E+01  2.53627E+02  1.67514E+01
  2.62414E+01  2.71990E+02  1.61447E+01
  2.64910E+01  2.49805E+02  1.63867E+01
  2.67407E+01  2.67841E+02  1.64574E+01
  2.69903E+01  2.50263E+02  1.49116E+01
  2.72400E+01  2.15095E+02  1.57435E+01
  2.74897E+01  2.34900E+02  1.47268E+01
  2.77393E+01  2.23582E+02  1.53134E+01
  2.79890E+01  2.14170E+02  1.48957E+01
  2.82386E+01  2.24278E+02  1.47533E+01
  2.84883E+01  2.00810E+02  1.39891E+01
  2.87380E+01  1.94220E+02  1.44964E+01
  2.89876E+01  1.91477E+02  1.41468E+01
  2.92373E+01  1.92499E+02  1.36041E+01
  2.94870E+01  1.89537E+02  1.34842E+01
  2.97366E+01  1.64928E+02  1.27007E+01
  2.99863E+01  1.56982E+02  1.23256E+01
  3.02359E+01  1.45099E+02  1.29049E+01
  3.04856E+01  1.60841E+02  1.15842E+01
  3.07353E+01  1.25558E+02  1.21106E+01
  3.09849E+01  1.48362E+02  1.21269E+01
  3.12346E+01  1.49706E+02  1.23024E+01
  3.14843E+01  1.30984E+02  1.19352E+01
  3.17339E+01  1.36993E+02  1.17261E+01
  3.19836E+01  1.35791E+02  1.18682E+01
  3.22332E+01  1.37214E+02  1.20581E+01
  3.24829E+01  1.45414E+02  1.19987E+01
  3.27326E+01  1.47370E+02  1.29124E+01
  3.29822E+01  1.66784E+02  1.28993E+01
  3.32319E+01  1.70521E+02  1.33671E+01
  3.34815E+01  1.73206E+02  1.41219E+01
  3.37312E+01  1.94358E+02  1.34132E+01
  3.39809E+01  1.89510E+02  1.48519E+01
  3.42305E+01  2.16365E+02  1.48480E+01
  3.44802E+01  2.16772E+02  1.43743E+01
  3.47299E+01  2.04297E+02  1.52732E+01
  3.49795E+01  2.25172E+02  1.46119E+01
  3.52292E+01  2.19457E+02  1.49481E+01
  3.54788E+01  1.97401E+02  1.42544E+01
  3.57285E+01  1.93451E+02  1.32963E+01
  3.59782E+01  1.57163E+02  1.24759E+01
  3.62278E+01  1.31794E+02  1.10031E+01
  3.64775E+01  1.22980E+02  1.05459E+01
  3.67271E+01  1.11333E+02  1.04853E+01
  3.69768E+01  9.21958E+01  8.86390E+00
  3.72265E+01  6.28121E+01  8.06563E+00
  3.74761E+01  5.71488E+01  7.65382E+00
  3.77258E+01  5.11523E+01  6.69932E+00
  3.79755E+01  4.77502E+01  7.27306E+00
  3.82251E+01  4.83189E+01  6.21219E+00
  3.84748E+01  3.09947E+01  5.49980E+00
  3.87244E+01  2.38319E+01  5.36614E+00
  3.89741E+01  2.80550E+01  4.94868E+00
  3.92238E+01  2.85389E+01  5.14326E+00
  3.94734E+01  2.30036E+01  4.96044E+00
  3.97231E+01  1.91275E+01  3.72883E+00
  3.99728E+01  2.61048E+01  5.57380E+00
  4.02224E+01  2.40225E+01  4.83207E+00
  4.04721E+01  1.82456E+01  4.07166E+00
  4.07217E+01  1.76481E+01  4.37894E+00
  4.09714E+01  2.11678E+01  4.34525E+00
  4.12211E+01  1.48296E+01  4.64885E+00
  4.14707E+01  2.03835E+01  4.67181E+00
  4.17204E+01  2.53879E+01  4.73965E+00
  4.19700E+01  1.74657E+01  4.16796E+00
  4.22197E+01  2.39672E+01  5.19170E+00
  4.24694E+01  2.68493E+01  4.13146E+00
  4.27190E+01  1.26541E+01  4.86491E+00
  4.29687E+01  2.70934E+01  5.03409E+00
  4.32184E+01  2.36216E+01  4.20404E+00
  4.34680E+01  1.19825E+01  5.07271E+00
  4.37177E+01  2.16288E+01  3.66454E+00
  4.39673E+01  1.81197E+01  4.14657E+00
  4.42170E+01  1.69119E+01  4.42184E+00
  4.44667E+01  1.54374E+01  3.88817E+00
  4.47163E+01  1.71437E+01  4.45352E+00
  4.49660E+01  2.16049E+01  3.42103E+00
  4.52156E+01  8.58493E+00  4.30893E+00
  4.54653E+01  1.83401E+01  4.23148E+00
  4.57150E+01  1.71705E+01  4.21360E+00
  4.59646E+01  1.90655E+01  3.78224E+00
  4.62143E+01  9.75369E+00  4.05303E+00
  4.64640E+01  1.87230E+01  4.31073E+00
  4.67136E+01  2.04230E+01  4.08835E+00
  4.69633E+01  1.93772E+01  4.58650E+00
  4.72129E+01  1.75334E+01  4.56593E+00
  4.74626E+01  2.06489E+01  4.55857E+00
  4.77123E+01  2.00983E+01  4.01961E+00
  4.79619E+01  1.43091E+01  4.87263E+00
  4.82116E+01  2.21929E+01  4.78981E+00
  4.84613E+01  2.02026E+01  3.59759E+00
  4.87109E+01  1.23209E+01  3.90011E+00
  4.89606E+01  1.66919E+01  3.80242E+00
  4.92102E+01  1.60175E+01  4.00118E+00
  4.94599E+01  1.41571E+01  4.72424E+00
  4.97096E+01  2.17313E+01  4.05475E+00
  4.99592E+01  1.44077E+01  3.24737E+00
  5.02089E+01  7.17199E+00  3.55029E+00
  5.04585E+01  1.41332E+01  4.05563E+00
  5.07082E+01  1.73083E+01  3.92130E+00
  5.09579E+01  1.03263E+01  3.53395E+00
  5.12075E+01  1.69920E+01  3.67183E+00
  5.14572E+01  1.27583E+01  3.72156E+00
  5.17069E+01  1.33607E+01  3.68573E+00
  5.19565E+01  1.38115E+01  3.88099E+00
  5.22062E+01  1.67389E+01  4.85005E+00
  5.24558E+01  1.85209E+01  3.75180E+00
  5.27055E+01  1.41822E+01  4.51692E+00
  5.29552E+01  2.00719E+01  3.77534E+00
  5.32048E+01  1.19754E+01  4.62319E+00
  5.34545E+01  1.74032E+01  3.42566E+00
  5.37041E+01  1.18092E+01  4.17491E+00
  5.39538E+01  1.69976E+01  3.06611E+00
  5.42035E+01  1.18145E+01  4.41636E+00
  5.44531E+01  1.85236E+01  3.73781E+00
  5.47028E+01  1.39087E+01  3.92269E+00
  5.49525E+01  1.47464E+01  3.88258E+00
  5.52021E+01  1.19176E+01  3.13334E+00
  5.54518E+01  7.49604E+00  3.06130E+00
  5.57014E+01  1.02338E+01  3.27972E+00
  5.59511E+01  7.16788E+00  2.71613E+00
  5.62008E+01  1.34990E+01  3.82467E+00
  5.64504E+01  1.41670E+01  3.95470E+00
  5.67001E+01  7.61064E+00  2.79576E+00
  5.69498E+01  1.05801E+01  3.26866E+00
  5.71994E+01  1.03969E+01  3.20169E+00
  5.74491E+01  5.82087E+00  2.48372E+00
  5.76987E+01  1.11488E+01  3.35992E+00
  5.79484E+01  1.22710E+01  3.55558E+00
  5.81981E+01  1.30018E+01  3.67764E+00
  5.84477E+01  8.86204E+00  2.97107E+00
  5.86974E+01  8.64356E+00  2.94411E+00
  5.89470E+01  6.81794E+00  2.59425E+00
  5.91967E+01  9.24996E+00  3.10360E+00
  5.94464E+01  9.88941E+00  3.23420E+00
  5.96960E+01  5.33121E+00  2.39046E+00
  5.99457E+01  4.15938E+00  2.00236E+00
  6.01954E+01  9.73469E+00  3.17183E+00
  6.04450E+01  7.30084E+00  2.79795E+00
  6.06947E+01  5.32015E+00  2.31479E+00
  6.09443E+01  8.61818E+00  2.94566E+00
  6.11940E+01  6.18208E+00  2.47651E+00
  6.14437E+01  1.05931E+01  3.22580E+00
  6.16933E+01  1.01428E+01  3.16215E+00
  6.19430E+01  6.48800E+00  2.53266E+00
  6.21926E+01  4.46528E+00  1.97689E+00
  6.24423E+01  7.45565E+00  2.63305E+00
  6.26920E+01  3.90130E+00  1.94913E+00
  6.29416E+01  9.89521E+00  3.24964E+00
  6.31913E+01  6.35104E+00  2.47321E+00
  6.34410E+01  7.09274E+00  2.56660E+00
  6.36906E+01  4.41072E+00  2.06031E+00
  6.39403E+01  3.05713E+00  1.75233E+00
  6.41899E+01  4.81457E+00  2.24026E+00
  6.44396E+01  4.49936E+00  2.25316E+00
  6.46893E+01  5.14244E+00  2.35589E+00
  6.49389E+01  2.30105E+00  1.53339E+00
  6.51886E+01  8.25203E+00  3.03472E+00
  6.54383E+01  4.56028E+00  2.13598E+00
  6.56879E+01  3.56151E+00  1.77138E+00
  6.59376E+01  9.24589E+00  3.17839E+00
  6.61872E+01  5.70987E+00  2.28028E+00
  6.64369E+01  2.17014E+00  1.63165E+00
  6.66866E+01  1.36817E+00  1.23630E+00
  6.69362E+01  2.02170E+00  1.46434E+00
  6.71859E+01  3.30413E+00  1.91117E+00
  6.74355E+01  4.00356E+00  2.05565E+00
  6.76852E+01  2.40036E+00  1.56459E+00
  6.79349E+01  3.28064E+00  1.69025E+00
  6.81845E+01  5.99485E+00  2.30523E+00
  6.84342E+01  3.51956E+00  1.79516E+00
  6.86839E+01  5.96420E+00  2.55939E+00
  6.89335E+01  7.52931E+00  2.89134E+00
  6.91832E+01  2.00527E+00  1.22383E+00
  6.94328E+01  3.13860E+00  1.91125E+00
  6.96825E+01  3.00927E+00  1.71311E+00
  6.99322E+01  2.01302E+00  1.46141E+00
  7.01818E+01  1.20604E+00  1.00619E+00
  7.04315E+01  3.46101E+00  1.75442E+00
  7.06811E+01  4.01512E+00  2.09350E+00
  7.09308E+01  5.01283E+00  2.25783E+00
  7.11805E+01  1.04644E+00  8.96315E-01
  7.14301E+01  9.49800E-01  9.17413E-01
  7.16798E+01  2.84394E+00  1.72011E+00
  7.19295E+01  4.03203E+00  2.07643E+00
  7.21791E+01  3.31752E+00  1.80209E+00
  7.24288E+01  4.57324E+00  2.19057E+00
  7.26784E+01  3.34342E-01  4.30825E-01
  7.29281E+01  2.58736E-01  4.69136E-01
  7.31778E+01  1.85568E+00  1.28446E+00
  7.34274E+01  1.77626E+00  1.29012E+00
  7.36771E+01  3.00033E+00  1.87646E+00
  7.39268E+01  2.41166E+00  1.66556E+00
  7.41764E+01  1.26830E+00  1.16750E+00
  7.44261E+01  6.95199E-02  0.00000E+00
  7.46757E+01  4.93604E-02  2.52005E-01
  7.49254E+01  2.19562E+00  1.66533E+00
  7.51751E+01  2.98030E-01  2.73924E-01
  7.54247E+01  9.61248E-02  2.84373E-01
  7.56744E+01  8.60930E-01  8.76040E-01
  7.59240E+01  0.00000E+00  0.00000E+00
  7.61737E+01  1.19103E+00  1.21525E+00
  7.64234E+01  4.67203E+00  2.12267E+00
  7.66730E+01  1.23349E+00  1.19562E+00
  7.69227E+01  1.06935E+00  9.40756E-01
  7.71724E+01  1.29375E-01  3.30489E-01
  7.74220E+01  1.85116E+00  1.43384E+00
  7.76717E+01  2.18557E-01  3.37016E-01
  7.79213E+01  2.51711E-01  4.64336E-01
  7.81710E+01  1.60259E+00  1.19323E+00
  7.84207E+01  1.15455E+00  1.20321E+00
  7.86703E+01  9.43182E-01  8.62322E-01
  7.89200E+01  1.04299E+00  1.18325E+00
  7.91696E+01  1.21150E+00  1.18248E+00
  7.94193E+01  1.18842E+00  1.17143E+00
  7.96690E+01  9.51416E-02  1.96345E-01
  7.99186E+01  2.16780E+00  1.67188E+00
  8.01683E+01  1.22147E+00  9.24184E-01
  8.04180E+01  8.54343E-03  0.00000E+00
  8.06676E+01  1.49759E-02  1.15461E-01
  8.09173E+01  1.94976E+00  1.47064E+00
  8.11669E+01  1.10107E+00  9.26116E-01
  8.14166E+01  1.76719E+00  1.25325E+00
  8.16663E+01  0.00000E+00  0.00000E+00
  8.19159E+01  0.00000E+00  0.00000E+00
  8.21656E+01  2.03846E+00  1.62874E+00
  8.24153E+01  5.00516E-01  4.94339E-01
  8.26649E+01  1.18628E-01  2.91247E-01
  8.29146E+01  8.35817E-01  8.64509E-01
  8.31642E+01  9.28386E-01  1.11888E+00
  8.34139E+01  1.20017E+00  1.18678E+00
  8.36636E+01  1.21190E+00  1.18078E+00
  8.39132E+01  2.12204E-01  2.51720E-01
  8.41629E+01  9.26091E-01  9.10351E-01
  8.44125E+01  8.57703E-01  8.83825E-01
  8.46622E+01  3.20287E+00  2.04895E+00
  8.49119E+01  5.37122E-01  0.00000E+00
  8.51615E+01  2.91640E-02  1.61846E-01
  8.54112E+01  9.09257E-01  9.02480E-01
  8.56609E+01  8.70456E-01  8.83707E-01
  8.59105E+01  1.03833E+00  1.17129E+00
  8.61602E+01  1.46103E-01  1.93350E-01
  8.64098E+01  2.03587E+00  1.65432E+00
  8.66595E+01  4.63331E-01  3.52735E-01
  8.69092E+01  8.96181E-01  8.87932E-01
  8.71588E+01  2.01384E-02  1.34049E-01
  8.74085E+01  0.00000E+00  0.00000E+00
  8.76581E+01  0.00000E+00  0.00000E+00
  8.79078E+01  0.00000E+00  0.00000E+00
  8.81575E+01  0.00000E+00  0.00000E+00
  8.84071E+01  0.00000E+00  0.00000E+00
  8.86568E+01  6.47556E-02  3.36478E-01
  8.89065E+01  1.96911E+00  1.48921E+00
  8.91561E+01  1.09788E+00  8.94076E-01
  8.94058E+01  9.05156E-01  9.00182E-01
  8.96554E+01  8.44115E-01  8.69186E-01
  8.99051E+01  2.10784E+00  1.68033E+00
  9.01548E+01  1.31296E+00  8.91746E-01
  9.04044E+01  0.00000E+00  0.00000E+00
  9.06541E+01  0.00000E+00  0.00000E+00
  9.09038E+01  4.84577E-03  9.31555E-02
  9.11534E+01  3.58144E+00  2.53246E+00
