Repository: r-a-morrison/fe_alloy_sound_velocities

# Fe Alloy Sound Velocities
by Rachel Morrison

This is a repository of my graduate research on iron-nickel sound velocities at extreme pressures. This research contributes to our understanding of the thermodynamics of the inner core of the Earth. 

Morrison, R. A., et al., High pressure thermoelasticity and sound velocities of Fe-Ni-Si alloys (2019), *Physics of the Earth and Planetary Interiors*, Volume 294, [https://doi.org/10.1016/j.pepi.2019.05.011](https://doi.org/10.1016/j.pepi.2019.05.011).

Extensive supplementary information is also available at the above link.

Note: A word of caution. Binary files (.pdf, .ai, etc.) are included for completeness. Normally these should be left out of version control so git doesn't mess these up in merge conflicts. Use at your own risk.

## Abstract
The Earth's iron-dominant core is known to contain nickel from cosmochemical analysis and some amount of light elements from geophysical constraints on density and seismic wave velocities. Although there have been several studies to constrain thermoelastic properties of iron-alloys, there has been no systematic study on the effects of nickel and light elements on properties of iron using the same experimental methods and data analysis approach.

We conducted nuclear resonant inelastic X-ray scattering and X-ray diffraction experiments on body-centered cubic and hexagonal close-packed (hcp) Fe0.91Ni0.09 and Fe0.8Ni0.1Si0.1 up to 104 GPa and 86 GPa, respectively, and compare to similar measurements conducted on hcp-Fe up to 171 GPa. Specifically, we determine the Debye sound velocity from the low-energy transfer region of the (partial) phonon density of states (DOS) using the equation of state determined for each material and a new approach which utilizes information criteria and probability distributions. Nickel decreases the shear velocity of iron, while 10 at% Si has little to no effect on the shear velocity of Fe0.91Ni0.09. We observe that the shape of the phonon DOS of these alloys remains similar with increasing pressure.

In the measured compression range, we therefore apply a generalized scaling law to describe the volume dependence of the phonon DOS and find that the vibrational Grüneisen parameters of hcp-Fe0.91Ni0.09 are nearly indistinguishable from those hcp-Fe and those for Fe0.8Ni0.1Si0.1 trend lower. From the vibrational free energy, we constrain the harmonic vibrational component of thermal pressure, which shows a significant positive deviation from theoretical calculations of hcp-Fe at pressures and temperatures of Earth's core. Collectively, our results demonstrate that the effects of nickel should be considered when modeling iron-rich planetary cores.

File: 051_phox_Fe_auto/WithMurphyCroppedRes/Results/phox_valsFromData.csv
Date,Index,fLM,dfLM,KE,dKE,MFC,dMFC
Oct 2009,Fe_Murphy_P7,0.901,0.0012,15.4884,0.1607,376.7708,10.6207
Oct 2009,Fe_Murphy_P8,0.9067,0.0013,15.5967,0.151,397.4577,8.2025
Oct 2009,Fe_Murphy_P9,0.9094,0.0016,16.1518,0.1843,411.6488,9.8773
Oct 2009,Fe_Murphy_P1,0.8558,0.0018,14.6248,0.1285,232.1378,6.792
Oct 2009,Fe_Murphy_P2,0.8587,0.0038,14.8572,0.2571,233.0861,12.5968
Oct 2009,Fe_Murphy_P3,0.8743,0.0027,14.8618,0.2192,280.3422,11.0339
Oct 2009,Fe_Murphy_P4,0.8852,0.002,15.007,0.1778,311.6183,9.3638
Oct 2009,Fe_Murphy_P5,0.8877,0.0013,15.0867,0.1188,315.7758,6.0228
Oct 2009,Fe_Murphy_P6,0.8943,0.0013,15.2468,0.1472,325.0468,8.5575
Aug 2010,Fe_Murphy_P10,0.9168,0.0014,15.9849,0.1782,453.4827,10.1515
Feb 2011,Fe_Murphy_P11,0.921,0.002,16.2243,0.2712,488.8881,15.9212
Mar 2015,Fe_Ambient,0.7881,0.0026,14.1518,0.1001,172.341,4.6152

File: 051_phox_Fe_auto/WithMurphyCroppedRes/Results/phox_valsFromRefData.csv
Date,Index,fLM,dfLM,KE,dKE,MFC,dMFC,IF,dIF,highTIF,dhighTIF
Oct 2009,Fe_Murphy_P7,0.9022,0.0012,15.6996,0.1628,398.0955,11.2218,3.2186,0.189,3.4079,0.0961
Oct 2009,Fe_Murphy_P8,0.9091,0.0013,15.9464,0.1544,436.161,9.0012,3.505,0.1791,3.7338,0.0771
Oct 2009,Fe_Murphy_P9,0.9122,0.0016,16.5337,0.1886,454.6956,10.9102,4.1866,0.2189,3.8925,0.0934
Oct 2009,Fe_Murphy_P1,0.8568,0.0018,14.7162,0.1293,241.145,7.0556,2.0774,0.1501,2.0643,0.0604
Oct 2009,Fe_Murphy_P2,0.8592,0.0038,15.0266,0.26,239.7341,12.956,2.4376,0.3018,2.0523,0.1109
Oct 2009,Fe_Murphy_P3,0.8757,0.0027,15.0649,0.2222,297.7878,11.7205,2.4821,0.2578,2.5492,0.1003
Oct 2009,Fe_Murphy_P4,0.8869,0.002,15.2542,0.1807,334.0665,10.0384,2.7017,0.2097,2.8598,0.0859
Oct 2009,Fe_Murphy_P5,0.8896,0.0013,15.3353,0.1207,340.6023,6.4963,2.7959,0.1401,2.9158,0.0556
Oct 2009,Fe_Murphy_P6,0.8966,0.0013,15.505,0.1497,355.8931,9.3696,2.9928,0.1737,3.0467,0.0802
Aug 2010,Fe_Murphy_P10,0.9188,0.0014,16.3558,0.1823,490.6326,10.9831,3.9801,0.2116,4.2001,0.094
Feb 2011,Fe_Murphy_P11,0.923,0.002,16.6495,0.2783,527.3314,17.1732,4.3209,0.323,4.5143,0.147
Mar 2015,Fe_Ambient,0.7885,0.0026,14.1719,0.1003,175.1533,4.6905,1.4458,0.1164,1.4994,0.0402
