Repository: r-a-morrison/fe_alloy_sound_velocities

# Fe Alloy Sound Velocities
by Rachel Morrison

This is a repository of my graduate research on iron-nickel sound velocities at extreme pressures. This research contributes to our understanding of the thermodynamics of the inner core of the Earth. 

Morrison, R. A., et al., High pressure thermoelasticity and sound velocities of Fe-Ni-Si alloys (2019), *Physics of the Earth and Planetary Interiors*, Volume 294, [https://doi.org/10.1016/j.pepi.2019.05.011](https://doi.org/10.1016/j.pepi.2019.05.011).

Extensive supplementary information is also available at the above link.

Note: A word of caution. Binary files (.pdf, .ai, etc.) are included for completeness. Normally these should be left out of version control so git doesn't mess these up in merge conflicts. Use at your own risk.

## Abstract
The Earth's iron-dominant core is known to contain nickel from cosmochemical analysis and some amount of light elements from geophysical constraints on density and seismic wave velocities. Although there have been several studies to constrain thermoelastic properties of iron-alloys, there has been no systematic study on the effects of nickel and light elements on properties of iron using the same experimental methods and data analysis approach.

We conducted nuclear resonant inelastic X-ray scattering and X-ray diffraction experiments on body-centered cubic and hexagonal close-packed (hcp) Fe0.91Ni0.09 and Fe0.8Ni0.1Si0.1 up to 104 GPa and 86 GPa, respectively, and compare to similar measurements conducted on hcp-Fe up to 171 GPa. Specifically, we determine the Debye sound velocity from the low-energy transfer region of the (partial) phonon density of states (DOS) using the equation of state determined for each material and a new approach which utilizes information criteria and probability distributions. Nickel decreases the shear velocity of iron, while 10 at% Si has little to no effect on the shear velocity of Fe0.91Ni0.09. We observe that the shape of the phonon DOS of these alloys remains similar with increasing pressure.

In the measured compression range, we therefore apply a generalized scaling law to describe the volume dependence of the phonon DOS and find that the vibrational Grüneisen parameters of hcp-Fe0.91Ni0.09 are nearly indistinguishable from those hcp-Fe and those for Fe0.8Ni0.1Si0.1 trend lower. From the vibrational free energy, we constrain the harmonic vibrational component of thermal pressure, which shows a significant positive deviation from theoretical calculations of hcp-Fe at pressures and temperatures of Earth's core. Collectively, our results demonstrate that the effects of nickel should be considered when modeling iron-rich planetary cores.

File: 060_phox_FeNi_man/Results/phox_valsFromData.csv
Date,Folder,Index,fLM,dfLM,KE,dKE,MFC,dMFC
Aug 2011,2011Aug_Ambient,FeNi_Ambient,0.7773,0.002,14.1157,0.0717,164.7495,2.9848
Apr 2012,2012Apr_DAC11_P1,FeNi_DAC11_P1,0.7839,0.0034,14.1289,0.1436,170.1401,7.6995
Apr 2012,2012Apr_DAC11_P2,FeNi_DAC11_P2,0.8012,0.0032,14.2902,0.1512,193.6803,8.7801
Apr 2012,2012Apr_DAC11_P3,FeNi_DAC11_P3,0.8255,0.0025,14.3864,0.1408,205.2921,7.9164
Apr 2012,2012Apr_DAC11_P4,FeNi_DAC11_P4,0.8322,0.0025,14.3884,0.1544,215.2972,8.9676
Apr 2012,2012Apr_DAC11_P5,FeNi_DAC11_P5,0.8559,0.0019,14.7408,0.1434,259.2479,8.823
Apr 2012,2012Apr_DAC11_P6,FeNi_DAC11_P6,0.8641,0.0022,14.7533,0.172,276.7896,10.214
Apr 2012,2012Apr_DAC11_P7,FeNi_DAC11_P7,0.875,0.0019,14.96,0.1695,307.8331,10.5
Apr 2012,2012Apr_DAC11_P8,FeNi_DAC11_P8,0.88,0.0018,15.1064,0.1678,312.0263,10.1105
Apr 2012,2012Apr_DAC11_P9,FeNi_DAC11_P9,0.884,0.0019,15.2804,0.174,341.156,10.1226
Oct 2012,2012Oct_DAC11_P14,FeNi_DAC11_P14,0.8987,0.0015,15.4492,0.1588,378.7855,9.167
Feb 2013,2013Feb_DAC14_P1,FeNi_DAC14_P1,0.7769,0.0033,14.1137,0.1594,152.7996,10.3447
Feb 2013,2013Feb_DAC14_P2,FeNi_DAC14_P2,0.7875,0.0034,14.1609,0.1563,175.589,9.4164
Mar 2015,2015Mar_Ambient,FeNi_Ambient,0.7752,0.0027,14.0936,0.0963,161.7845,4.5626

File: 060_phox_FeNi_man/Results/phox_valsFromPDOS.csv
Date,Folder,Index,fLM,dfLM,KE,dKE,MFC,dMFC,fLM T=0,dfLM T=0,KE T=0,dKE T=0,Cvib,dCvib,Svib,dSvib,Resilience,dResilience,TLM,dTLM,IF,dIF,highTIF,dhighTIF,Fvib,dFvib
Aug 2011,2011Aug_Ambient,FeNi_Ambient,0.7775,0.0009,14.1289,0.0538,166.7147,1.7746,0.9202,0.0002,6.6478,0.0351,2.7333,0.0093,3.2049,0.01,92.0952,0.4148,1250.4,5.63,1.3958,0.0624,1.4272,0.0152,1.9528,0.2507
Apr 2012,2012Apr_DAC11_P1,FeNi_DAC11_P1,0.7843,0.0016,14.1532,0.1175,170.1402,5.6427,0.9213,0.0004,6.7273,0.0881,2.728,0.0172,3.1675,0.018,94.5485,0.8361,1283.7,11.35,1.4241,0.1364,1.4565,0.0483,3.2013,0.6035
Apr 2012,2012Apr_DAC11_P2,FeNi_DAC11_P2,0.802,0.0017,14.296,0.1273,190.1733,6.6718,0.925,0.0004,7.111,0.0994,2.6975,0.0173,3.0235,0.0174,103.608,1.0286,1406.7,13.97,1.5898,0.1478,1.628,0.0571,7.9119,0.6664
Apr 2012,2012Apr_DAC11_P3,FeNi_DAC11_P3,0.8261,0.0012,14.3986,0.1234,204.5871,6.3312,0.9292,0.0004,7.4149,0.0959,2.6754,0.0169,2.888,0.0166,121.6418,0.9895,1651.6,13.44,1.7088,0.1431,1.7514,0.0542,11.9563,0.6253
Apr 2012,2012Apr_DAC11_P4,FeNi_DAC11_P4,0.8322,0.0013,14.4503,0.1411,211.945,7.6085,0.9304,0.0004,7.5443,0.112,2.6646,0.0185,2.8427,0.0178,127.7856,1.1352,1735.0,15.41,1.7689,0.1637,1.8144,0.0651,13.342,0.7237
Apr 2012,2012Apr_DAC11_P5,FeNi_DAC11_P5,0.8564,0.0011,14.7936,0.1342,262.7611,7.7086,0.9364,0.0004,8.3308,0.1094,2.5975,0.0166,2.5967,0.015,153.5589,1.3132,2084.9,17.83,2.1672,0.1557,2.2494,0.066,21.747,0.693
Apr 2012,2012Apr_DAC11_P6,FeNi_DAC11_P6,0.8638,0.0014,14.904,0.163,278.6688,8.8287,0.9382,0.0004,8.5866,0.1313,2.575,0.0205,2.5174,0.0182,163.6554,1.8841,2222.0,25.58,2.2954,0.1891,2.3856,0.0756,24.438,0.8252
Apr 2012,2012Apr_DAC11_P7,FeNi_DAC11_P7,0.8749,0.0013,15.099,0.1647,307.4385,9.4326,0.941,0.0004,9.0118,0.1354,2.5369,0.0198,2.3955,0.017,181.3793,2.1,2462.6,28.51,2.5217,0.1912,2.6319,0.0807,28.7058,0.845
Apr 2012,2012Apr_DAC11_P8,FeNi_DAC11_P8,0.8807,0.0013,15.1807,0.1613,318.0506,8.8892,0.9426,0.0004,9.2274,0.1321,2.5177,0.0193,2.3243,0.0162,190.1949,2.292,2582.3,31.12,2.6165,0.1871,2.7227,0.0761,31.1785,0.8189
Apr 2012,2012Apr_DAC11_P9,FeNi_DAC11_P9,0.8848,0.0014,15.3698,0.1684,348.1062,8.7644,0.9441,0.0004,9.5645,0.1348,2.4857,0.0214,2.2532,0.018,198.8389,2.6742,2699.7,36.31,2.8359,0.1954,2.98,0.075,34.0887,0.8345
Oct 2012,2012Oct_DAC11_P14,FeNi_DAC11_P14,0.899,0.0012,15.6509,0.1609,388.8933,8.0982,0.9477,0.0004,10.1614,0.1294,2.4297,0.0199,2.0928,0.0157,232.4471,3.1919,3156.0,43.34,3.1621,0.1867,3.3292,0.0693,39.9171,0.7904
Feb 2013,2013Feb_DAC14_P1,FeNi_DAC14_P1,0.7777,0.0015,14.0976,0.1216,161.888,7.3199,0.92,0.0004,6.594,0.1001,2.7388,0.0147,3.214,0.0151,91.5728,0.7246,1243.3,9.84,1.3596,0.1411,1.3859,0.0627,1.6123,0.6717
Feb 2013,2013Feb_DAC14_P2,FeNi_DAC14_P2,0.7882,0.0018,14.1679,0.1284,171.903,7.1309,0.9219,0.0004,6.7758,0.1025,2.7242,0.0167,3.1467,0.0171,96.0442,0.9276,1304.0,12.59,1.4411,0.149,1.4716,0.061,3.9058,0.6899
Mar 2015,2015Mar_Ambient,FeNi_Ambient,0.7754,0.0013,14.1199,0.0789,165.2841,2.9865,0.9201,0.0003,6.6274,0.0546,2.735,0.0128,3.2108,0.0137,93.7588,0.6395,1273.0,8.68,1.3855,0.0916,1.4149,0.0256,1.3938,0.3741

File: 060_phox_FeNi_man/Results/phox_valsFromRefData.csv
Date,Folder,Index,fLM,dfLM,KE,dKE,MFC,dMFC,IF,dIF,highTIF,dhighTIF
Aug 2011,2011Aug_Ambient,FeNi_Ambient,0.7774,0.002,14.1205,0.0718,165.4568,2.9976,1.3861,0.0833,1.4164,0.0257
Apr 2012,2012Apr_DAC11_P1,FeNi_DAC11_P1,0.784,0.0034,14.1344,0.1437,171.0868,7.7423,1.4022,0.1667,1.4646,0.0663
Apr 2012,2012Apr_DAC11_P2,FeNi_DAC11_P2,0.8013,0.0032,14.2981,0.1513,194.4881,8.8167,1.5922,0.1755,1.6649,0.0755
Apr 2012,2012Apr_DAC11_P3,FeNi_DAC11_P3,0.8255,0.0025,14.4166,0.1411,206.2626,7.9538,1.7297,0.1638,1.7657,0.0681
Apr 2012,2012Apr_DAC11_P4,FeNi_DAC11_P4,0.8322,0.0025,14.4265,0.1548,217.0121,9.039,1.7412,0.1797,1.8578,0.0774
Apr 2012,2012Apr_DAC11_P5,FeNi_DAC11_P5,0.8558,0.0019,14.8282,0.1443,259.7673,8.8406,2.2074,0.1674,2.2238,0.0757
Apr 2012,2012Apr_DAC11_P6,FeNi_DAC11_P6,0.8641,0.0022,14.8411,0.1731,278.8327,10.2894,2.2224,0.2008,2.387,0.0881
Apr 2012,2012Apr_DAC11_P7,FeNi_DAC11_P7,0.875,0.0019,15.0651,0.1706,309.9554,10.5723,2.4823,0.198,2.6534,0.0905
Apr 2012,2012Apr_DAC11_P8,FeNi_DAC11_P8,0.8802,0.0018,15.2205,0.1691,316.9015,10.2684,2.6627,0.1962,2.7129,0.0879
Apr 2012,2012Apr_DAC11_P9,FeNi_DAC11_P9,0.8843,0.0019,15.4285,0.1757,347.0955,10.2988,2.904,0.2038,2.9713,0.0882
Oct 2012,2012Oct_DAC11_P14,FeNi_DAC11_P14,0.8992,0.0015,15.6157,0.1605,391.499,9.4747,3.1213,0.1862,3.3515,0.0811
Feb 2013,2013Feb_DAC14_P1,FeNi_DAC14_P1,0.7768,0.0033,14.1199,0.1595,151.502,10.2568,1.3854,0.1851,1.2969,0.0878
Feb 2013,2013Feb_DAC14_P2,FeNi_DAC14_P2,0.7876,0.0034,14.1594,0.1563,176.9666,9.4903,1.4313,0.1813,1.5149,0.0812
Mar 2015,2015Mar_Ambient,FeNi_Ambient,0.7755,0.0027,14.1067,0.0964,164.0763,4.6272,1.3701,0.1118,1.4046,0.0396
