Repository: r-a-morrison/fe_alloy_sound_velocities

# Fe Alloy Sound Velocities
by Rachel Morrison

This is a repository of my graduate research on iron-nickel sound velocities at extreme pressures. This research contributes to our understanding of the thermodynamics of the inner core of the Earth. 

Morrison, R. A., et al., High pressure thermoelasticity and sound velocities of Fe-Ni-Si alloys (2019), *Physics of the Earth and Planetary Interiors*, Volume 294, [https://doi.org/10.1016/j.pepi.2019.05.011](https://doi.org/10.1016/j.pepi.2019.05.011).

Extensive supplementary information is also available at the above link.

Note: A word of caution. Binary files (.pdf, .ai, etc.) are included for completeness. Normally these should be left out of version control so git doesn't mess these up in merge conflicts. Use at your own risk.

## Abstract
The Earth's iron-dominant core is known to contain nickel from cosmochemical analysis and some amount of light elements from geophysical constraints on density and seismic wave velocities. Although there have been several studies to constrain thermoelastic properties of iron-alloys, there has been no systematic study on the effects of nickel and light elements on properties of iron using the same experimental methods and data analysis approach.

We conducted nuclear resonant inelastic X-ray scattering and X-ray diffraction experiments on body-centered cubic and hexagonal close-packed (hcp) Fe0.91Ni0.09 and Fe0.8Ni0.1Si0.1 up to 104 GPa and 86 GPa, respectively, and compare to similar measurements conducted on hcp-Fe up to 171 GPa. Specifically, we determine the Debye sound velocity from the low-energy transfer region of the (partial) phonon density of states (DOS) using the equation of state determined for each material and a new approach which utilizes information criteria and probability distributions. Nickel decreases the shear velocity of iron, while 10 at% Si has little to no effect on the shear velocity of Fe0.91Ni0.09. We observe that the shape of the phonon DOS of these alloys remains similar with increasing pressure.

In the measured compression range, we therefore apply a generalized scaling law to describe the volume dependence of the phonon DOS and find that the vibrational Grüneisen parameters of hcp-Fe0.91Ni0.09 are nearly indistinguishable from those hcp-Fe and those for Fe0.8Ni0.1Si0.1 trend lower. From the vibrational free energy, we constrain the harmonic vibrational component of thermal pressure, which shows a significant positive deviation from theoretical calculations of hcp-Fe at pressures and temperatures of Earth's core. Collectively, our results demonstrate that the effects of nickel should be considered when modeling iron-rich planetary cores.

File: 061_phox_FeNi_auto/2013Feb_DAC14_P2/FeNi_DAC14_P2.dat
#
#
#  Date of conversion : February  7, 2013
#  Time of conversion : 23h 35min  1sec
#
#
# Fit function for dominant peak is variable shape exponential.
#  asymmetry factor :  1.00   shape coefficient :  1.60
#
# det.bal. Chi**2   peak   FWHM    pos.  %bkgr.    input file
#
#     ?     6.22 1.20E-02  0.96  -9.360   1.20   3idb_0030.mda
#    ok     5.79 1.15E-02  0.99  -7.478   1.22   3idb_0031.mda
#     ?     5.55 1.15E-02  0.98  -6.293   1.20   3idb_0032.mda
#    ok     6.57 1.14E-02  0.96  -9.384   1.51   3idb_0033.mda
#     ?     6.76 1.10E-02  1.00  -8.748   1.39   3idb_0034.mda
#    ok     9.31 1.71E-02  0.98  -9.082   1.50   3idb_0035.mda
#    ok     8.90 1.75E-02  0.99  -7.803   1.48   3idb_0036.mda
#
#
 -8.35084E+01  0.00000E+00  0.00000E+00
 -8.32593E+01  0.00000E+00  0.00000E+00
 -8.30101E+01  0.00000E+00  0.00000E+00
 -8.27609E+01  0.00000E+00  0.00000E+00
 -8.25117E+01  0.00000E+00  0.00000E+00
 -8.22625E+01  0.00000E+00  0.00000E+00
 -8.20134E+01  4.42182E+00  4.43628E-01
 -8.17642E+01  6.57882E-02  0.00000E+00
 -8.15150E+01  1.78423E+00  3.20153E+00
 -8.12658E+01  5.79911E+00  4.18324E+00
 -8.10166E+01  3.87210E+00  6.80178E-01
 -8.07675E+01  1.41343E+00  1.73744E+00
 -8.05183E+01  1.94173E+00  1.90979E+00
 -8.02691E+01  1.18238E+00  3.39105E-01
 -8.00199E+01  1.09118E+00  1.08995E+00
 -7.97707E+01  9.79728E-02  3.22255E-01
 -7.95216E+01  2.46910E+00  1.93467E+00
 -7.92724E+01  1.58464E+00  3.79787E-01
 -7.90232E+01  9.55872E-01  9.45039E-01
 -7.87740E+01  3.71913E-02  0.00000E+00
 -7.85248E+01  7.29048E-01  1.07514E+00
 -7.82757E+01  2.72435E+00  1.92938E+00
 -7.80265E+01  3.21814E+00  1.42928E+00
 -7.77773E+01  2.58984E+00  1.63353E+00
 -7.75281E+01  1.91533E+00  1.07184E+00
 -7.72789E+01  2.81298E+00  1.99438E+00
 -7.70298E+01  2.40511E+00  1.14401E+00
 -7.67806E+01  2.11338E+00  1.68067E+00
 -7.65314E+01  1.70953E+00  1.03217E+00
 -7.62822E+01  4.48552E-01  3.91022E-01
 -7.60330E+01  1.35666E+00  1.39375E+00
 -7.57838E+01  1.99441E+00  1.11478E+00
 -7.55347E+01  1.60609E+00  1.45274E+00
 -7.52855E+01  1.61120E+00  1.08054E+00
 -7.50363E+01  2.29331E+00  1.80228E+00
 -7.47871E+01  2.97061E+00  1.44819E+00
 -7.45379E+01  1.08023E+00  1.01779E+00
 -7.42888E+01  1.65348E+00  1.36366E+00
 -7.40396E+01  1.00097E+00  1.03067E+00
 -7.37904E+01  1.28573E+00  1.01357E+00
 -7.35412E+01  5.11938E-01  0.00000E+00
 -7.32920E+01  6.09928E-02  2.57359E-01
 -7.30429E+01  1.95502E+00  1.45390E+00
 -7.27937E+01  1.79048E+00  1.65807E+00
 -7.25445E+01  1.54883E+00  3.65496E-01
 -7.22953E+01  1.74422E+00  1.46989E+00
 -7.20461E+01  3.19111E+00  2.03976E+00
 -7.17970E+01  6.06850E+00  2.21090E+00
 -7.15478E+01  7.01881E-01  2.92754E-01
 -7.12986E+01  1.29265E+00  1.34326E+00
 -7.10494E+01  8.30802E-01  3.61490E-01
 -7.08002E+01  1.74118E+00  1.44415E+00
 -7.05511E+01  2.37478E+00  1.40065E+00
 -7.03019E+01  2.09247E+00  1.67702E+00
 -7.00527E+01  1.02977E+00  2.99124E-01
 -6.98035E+01  1.63823E+00  1.78623E+00
 -6.95543E+01  6.25795E+00  2.40145E+00
 -6.93052E+01  2.59783E+00  9.42563E-01
 -6.90560E+01  6.67511E-02  1.09984E-01
 -6.88068E+01  1.48815E+00  1.42257E+00
 -6.85576E+01  3.20978E+00  2.01527E+00
 -6.83084E+01  2.26796E+00  1.05868E+00
 -6.80593E+01  2.11154E+00  1.51163E+00
 -6.78101E+01  2.13287E+00  1.37476E+00
 -6.75609E+01  1.09082E+00  9.61869E-01
 -6.73117E+01  1.09824E+00  1.04295E+00
 -6.70625E+01  2.36557E+00  1.74163E+00
 -6.68133E+01  3.08779E+00  1.73372E+00
 -6.65642E+01  3.32466E+00  1.74891E+00
 -6.63150E+01  3.77921E+00  1.94026E+00
 -6.60658E+01  3.31941E+00  1.39993E+00
 -6.58166E+01  1.19716E+00  1.50900E+00
 -6.55674E+01  3.59731E+00  1.97683E+00
 -6.53183E+01  3.51326E+00  1.70228E+00
 -6.50691E+01  2.30011E+00  1.46450E+00
 -6.48199E+01  1.43730E+00  3.31255E-01
 -6.45707E+01  1.85845E+00  1.65736E+00
 -6.43215E+01  2.78694E+00  1.73882E+00
 -6.40724E+01  3.20885E+00  1.69563E+00
 -6.38232E+01  2.41474E+00  1.45910E+00
 -6.35740E+01  3.96346E+00  1.93886E+00
 -6.33248E+01  1.92712E+00  1.01329E+00
 -6.30756E+01  1.48974E+00  1.47030E+00
 -6.28265E+01  2.91467E+00  1.87891E+00
 -6.25773E+01  3.05780E+00  1.06282E+00
 -6.23281E+01  1.54599E+00  1.70096E+00
 -6.20789E+01  3.56770E+00  1.82215E+00
 -6.18297E+01  3.56398E+00  2.05145E+00
 -6.15806E+01  4.14879E+00  1.63485E+00
 -6.13314E+01  1.66242E+00  4.86170E-01
 -6.10822E+01  3.92994E+00  2.28991E+00
 -6.08330E+01  4.72630E+00  2.37538E+00
 -6.05838E+01  6.40045E+00  2.21882E+00
 -6.03347E+01  1.00088E+00  3.41827E-01
 -6.00855E+01  6.42006E-01  1.17311E+00
 -5.98363E+01  2.46469E+00  1.72987E+00
 -5.95871E+01  1.72900E+00  1.07774E+00
 -5.93379E+01  1.01226E+00  5.54904E-01
 -5.90888E+01  2.28688E+00  2.01824E+00
 -5.88396E+01  3.79427E+00  1.73522E+00
 -5.85904E+01  3.36932E+00  1.75105E+00
 -5.83412E+01  2.96742E+00  1.92673E+00
 -5.80920E+01  3.40164E+00  1.74708E+00
 -5.78428E+01  4.60741E+00  1.84653E+00
 -5.75937E+01  3.97917E+00  1.99011E+00
 -5.73445E+01  1.14296E+00  1.03129E+00
 -5.70953E+01  2.50367E+00  1.78029E+00
 -5.68461E+01  3.00155E+00  1.60784E+00
 -5.65969E+01  3.12092E+00  2.32723E+00
 -5.63478E+01  5.28797E+00  2.18789E+00
 -5.60986E+01  4.57408E+00  1.54264E+00
 -5.58494E+01  5.12337E+00  2.70625E+00
 -5.56002E+01  4.85604E+00  1.71600E+00
 -5.53510E+01  9.35191E-01  1.02526E+00
 -5.51019E+01  2.27619E+00  1.79392E+00
 -5.48527E+01  4.16207E+00  1.67391E+00
 -5.46035E+01  1.84315E+00  1.43588E+00
 -5.43543E+01  3.06767E+00  2.33867E+00
 -5.41051E+01  4.49863E+00  9.68450E-01
 -5.38560E+01  1.68844E+00  1.35718E+00
 -5.36068E+01  1.00460E+00  1.05532E+00
 -5.33576E+01  2.20364E+00  1.76016E+00
 -5.31084E+01  3.65599E+00  1.42366E+00
 -5.28592E+01  1.01440E+00  1.48248E+00
 -5.26101E+01  3.24093E+00  2.20977E+00
 -5.23609E+01  5.15271E+00  1.97169E+00
 -5.21117E+01  4.32892E+00  2.26861E+00
 -5.18625E+01  4.43557E+00  2.12824E+00
 -5.16133E+01  4.23039E+00  1.58945E+00
 -5.13642E+01  3.90635E+00  2.64191E+00
 -5.11150E+01  5.53009E+00  1.39408E+00
 -5.08658E+01  2.09617E+00  1.54640E+00
 -5.06166E+01  4.09700E+00  2.34469E+00
 -5.03674E+01  6.20258E+00  2.51622E+00
 -5.01183E+01  6.59798E+00  2.60876E+00
 -4.98691E+01  5.23453E+00  1.43467E+00
 -4.96199E+01  1.82053E+00  1.60570E+00
 -4.93707E+01  4.33285E+00  2.07571E+00
 -4.91215E+01  4.42759E+00  2.51758E+00
 -4.88723E+01  5.91849E+00  2.47701E+00
 -4.86232E+01  7.06057E+00  2.50686E+00
 -4.83740E+01  4.91851E+00  2.02573E+00
 -4.81248E+01  4.64046E+00  2.10206E+00
 -4.78756E+01  5.78562E+00  2.35537E+00
 -4.76264E+01  2.97004E+00  1.04368E+00
 -4.73773E+01  1.84203E+00  2.12033E+00
 -4.71281E+01  4.65923E+00  1.86219E+00
 -4.68789E+01  2.59278E+00  5.93044E-01
 -4.66297E+01  1.34602E+00  1.99188E+00
 -4.63805E+01  4.11536E+00  1.71069E+00
 -4.61314E+01  2.75564E+00  1.33045E+00
 -4.58822E+01  1.83353E+00  1.05109E+00
 -4.56330E+01  3.13582E+00  2.01380E+00
 -4.53838E+01  2.68545E+00  1.37987E+00
 -4.51346E+01  3.37278E+00  2.60412E+00
 -4.48855E+01  7.04072E+00  2.60071E+00
 -4.46363E+01  5.99300E+00  1.93118E+00
 -4.43871E+01  4.00827E+00  1.98871E+00
 -4.41379E+01  2.18837E+00  1.35403E+00
 -4.38887E+01  2.46648E+00  1.29442E+00
 -4.36396E+01  3.65581E+00  3.38361E+00
 -4.33904E+01  9.76529E+00  1.48938E+00
 -4.31412E+01  3.22014E+00  2.23721E+00
 -4.28920E+01  3.55883E+00  1.46203E+00
 -4.26428E+01  3.07110E+00  2.42359E+00
 -4.23937E+01  6.26113E+00  1.91250E+00
 -4.21445E+01  4.20126E+00  1.96179E+00
 -4.18953E+01  3.13409E+00  1.57100E+00
 -4.16461E+01  3.01911E+00  1.47857E+00
 -4.13969E+01  5.01793E+00  3.31638E+00
 -4.11478E+01  8.69614E+00  1.30174E+00
 -4.08986E+01  4.62044E+00  2.97147E+00
 -4.06494E+01  6.82451E+00  2.25470E+00
 -4.04002E+01  6.42053E+00  2.96366E+00
 -4.01510E+01  9.16337E+00  2.98035E+00
 -3.99018E+01  6.94035E+00  2.65380E+00
 -3.96527E+01  8.59340E+00  2.55448E+00
 -3.94035E+01  6.43069E+00  2.30120E+00
 -3.91543E+01  6.60832E+00  3.06050E+00
 -3.89051E+01  7.11198E+00  2.84033E+00
 -3.86559E+01  1.30273E+01  4.27626E+00
 -3.84068E+01  2.23277E+01  5.03253E+00
 -3.81576E+01  2.19404E+01  4.89050E+00
 -3.79084E+01  2.70414E+01  5.25140E+00
 -3.76592E+01  2.88613E+01  5.49194E+00
 -3.74100E+01  3.31147E+01  5.66695E+00
 -3.71609E+01  2.93564E+01  5.18028E+00
 -3.69117E+01  2.94216E+01  6.33613E+00
 -3.66625E+01  3.87827E+01  5.98247E+00
 -3.64133E+01  3.97358E+01  6.53931E+00
 -3.61641E+01  4.47528E+01  6.20809E+00
 -3.59150E+01  3.85156E+01  5.70468E+00
 -3.56658E+01  3.52793E+01  6.47934E+00
 -3.54166E+01  4.30246E+01  7.28499E+00
 -3.51674E+01  4.15366E+01  5.59035E+00
 -3.49182E+01  4.04780E+01  6.92521E+00
 -3.46691E+01  4.61381E+01  6.45069E+00
 -3.44199E+01  4.47104E+01  6.47240E+00
 -3.41707E+01  3.65492E+01  5.95650E+00
 -3.39215E+01  3.28592E+01  4.35535E+00
 -3.36723E+01  1.71790E+01  5.33390E+00
 -3.34232E+01  2.89160E+01  4.85605E+00
 -3.31740E+01  2.90222E+01  6.23457E+00
 -3.29248E+01  3.56869E+01  5.35458E+00
 -3.26756E+01  3.15740E+01  5.68357E+00
 -3.24264E+01  3.08620E+01  5.84646E+00
 -3.21773E+01  3.76710E+01  6.01499E+00
 -3.19281E+01  3.64084E+01  5.85440E+00
 -3.16789E+01  3.29219E+01  6.04431E+00
 -3.14297E+01  3.58238E+01  5.45793E+00
 -3.11805E+01  3.47884E+01  6.19299E+00
 -3.09313E+01  3.82748E+01  6.43840E+00
 -3.06822E+01  4.43381E+01  6.53966E+00
 -3.04330E+01  3.68877E+01  6.13472E+00
 -3.01838E+01  4.11638E+01  5.91175E+00
 -2.99346E+01  4.17382E+01  6.99792E+00
 -2.96854E+01  4.85946E+01  6.86426E+00
 -2.94363E+01  5.23947E+01  7.93020E+00
 -2.91871E+01  5.86917E+01  7.53648E+00
 -2.89379E+01  5.90258E+01  7.65450E+00
 -2.86887E+01  5.69643E+01  7.34297E+00
 -2.84395E+01  5.34932E+01  7.42526E+00
 -2.81904E+01  5.98570E+01  7.93612E+00
 -2.79412E+01  5.76233E+01  7.60351E+00
 -2.76920E+01  6.18824E+01  7.88743E+00
 -2.74428E+01  6.56182E+01  8.05531E+00
 -2.71936E+01  5.89428E+01  7.89588E+00
 -2.69445E+01  6.08391E+01  7.99896E+00
 -2.66953E+01  6.77731E+01  7.87215E+00
 -2.64461E+01  6.02403E+01  8.30195E+00
 -2.61969E+01  7.74349E+01  8.19697E+00
 -2.59477E+01  6.95920E+01  8.56334E+00
 -2.56986E+01  7.21518E+01  8.81584E+00
 -2.54494E+01  7.79928E+01  8.32073E+00
 -2.52002E+01  5.92570E+01  8.00375E+00
 -2.49510E+01  6.48304E+01  8.01525E+00
 -2.47018E+01  7.12758E+01  8.20930E+00
 -2.44527E+01  7.04327E+01  8.45280E+00
 -2.42035E+01  7.91792E+01  9.63858E+00
 -2.39543E+01  7.99472E+01  8.41119E+00
 -2.37051E+01  7.98694E+01  8.78704E+00
 -2.34559E+01  8.38744E+01  9.13176E+00
 -2.32068E+01  8.71318E+01  9.27807E+00
 -2.29576E+01  6.64635E+01  8.22520E+00
 -2.27084E+01  8.87923E+01  9.57392E+00
 -2.24592E+01  9.80353E+01  1.02317E+01
 -2.22100E+01  8.67670E+01  8.93161E+00
 -2.19608E+01  9.20687E+01  9.84394E+00
 -2.17117E+01  1.09536E+02  1.04222E+01
 -2.14625E+01  1.10745E+02  1.05908E+01
 -2.12133E+01  1.04191E+02  1.03332E+01
 -2.09641E+01  1.16307E+02  1.04515E+01
 -2.07149E+01  9.36928E+01  9.86699E+00
 -2.04658E+01  9.79979E+01  1.02371E+01
 -2.02166E+01  1.10882E+02  1.05582E+01
 -1.99674E+01  1.11302E+02  1.02844E+01
 -1.97182E+01  1.04603E+02  9.86307E+00
 -1.94690E+01  9.33753E+01  9.31920E+00
 -1.92199E+01  8.01577E+01  9.70004E+00
 -1.89707E+01  9.38466E+01  9.28606E+00
 -1.87215E+01  9.33714E+01  9.93563E+00
 -1.84723E+01  8.88938E+01  9.25255E+00
 -1.82231E+01  1.05446E+02  1.03186E+01
 -1.79740E+01  9.30797E+01  9.43651E+00
 -1.77248E+01  8.91298E+01  9.50416E+00
 -1.74756E+01  1.05869E+02  1.05038E+01
 -1.72264E+01  9.78812E+01  9.99504E+00
 -1.69772E+01  1.13125E+02  1.00428E+01
 -1.67281E+01  7.86342E+01  8.92015E+00
 -1.64789E+01  8.28111E+01  9.36163E+00
 -1.62297E+01  9.66849E+01  9.61894E+00
 -1.59805E+01  8.72323E+01  9.56812E+00
 -1.57313E+01  9.27358E+01  8.82673E+00
 -1.54822E+01  8.85187E+01  1.04576E+01
 -1.52330E+01  9.78063E+01  9.12886E+00
 -1.49838E+01  7.85585E+01  8.49348E+00
 -1.47346E+01  6.88185E+01  8.67087E+00
 -1.44854E+01  8.68681E+01  9.43193E+00
 -1.42363E+01  9.40340E+01  1.01562E+01
 -1.39871E+01  1.10757E+02  1.00176E+01
 -1.37379E+01  8.96940E+01  9.27797E+00
 -1.34887E+01  8.83053E+01  9.36443E+00
 -1.32395E+01  8.18836E+01  9.26264E+00
 -1.29903E+01  8.82601E+01  9.60665E+00
 -1.27412E+01  1.04172E+02  9.80371E+00
 -1.24920E+01  7.90746E+01  8.55434E+00
 -1.22428E+01  7.03743E+01  9.11987E+00
 -1.19936E+01  9.66704E+01  9.68791E+00
 -1.17444E+01  8.37098E+01  9.02080E+00
 -1.14953E+01  7.94142E+01  8.72091E+00
 -1.12461E+01  8.30368E+01  8.97520E+00
 -1.09969E+01  7.49269E+01  8.74240E+00
 -1.07477E+01  7.08124E+01  8.38199E+00
 -1.04985E+01  7.41273E+01  8.31995E+00
 -1.02494E+01  7.47938E+01  8.91968E+00
 -1.00002E+01  1.00757E+02  1.00677E+01
 -9.75100E+00  6.95346E+01  8.10581E+00
 -9.50182E+00  8.08694E+01  8.82517E+00
 -9.25264E+00  9.31451E+01  9.87699E+00
 -9.00346E+00  9.63251E+01  9.90303E+00
 -8.75428E+00  8.40281E+01  9.00494E+00
 -8.50510E+00  7.63269E+01  8.75408E+00
 -8.25592E+00  8.04484E+01  9.04446E+00
 -8.00674E+00  8.41661E+01  9.19167E+00
 -7.75756E+00  8.11703E+01  9.28165E+00
 -7.50838E+00  9.34057E+01  9.06795E+00
 -7.25920E+00  7.85317E+01  8.83262E+00
 -7.01002E+00  8.80409E+01  9.36813E+00
 -6.76084E+00  8.86119E+01  9.57961E+00
 -6.51165E+00  9.04821E+01  9.39100E+00
 -6.26247E+00  8.11995E+01  9.02771E+00
 -6.01329E+00  8.92651E+01  9.52416E+00
 -5.76411E+00  9.31248E+01  9.77417E+00
 -5.51493E+00  9.57137E+01  9.34628E+00
 -5.26575E+00  8.32179E+01  9.33207E+00
 -5.01657E+00  9.79027E+01  1.00948E+01
 -4.76739E+00  9.95360E+01  9.74169E+00
 -4.51821E+00  9.23943E+01  9.70165E+00
 -4.26903E+00  9.66460E+01  9.77714E+00
 -4.01985E+00  9.81421E+01  1.00724E+01
 -3.77067E+00  9.67384E+01  9.76717E+00
 -3.52149E+00  9.72846E+01  1.00817E+01
 -3.27231E+00  1.07095E+02  1.01531E+01
 -3.02313E+00  1.10680E+02  1.05190E+01
 -2.77395E+00  1.06992E+02  1.06144E+01
 -2.52477E+00  1.30465E+02  1.15546E+01
 -2.27559E+00  1.47668E+02  1.24817E+01
 -2.02640E+00  2.22837E+02  1.58650E+01
 -1.77722E+00  3.14022E+02  1.88085E+01
 -1.52804E+00  4.63649E+02  2.29400E+01
 -1.27886E+00  7.39008E+02  2.95168E+01
 -1.02968E+00  1.34577E+03  4.10913E+01
 -7.80502E-01  3.24141E+03  6.40806E+01
 -5.31321E-01  6.99207E+03  9.13316E+01
 -2.82141E-01  1.15252E+04  1.11705E+02
 -3.29601E-02  1.37100E+04  1.16886E+02
  2.16220E-01  1.19192E+04  1.03636E+02
  4.65401E-01  7.63842E+03  7.88043E+01
  7.14582E-01  3.91830E+03  5.65926E+01
  9.63762E-01  1.95336E+03  4.04276E+01
  1.21294E+00  1.11402E+03  3.17579E+01
  1.46212E+00  7.96892E+02  2.70538E+01
  1.71130E+00  5.86135E+02  2.30359E+01
  1.96048E+00  4.68461E+02  2.10317E+01
  2.20966E+00  3.39929E+02  1.70866E+01
  2.45885E+00  2.58855E+02  1.56894E+01
  2.70803E+00  2.16857E+02  1.40563E+01
  2.95721E+00  1.68366E+02  1.26240E+01
  3.20639E+00  1.51652E+02  1.22595E+01
  3.45557E+00  1.43742E+02  1.17043E+01
  3.70475E+00  1.32664E+02  1.15735E+01
  3.95393E+00  1.25020E+02  1.06852E+01
  4.20311E+00  1.20858E+02  1.11544E+01
  4.45229E+00  1.16600E+02  1.06029E+01
  4.70147E+00  1.10465E+02  1.06730E+01
  4.95065E+00  1.17422E+02  1.06372E+01
  5.19983E+00  1.12022E+02  1.07308E+01
  5.44901E+00  1.04280E+02  1.00215E+01
  5.69819E+00  1.03910E+02  1.00895E+01
  5.94737E+00  1.11370E+02  1.05393E+01
  6.19655E+00  1.08373E+02  1.04579E+01
  6.44573E+00  1.00357E+02  1.00349E+01
  6.69491E+00  1.16404E+02  1.12126E+01
  6.94410E+00  1.20562E+02  1.03393E+01
  7.19328E+00  1.06831E+02  1.08616E+01
  7.44246E+00  1.06051E+02  9.76608E+00
  7.69164E+00  1.05948E+02  1.08492E+01
  7.94082E+00  1.13209E+02  1.04806E+01
  8.19000E+00  1.28033E+02  1.14007E+01
  8.43918E+00  1.15376E+02  1.02969E+01
  8.68836E+00  1.18401E+02  1.10851E+01
  8.93754E+00  1.06844E+02  9.76398E+00
  9.18672E+00  1.08367E+02  1.10192E+01
  9.43590E+00  1.33017E+02  1.16313E+01
  9.68508E+00  1.24316E+02  1.08406E+01
  9.93426E+00  1.12075E+02  1.05065E+01
  1.01834E+01  1.06414E+02  1.02511E+01
  1.04326E+01  1.17572E+02  1.12694E+01
  1.06818E+01  1.11828E+02  1.01160E+01
  1.09310E+01  1.13725E+02  1.13690E+01
  1.11802E+01  1.29959E+02  1.09398E+01
  1.14293E+01  1.25249E+02  1.11158E+01
  1.16785E+01  1.22194E+02  1.11394E+01
  1.19277E+01  1.32580E+02  1.15217E+01
  1.21769E+01  1.27673E+02  1.12818E+01
  1.24261E+01  1.29482E+02  1.15082E+01
  1.26752E+01  1.28592E+02  1.12427E+01
  1.29244E+01  1.47492E+02  1.25648E+01
  1.31736E+01  1.45248E+02  1.14761E+01
  1.34228E+01  1.31408E+02  1.16754E+01
  1.36720E+01  1.45321E+02  1.20446E+01
  1.39212E+01  1.32397E+02  1.16090E+01
  1.41703E+01  1.43833E+02  1.22971E+01
  1.44195E+01  1.65770E+02  1.27967E+01
  1.46687E+01  1.56974E+02  1.21760E+01
  1.49179E+01  1.36172E+02  1.16447E+01
  1.51671E+01  1.45748E+02  1.25134E+01
  1.54162E+01  1.73518E+02  1.34523E+01
  1.56654E+01  1.60276E+02  1.18588E+01
  1.59146E+01  1.50262E+02  1.28531E+01
  1.61638E+01  1.71377E+02  1.30175E+01
  1.64130E+01  1.70567E+02  1.28629E+01
  1.66621E+01  1.63165E+02  1.28231E+01
  1.69113E+01  1.63227E+02  1.26614E+01
  1.71605E+01  1.77383E+02  1.38806E+01
  1.74097E+01  1.91940E+02  1.34938E+01
  1.76589E+01  1.79523E+02  1.35516E+01
  1.79080E+01  1.96456E+02  1.43994E+01
  1.81572E+01  2.11156E+02  1.45855E+01
  1.84064E+01  2.07714E+02  1.41686E+01
  1.86556E+01  1.92831E+02  1.35422E+01
  1.89048E+01  1.82748E+02  1.35356E+01
  1.91539E+01  1.92939E+02  1.40383E+01
  1.94031E+01  1.89508E+02  1.32886E+01
  1.96523E+01  1.85922E+02  1.40395E+01
  1.99015E+01  2.09922E+02  1.51402E+01
  2.01507E+01  2.26946E+02  1.45634E+01
  2.03998E+01  2.14156E+02  1.50047E+01
  2.06490E+01  2.25427E+02  1.50833E+01
  2.08982E+01  2.22763E+02  1.46294E+01
  2.11474E+01  2.24904E+02  1.52110E+01
  2.13966E+01  2.35633E+02  1.55017E+01
  2.16457E+01  2.47634E+02  1.56102E+01
  2.18949E+01  2.41810E+02  1.55782E+01
  2.21441E+01  2.30051E+02  1.46623E+01
  2.23933E+01  2.16358E+02  1.50202E+01
  2.26425E+01  2.28486E+02  1.47534E+01
  2.28917E+01  2.18768E+02  1.45191E+01
  2.31408E+01  2.10224E+02  1.44123E+01
  2.33900E+01  1.89546E+02  1.31396E+01
  2.36392E+01  1.83369E+02  1.35960E+01
  2.38884E+01  1.92851E+02  1.42167E+01
  2.41376E+01  1.92771E+02  1.36949E+01
  2.43867E+01  1.83728E+02  1.33635E+01
  2.46359E+01  1.82323E+02  1.33880E+01
  2.48851E+01  1.79739E+02  1.33328E+01
  2.51343E+01  1.84004E+02  1.34188E+01
  2.53835E+01  1.84458E+02  1.39698E+01
  2.56326E+01  1.97174E+02  1.41279E+01
  2.58818E+01  1.82209E+02  1.29205E+01
  2.61310E+01  1.76623E+02  1.36330E+01
  2.63802E+01  1.78214E+02  1.30369E+01
  2.66294E+01  1.66613E+02  1.26779E+01
  2.68785E+01  1.78939E+02  1.37730E+01
  2.71277E+01  1.79391E+02  1.28400E+01
  2.73769E+01  1.53427E+02  1.23459E+01
  2.76261E+01  1.70124E+02  1.33712E+01
  2.78753E+01  1.62751E+02  1.22574E+01
  2.81244E+01  1.39227E+02  1.16053E+01
  2.83736E+01  1.57103E+02  1.33082E+01
  2.86228E+01  1.72314E+02  1.23614E+01
  2.88720E+01  1.51253E+02  1.24413E+01
  2.91212E+01  1.62536E+02  1.26604E+01
  2.93703E+01  1.50965E+02  1.17995E+01
  2.96195E+01  1.33476E+02  1.14975E+01
  2.98687E+01  1.27624E+02  1.11530E+01
  3.01179E+01  1.26268E+02  1.13191E+01
  3.03671E+01  1.29777E+02  1.13522E+01
  3.06162E+01  1.24704E+02  1.10438E+01
  3.08654E+01  1.29146E+02  1.15586E+01
  3.11146E+01  1.27657E+02  1.00113E+01
  3.13638E+01  9.27723E+01  1.05748E+01
  3.16130E+01  1.20486E+02  1.08974E+01
  3.18622E+01  1.23393E+02  1.05731E+01
  3.21113E+01  1.09988E+02  1.07988E+01
  3.23605E+01  1.12504E+02  1.04500E+01
  3.26097E+01  1.03634E+02  9.98146E+00
  3.28589E+01  9.92514E+01  9.95315E+00
  3.31081E+01  1.00452E+02  1.02575E+01
  3.33572E+01  1.14527E+02  1.10350E+01
  3.36064E+01  1.13848E+02  1.04125E+01
  3.38556E+01  1.03260E+02  1.05715E+01
  3.41048E+01  1.27053E+02  1.11759E+01
  3.43540E+01  1.24872E+02  1.12577E+01
  3.46031E+01  1.32321E+02  1.16088E+01
  3.48523E+01  1.41918E+02  1.22461E+01
  3.51015E+01  1.52549E+02  1.27373E+01
  3.53507E+01  1.61949E+02  1.24314E+01
  3.55999E+01  1.60354E+02  1.30948E+01
  3.58490E+01  1.63688E+02  1.22606E+01
  3.60982E+01  1.54941E+02  1.23046E+01
  3.63474E+01  1.44822E+02  1.21133E+01
  3.65966E+01  1.46747E+02  1.11569E+01
  3.68458E+01  1.23522E+02  1.12165E+01
  3.70949E+01  1.07571E+02  9.47944E+00
  3.73441E+01  8.73606E+01  9.65960E+00
  3.75933E+01  9.85169E+01  9.50555E+00
  3.78425E+01  7.34422E+01  7.89951E+00
  3.80917E+01  6.05914E+01  7.59995E+00
  3.83408E+01  5.55601E+01  7.19911E+00
  3.85900E+01  4.20746E+01  6.10354E+00
  3.88392E+01  2.78125E+01  4.97021E+00
  3.90884E+01  3.17503E+01  5.61955E+00
  3.93376E+01  2.79675E+01  5.13440E+00
  3.95867E+01  2.89979E+01  5.38735E+00
  3.98359E+01  1.98487E+01  4.40988E+00
  4.00851E+01  2.24535E+01  4.43773E+00
  4.03343E+01  1.57931E+01  4.10652E+00
  4.05835E+01  1.83850E+01  4.17429E+00
  4.08327E+01  1.89911E+01  4.18226E+00
  4.10818E+01  1.88794E+01  4.21772E+00
  4.13310E+01  1.85583E+01  4.30342E+00
  4.15802E+01  1.46575E+01  4.12033E+00
  4.18294E+01  2.11288E+01  4.80586E+00
  4.20786E+01  1.98648E+01  3.83066E+00
  4.23277E+01  1.59002E+01  4.46365E+00
  4.25769E+01  1.62688E+01  2.91913E+00
  4.28261E+01  1.07056E+01  3.72429E+00
  4.30753E+01  1.28851E+01  4.00724E+00
  4.33245E+01  2.12532E+01  4.10442E+00
  4.35736E+01  1.02190E+01  2.71900E+00
  4.38228E+01  6.85565E+00  3.07729E+00
  4.40720E+01  1.67115E+01  4.65344E+00
  4.43212E+01  1.84267E+01  3.91363E+00
  4.45704E+01  1.04969E+01  2.64506E+00
  4.48195E+01  1.51846E+01  4.53389E+00
  4.50687E+01  1.69908E+01  3.83600E+00
  4.53179E+01  1.29975E+01  3.12048E+00
  4.55671E+01  7.70821E+00  3.37397E+00
  4.58163E+01  1.35450E+01  3.61631E+00
  4.60654E+01  1.40800E+01  3.55382E+00
  4.63146E+01  1.38300E+01  4.15959E+00
  4.65638E+01  1.62179E+01  3.94494E+00
  4.68130E+01  1.48602E+01  2.99413E+00
  4.70622E+01  8.19069E+00  3.28132E+00
  4.73113E+01  1.27784E+01  3.70017E+00
  4.75605E+01  1.34700E+01  2.87878E+00
  4.78097E+01  9.96237E+00  4.07928E+00
  4.80589E+01  1.16462E+01  2.73316E+00
  4.83081E+01  8.33071E+00  2.96289E+00
  4.85572E+01  1.08327E+01  3.67232E+00
  4.88064E+01  1.28415E+01  3.08408E+00
  4.90556E+01  8.84349E+00  3.33846E+00
  4.93048E+01  1.21582E+01  3.80758E+00
  4.95540E+01  1.51983E+01  4.02500E+00
  4.98032E+01  2.03387E+01  4.11055E+00
  5.00523E+01  1.40490E+01  3.41007E+00
  5.03015E+01  1.01057E+01  3.26446E+00
  5.05507E+01  7.87056E+00  2.55073E+00
  5.07999E+01  9.95772E+00  3.93571E+00
  5.10491E+01  1.68526E+01  3.74896E+00
  5.12982E+01  1.30625E+01  3.82572E+00
  5.15474E+01  1.55482E+01  3.76906E+00
  5.17966E+01  1.28842E+01  4.18925E+00
  5.20458E+01  1.63845E+01  3.74886E+00
  5.22950E+01  1.11627E+01  2.97144E+00
  5.25441E+01  1.45799E+01  3.99609E+00
  5.27933E+01  1.13797E+01  2.99109E+00
  5.30425E+01  9.99530E+00  3.49723E+00
  5.32917E+01  1.98098E+01  4.25256E+00
  5.35409E+01  1.19386E+01  3.30311E+00
  5.37900E+01  1.24924E+01  3.64454E+00
  5.40392E+01  1.33367E+01  3.39607E+00
  5.42884E+01  1.11350E+01  3.53960E+00
  5.45376E+01  1.07098E+01  3.46271E+00
  5.47868E+01  1.22824E+01  3.25936E+00
  5.50359E+01  7.76475E+00  2.58633E+00
  5.52851E+01  7.22616E+00  2.57285E+00
  5.55343E+01  6.32820E+00  2.40019E+00
  5.57835E+01  8.13082E+00  3.30264E+00
  5.60327E+01  8.69484E+00  2.58686E+00
  5.62818E+01  8.55437E+00  3.13181E+00
  5.65310E+01  8.94409E+00  2.89519E+00
  5.67802E+01  1.11900E+01  3.47737E+00
  5.70294E+01  7.08227E+00  2.09498E+00
  5.72786E+01  7.45411E+00  2.64581E+00
  5.75277E+01  5.79314E+00  2.25905E+00
  5.77769E+01  6.55966E+00  2.78625E+00
  5.80261E+01  8.54501E+00  2.82190E+00
  5.82753E+01  7.78479E+00  3.09492E+00
  5.85245E+01  8.50300E+00  2.85625E+00
  5.87737E+01  6.22812E+00  2.67366E+00
  5.90228E+01  9.01886E+00  3.20055E+00
  5.92720E+01  1.14233E+01  3.07915E+00
  5.95212E+01  1.11928E+01  3.77506E+00
  5.97704E+01  1.38986E+01  3.65211E+00
  6.00196E+01  6.31882E+00  1.96077E+00
  6.02687E+01  4.88538E+00  2.54814E+00
  6.05179E+01  8.40793E+00  2.67865E+00
  6.07671E+01  5.05882E+00  1.96681E+00
  6.10163E+01  5.26226E+00  2.47552E+00
  6.12655E+01  6.28252E+00  2.96021E+00
  6.15146E+01  1.16926E+01  3.05853E+00
  6.17638E+01  7.61387E+00  2.98672E+00
  6.20130E+01  1.20961E+01  3.17981E+00
  6.22622E+01  4.30536E+00  1.94151E+00
  6.25114E+01  3.25761E+00  1.97851E+00
  6.27605E+01  2.49125E+00  1.10774E+00
  6.30097E+01  4.51595E+00  2.33445E+00
  6.32589E+01  6.23517E+00  2.57446E+00
  6.35081E+01  6.00369E+00  2.63085E+00
  6.37573E+01  7.38986E+00  2.62257E+00
  6.40064E+01  6.72209E+00  2.43796E+00
  6.42556E+01  5.20386E+00  2.32808E+00
  6.45048E+01  3.94069E+00  1.82579E+00
  6.47540E+01  5.46278E+00  2.16041E+00
  6.50032E+01  2.56417E+00  1.45127E+00
  6.52523E+01  7.16524E-01  9.82330E-01
  6.55015E+01  3.29681E+00  2.14784E+00
  6.57507E+01  9.27333E+00  3.39825E+00
  6.59999E+01  7.61063E+00  2.14409E+00
  6.62491E+01  3.04612E+00  1.33064E+00
  6.64982E+01  1.73870E+00  1.78685E+00
  6.67474E+01  5.23116E+00  2.20728E+00
  6.69966E+01  5.72366E+00  2.15591E+00
  6.72458E+01  3.52219E+00  2.02432E+00
  6.74950E+01  7.22394E+00  2.79245E+00
  6.77442E+01  5.70094E+00  1.97856E+00
  6.79933E+01  2.31998E+00  1.58059E+00
  6.82425E+01  5.77102E+00  2.59344E+00
  6.84917E+01  5.16492E+00  1.94303E+00
  6.87409E+01  4.09902E+00  1.95759E+00
  6.89901E+01  3.98272E+00  2.40277E+00
  6.92392E+01  6.26100E+00  2.25137E+00
  6.94884E+01  3.74302E+00  2.02009E+00
  6.97376E+01  5.81506E+00  2.13804E+00
  6.99868E+01  4.91289E+00  2.47312E+00
  7.02360E+01  5.26461E+00  2.14525E+00
  7.04851E+01  3.61129E+00  1.47823E+00
  7.07343E+01  2.99182E+00  1.84148E+00
  7.09835E+01  3.18041E+00  1.67253E+00
  7.12327E+01  1.31910E+00  1.54240E+00
  7.14819E+01  2.22093E+00  1.86818E+00
  7.17310E+01  6.80330E+00  2.44578E+00
  7.19802E+01  3.44470E+00  1.74445E+00
  7.22294E+01  2.83353E+00  2.13477E+00
  7.24786E+01  4.58889E+00  1.69647E+00
  7.27278E+01  4.40965E+00  1.95627E+00
  7.29769E+01  2.60594E+00  1.51429E+00
  7.32261E+01  3.02805E+00  1.71737E+00
  7.34753E+01  3.38661E+00  1.79202E+00
  7.37245E+01  3.13701E+00  2.04656E+00
  7.39737E+01  4.30544E+00  2.41362E+00
  7.42228E+01  5.52720E+00  1.76309E+00
  7.44720E+01  2.06860E+00  1.37904E+00
  7.47212E+01  3.03564E+00  1.42688E+00
  7.49704E+01  9.66715E-01  1.04464E+00
  7.52196E+01  1.22479E+00  9.75966E-01
  7.54687E+01  2.49088E+00  1.47665E+00
  7.57179E+01  2.66846E+00  1.49454E+00
  7.59671E+01  1.19317E+00  1.01887E+00
  7.62163E+01  1.97766E+00  1.64831E+00
  7.64655E+01  1.39406E+00  1.02344E+00
  7.67147E+01  1.56022E+00  1.09202E+00
  7.69638E+01  2.18922E+00  1.44182E+00
  7.72130E+01  7.44881E-01  9.09580E-01
  7.74622E+01  1.69837E+00  1.48776E+00
  7.77114E+01  2.74251E+00  1.35483E+00
  7.79606E+01  5.68923E-01  5.44062E-01
  7.82097E+01  2.12853E+00  1.98158E+00
  7.84589E+01  3.39711E+00  1.49741E+00
  7.87081E+01  3.93420E+00  2.06252E+00
  7.89573E+01  7.46720E+00  2.93861E+00
  7.92065E+01  4.93717E+00  1.97438E+00
  7.94556E+01  2.16323E+00  2.78766E-01
  7.97048E+01  4.90222E-01  1.36471E+00
  7.99540E+01  2.34245E+00  1.05533E+00
  8.02032E+01  1.37077E+00  1.38134E+00
  8.04524E+01  1.73539E+00  1.06601E+00
  8.07015E+01  1.74536E+00  1.69263E+00
  8.09507E+01  3.47698E+00  1.70270E+00
  8.11999E+01  2.33775E+00  1.40847E+00
  8.14491E+01  2.36116E+00  1.43761E+00
  8.16983E+01  1.04457E+00  6.36624E-01
  8.19474E+01  2.43790E+00  2.04109E+00
  8.21966E+01  4.93362E+00  1.99304E+00
  8.24458E+01  1.99759E+00  1.40034E+00
  8.26950E+01  2.23815E+00  1.39585E+00
  8.29442E+01  1.97000E+00  1.39482E+00
  8.31933E+01  1.40711E+00  1.08260E+00
  8.34425E+01  3.52420E+00  2.53845E+00
  8.36917E+01  4.57416E+00  1.09401E+00
  8.39409E+01  1.67349E+00  1.72946E+00
  8.41901E+01  4.73073E+00  2.14460E+00
  8.44392E+01  4.12978E+00  1.98734E+00
  8.46884E+01  2.54279E+00  6.01328E-01
  8.49376E+01  1.17205E+00  1.43670E+00
  8.51868E+01  2.64987E+00  1.43178E+00
  8.54360E+01  1.84155E+00  1.20423E+00
  8.56852E+01  2.53233E+00  1.78078E+00
  8.59343E+01  1.49306E+00  1.04124E+00
  8.61835E+01  1.66361E+00  1.38201E+00
  8.64327E+01  9.77696E-01  1.06940E+00
  8.66819E+01  2.23777E+00  1.65020E+00
  8.69311E+01  2.08901E+00  1.72637E+00
  8.71802E+01  2.22774E+00  5.25005E-01
  8.74294E+01  1.70906E+00  1.67832E+00
  8.76786E+01  1.47822E+00  4.05073E-01
  8.79278E+01  1.63761E+00  1.50786E+00
  8.81770E+01  1.44055E+00  9.95628E-01
  8.84261E+01  4.43991E-01  9.84439E-01
  8.86753E+01  2.61123E+00  1.70062E+00
  8.89245E+01  2.79388E+00  1.40833E+00
  8.91737E+01  1.33917E+00  1.39457E+00
  8.94229E+01  3.04630E+00  1.68962E+00
  8.96720E+01  1.73422E+00  1.17886E+00
  8.99212E+01  2.54610E+00  1.49668E+00
  9.01704E+01  1.44071E+00  1.03321E+00
  9.04196E+01  1.06332E+00  1.35934E+00
  9.06688E+01  1.06107E+00  2.49791E-01
  9.09179E+01  2.88871E+00  1.71798E+00
  9.11671E+01  2.24424E+00  1.69565E+00
  9.14163E+01  1.66914E+00  1.34405E+00
  9.16655E+01  5.35848E+00  2.60990E+00
  9.19147E+01  3.09012E+00  3.51420E-01
  9.21638E+01  2.14705E-01  4.42272E-01
  9.24130E+01  1.90058E+00  1.47343E+00
  9.26622E+01  2.04972E+00  1.94649E+00
  9.29114E+01  2.68652E+00  1.08017E+00
  9.31606E+01  1.38651E+00  1.39899E+00
  9.34097E+01  1.64866E+00  1.01672E+00
  9.36589E+01  3.07991E+00  1.79880E+00
  9.39081E+01  4.32492E+00  2.00992E+00
  9.41573E+01  3.53341E+00  1.97677E+00
  9.44065E+01  1.89391E+00  1.41773E+00
  9.46557E+01  2.85603E+00  1.42260E+00
  9.49048E+01  1.00872E+00  7.49397E-01
  9.51540E+01  3.69859E+00  2.06557E+00
  9.54032E+01  2.96994E+00  1.71597E+00
  9.56524E+01  1.60469E+00  9.80135E-01
  9.59016E+01  1.65241E+00  1.66342E+00
  9.61507E+01  2.52254E+00  1.16414E+00
  9.63999E+01  1.14467E+00  1.05481E+00
  9.66491E+01  2.32834E+00  1.96832E+00
  9.68983E+01  1.58506E+00  5.01697E-01
  9.71475E+01  1.24757E+00  1.22359E+00
  9.73966E+01  5.92329E-01  1.13455E+00
  9.76458E+01  3.15987E+00  2.12160E+00
  9.78950E+01  2.65687E+00  1.57281E+00
  9.81442E+01  3.57096E-01  1.75125E+00
  9.83934E+01  3.23751E+00  2.37606E+00
  9.86425E+01  1.99590E+00  6.51010E-01
  9.88917E+01  4.23149E-02  0.00000E+00
  9.91409E+01  1.88226E+00  2.28996E+00
  9.93901E+01  3.67860E+00  3.42822E+00
  9.96393E+01  1.23546E+00  2.30497E-06
  9.98884E+01  0.00000E+00  0.00000E+00
