Repository: r-a-morrison/fe_alloy_sound_velocities

# Fe Alloy Sound Velocities
by Rachel Morrison

This is a repository of my graduate research on iron-nickel sound velocities at extreme pressures. This research contributes to our understanding of the thermodynamics of the inner core of the Earth. 

Morrison, R. A., et al., High pressure thermoelasticity and sound velocities of Fe-Ni-Si alloys (2019), *Physics of the Earth and Planetary Interiors*, Volume 294, [https://doi.org/10.1016/j.pepi.2019.05.011](https://doi.org/10.1016/j.pepi.2019.05.011).

Extensive supplementary information is also available at the above link.

Note: A word of caution. Binary files (.pdf, .ai, etc.) are included for completeness. Normally these should be left out of version control so git doesn't mess these up in merge conflicts. Use at your own risk.

## Abstract
The Earth's iron-dominant core is known to contain nickel from cosmochemical analysis and some amount of light elements from geophysical constraints on density and seismic wave velocities. Although there have been several studies to constrain thermoelastic properties of iron-alloys, there has been no systematic study on the effects of nickel and light elements on properties of iron using the same experimental methods and data analysis approach.

We conducted nuclear resonant inelastic X-ray scattering and X-ray diffraction experiments on body-centered cubic and hexagonal close-packed (hcp) Fe0.91Ni0.09 and Fe0.8Ni0.1Si0.1 up to 104 GPa and 86 GPa, respectively, and compare to similar measurements conducted on hcp-Fe up to 171 GPa. Specifically, we determine the Debye sound velocity from the low-energy transfer region of the (partial) phonon density of states (DOS) using the equation of state determined for each material and a new approach which utilizes information criteria and probability distributions. Nickel decreases the shear velocity of iron, while 10 at% Si has little to no effect on the shear velocity of Fe0.91Ni0.09. We observe that the shape of the phonon DOS of these alloys remains similar with increasing pressure.

In the measured compression range, we therefore apply a generalized scaling law to describe the volume dependence of the phonon DOS and find that the vibrational Grüneisen parameters of hcp-Fe0.91Ni0.09 are nearly indistinguishable from those hcp-Fe and those for Fe0.8Ni0.1Si0.1 trend lower. From the vibrational free energy, we constrain the harmonic vibrational component of thermal pressure, which shows a significant positive deviation from theoretical calculations of hcp-Fe at pressures and temperatures of Earth's core. Collectively, our results demonstrate that the effects of nickel should be considered when modeling iron-rich planetary cores.

File: 061_phox_FeNi_auto/Results/phox_valsFromData.csv
Date,Folder,Index,fLM,dfLM,KE,dKE,MFC,dMFC
Aug 2011,2011Aug_Ambient,FeNi_Ambient,0.7764,0.002,14.1169,0.0722,164.1038,3.0016
Apr 2012,2012Apr_DAC11_P1,FeNi_DAC11_P1,0.7839,0.0034,14.1282,0.1437,170.0221,7.7025
Apr 2012,2012Apr_DAC11_P2,FeNi_DAC11_P2,0.8021,0.0032,14.3018,0.1502,196.1492,8.7208
Apr 2012,2012Apr_DAC11_P3,FeNi_DAC11_P3,0.8245,0.0025,14.3605,0.1421,201.5061,7.9857
Apr 2012,2012Apr_DAC11_P4,FeNi_DAC11_P4,0.8341,0.0024,14.4654,0.1515,224.1022,8.7965
Apr 2012,2012Apr_DAC11_P5,FeNi_DAC11_P5,0.8544,0.0019,14.6786,0.1461,250.2487,8.9884
Apr 2012,2012Apr_DAC11_P6,FeNi_DAC11_P6,0.8658,0.0021,14.862,0.1679,288.0486,9.9691
Apr 2012,2012Apr_DAC11_P7,FeNi_DAC11_P7,0.875,0.0019,14.96,0.1695,307.8331,10.5
Apr 2012,2012Apr_DAC11_P8,FeNi_DAC11_P8,0.8793,0.0018,15.0692,0.1699,306.7394,10.2342
Apr 2012,2012Apr_DAC11_P9,FeNi_DAC11_P9,0.883,0.002,15.2108,0.1772,332.8683,10.3135
Jun 2012,2012Jun_DAC11_P10,FeNi_DAC11_P10,0.8892,0.0011,15.2834,0.1101,336.1871,6.7995
Jun 2012,2012Jun_DAC11_P11,FeNi_DAC11_P11,0.8942,0.0015,15.3947,0.1787,365.5587,12.0436
Jun 2012,2012Jun_DAC11_P12,FeNi_DAC11_P12,0.8961,0.0013,15.372,0.1253,354.5306,6.6902
Jun 2012,2012Jun_DAC11_P13,FeNi_DAC11_P13,0.8981,0.0013,15.5237,0.1368,380.5649,8.09
Oct 2012,2012Oct_DAC11_P14,FeNi_DAC11_P14,0.8987,0.0015,15.459,0.1584,379.6079,9.1445
Feb 2013,2013Feb_DAC14_P1,FeNi_DAC14_P1,0.7732,0.0034,14.0767,0.1632,147.1608,10.5881
Feb 2013,2013Feb_DAC14_P2,FeNi_DAC14_P2,0.7869,0.0034,14.1518,0.1568,174.609,9.4511
Mar 2015,2015Mar_Ambient,FeNi_Ambient,0.7743,0.0027,14.0897,0.0968,161.0427,4.5888

File: 061_phox_FeNi_auto/Results/phox_valsFromPDOS.csv
Date,Folder,Index,fLM,dfLM,KE,dKE,MFC,dMFC,fLM T=0,dfLM T=0,KE T=0,dKE T=0,Cvib,dCvib,Svib,dSvib,Resilience,dResilience,TLM,dTLM,IF,dIF,highTIF,dhighTIF,Fvib,dFvib
Aug 2011,2011Aug_Ambient,FeNi_Ambient,0.7768,0.0009,14.1078,0.054,163.4206,1.7801,0.92,0.0002,6.609,0.0352,2.7369,0.0093,3.2138,0.0101,91.7485,0.4133,1245.7,5.61,1.3714,0.0626,1.399,0.0152,1.5966,0.2518
Apr 2012,2012Apr_DAC11_P1,FeNi_DAC11_P1,0.7842,0.0016,14.1515,0.1176,169.8696,5.6444,0.9212,0.0004,6.7242,0.0881,2.7283,0.0172,3.1682,0.018,94.5202,0.8358,1283.3,11.35,1.4221,0.1364,1.4542,0.0483,3.1727,0.6037
Apr 2012,2012Apr_DAC11_P2,FeNi_DAC11_P2,0.8028,0.0017,14.3263,0.1267,194.9554,6.6376,0.9252,0.0004,7.1648,0.0989,2.6923,0.0172,3.0121,0.0173,104.1307,1.0332,1413.8,14.03,1.6249,0.1471,1.6689,0.0568,8.3884,0.6624
Apr 2012,2012Apr_DAC11_P3,FeNi_DAC11_P3,0.8252,0.0013,14.3581,0.1242,198.1953,6.3799,0.9289,0.0004,7.3436,0.0966,2.6823,0.017,2.9027,0.0167,120.8506,0.9845,1640.8,13.37,1.6619,0.1442,1.6967,0.0546,11.3354,0.6306
Apr 2012,2012Apr_DAC11_P4,FeNi_DAC11_P4,0.8343,0.0013,14.5424,0.1386,226.526,7.469,0.9311,0.0004,7.7055,0.1101,2.6491,0.0182,2.81,0.0175,129.6933,1.1474,1760.9,15.58,1.8757,0.1609,1.9392,0.0639,14.7375,0.7093
Apr 2012,2012Apr_DAC11_P5,FeNi_DAC11_P5,0.8548,0.0011,14.7087,0.1365,249.1474,7.8447,0.9358,0.0004,8.1878,0.1112,2.6114,0.0168,2.6233,0.0153,151.5954,1.3028,2058.2,17.69,2.0687,0.1583,2.1328,0.0672,20.5506,0.706
Apr 2012,2012Apr_DAC11_P6,FeNi_DAC11_P6,0.8658,0.0013,15.0152,0.1591,296.463,8.6121,0.9389,0.0004,8.7735,0.1282,2.5566,0.02,2.483,0.0178,166.5119,1.9016,2260.8,25.82,2.4244,0.1847,2.5379,0.0737,25.9921,0.8038
Apr 2012,2012Apr_DAC11_P7,FeNi_DAC11_P7,0.8749,0.0013,15.099,0.1647,307.4385,9.4326,0.941,0.0004,9.0118,0.1354,2.5369,0.0198,2.3955,0.017,181.3793,2.1,2462.6,28.51,2.5217,0.1912,2.6319,0.0807,28.7058,0.845
Apr 2012,2012Apr_DAC11_P8,FeNi_DAC11_P8,0.8799,0.0013,15.1312,0.1631,310.0698,8.9941,0.9423,0.0004,9.1464,0.1337,2.5257,0.0195,2.3383,0.0164,188.7783,2.2852,2563.1,31.03,2.5591,0.1893,2.6544,0.077,30.5209,0.829
Apr 2012,2012Apr_DAC11_P9,FeNi_DAC11_P9,0.8837,0.0014,15.293,0.1715,335.6794,8.9299,0.9437,0.0004,9.4395,0.1372,2.4981,0.0218,2.2743,0.0183,196.5293,2.6631,2668.3,36.16,2.7467,0.199,2.8736,0.0764,33.0807,0.8511
Jun 2012,2012Jun_DAC11_P10,FeNi_DAC11_P10,0.8894,0.0008,15.3647,0.1051,344.0923,5.9243,0.9452,0.0003,9.6339,0.0861,2.4799,0.0127,2.2103,0.0104,212.1949,1.8123,2881.0,24.61,2.83,0.122,2.9456,0.0507,34.9225,0.5352
Jun 2012,2012Jun_DAC11_P11,FeNi_DAC11_P11,0.8943,0.0011,15.6074,0.1761,382.8735,11.2046,0.9469,0.0004,10.0504,0.1509,2.4402,0.0185,2.1288,0.0148,227.0099,2.8713,3082.2,38.98,3.1116,0.2044,3.2776,0.0959,38.2645,0.9199
Jun 2012,2012Jun_DAC11_P12,FeNi_DAC11_P12,0.8969,0.001,15.6624,0.1256,390.2443,5.5867,0.9477,0.0003,10.1782,0.098,2.4283,0.0164,2.0917,0.0132,237.9134,2.6645,3230.2,36.18,3.1755,0.1458,3.3407,0.0478,39.3091,0.5781
Jun 2012,2012Jun_DAC11_P13,FeNi_DAC11_P13,0.8987,0.001,15.6818,0.1317,392.763,6.8379,0.948,0.0003,10.2382,0.1069,2.4225,0.0159,2.071,0.0126,233.2021,2.7115,3166.2,36.81,3.1979,0.1528,3.3623,0.0585,40.5604,0.6533
Oct 2012,2012Oct_DAC11_P14,FeNi_DAC11_P14,0.8991,0.0012,15.6593,0.1605,390.2496,8.0771,0.9477,0.0004,10.175,0.1291,2.4284,0.0198,2.0905,0.0157,232.759,3.1919,3160.2,43.34,3.1718,0.1862,3.3408,0.0691,40.0252,0.7883
Feb 2013,2013Feb_DAC14_P1,FeNi_DAC14_P1,0.7744,0.0015,13.9968,0.1236,146.0714,7.4528,0.9191,0.0004,6.4088,0.1018,2.7563,0.015,3.2561,0.0154,89.9869,0.713,1221.8,9.68,1.2425,0.1434,1.2505,0.0638,0.0802,0.6856
Feb 2013,2013Feb_DAC14_P2,FeNi_DAC14_P2,0.7876,0.0018,14.1508,0.1288,169.2175,7.1522,0.9217,0.0004,6.7449,0.1027,2.7271,0.0168,3.1535,0.0172,95.7682,0.9252,1300.3,12.56,1.4213,0.1494,1.4486,0.0612,3.6277,0.6922
Mar 2015,2015Mar_Ambient,FeNi_Ambient,0.7746,0.0013,14.0995,0.0792,162.1311,2.9983,0.9199,0.0003,6.5882,0.0549,2.7387,0.0128,3.2203,0.0138,93.3752,0.6371,1267.8,8.65,1.3617,0.0919,1.3879,0.0257,1.024,0.376

File: 061_phox_FeNi_auto/Results/phox_valsFromRefData.csv
Date,Folder,Index,fLM,dfLM,KE,dKE,MFC,dMFC,IF,dIF,highTIF,dhighTIF
Aug 2011,2011Aug_Ambient,FeNi_Ambient,0.7764,0.002,14.1176,0.0722,164.5834,3.0104,1.3827,0.0838,1.4089,0.0258
Apr 2012,2012Apr_DAC11_P1,FeNi_DAC11_P1,0.784,0.0034,14.1333,0.1437,170.941,7.7442,1.401,0.1668,1.4634,0.0663
Apr 2012,2012Apr_DAC11_P2,FeNi_DAC11_P2,0.8023,0.0032,14.3158,0.1503,197.5227,8.7819,1.6127,0.1744,1.6909,0.0752
Apr 2012,2012Apr_DAC11_P3,FeNi_DAC11_P3,0.8245,0.0025,14.3807,0.1423,201.9605,8.0037,1.6881,0.1651,1.7289,0.0685
Apr 2012,2012Apr_DAC11_P4,FeNi_DAC11_P4,0.8342,0.0024,14.5258,0.1521,226.8873,8.9058,1.8564,0.1766,1.9423,0.0762
Apr 2012,2012Apr_DAC11_P5,FeNi_DAC11_P5,0.8543,0.0019,14.7465,0.1468,249.9541,8.9778,2.1126,0.1704,2.1398,0.0769
Apr 2012,2012Apr_DAC11_P6,FeNi_DAC11_P6,0.8658,0.0021,14.9758,0.1692,291.2416,10.0796,2.3787,0.1964,2.4932,0.0863
Apr 2012,2012Apr_DAC11_P7,FeNi_DAC11_P7,0.875,0.0019,15.0651,0.1706,309.9554,10.5723,2.4823,0.198,2.6534,0.0905
Apr 2012,2012Apr_DAC11_P8,FeNi_DAC11_P8,0.8795,0.0018,15.172,0.171,311.1928,10.3828,2.6063,0.1985,2.664,0.0889
Apr 2012,2012Apr_DAC11_P9,FeNi_DAC11_P9,0.8832,0.002,15.3412,0.1788,338.2623,10.4806,2.8026,0.2075,2.8957,0.0897
Jun 2012,2012Jun_DAC11_P10,FeNi_DAC11_P10,0.8893,0.0011,15.3841,0.1108,340.1769,6.8802,2.8524,0.1286,2.9121,0.0589
Jun 2012,2012Jun_DAC11_P11,FeNi_DAC11_P11,0.8947,0.0015,15.5326,0.1803,378.3925,12.4664,3.0248,0.2093,3.2393,0.1067
Jun 2012,2012Jun_DAC11_P12,FeNi_DAC11_P12,0.8975,0.0013,15.6062,0.1272,377.4382,7.1225,3.1103,0.1476,3.2311,0.061
Jun 2012,2012Jun_DAC11_P13,FeNi_DAC11_P13,0.8987,0.0013,15.6818,0.1382,393.4748,8.3645,3.198,0.1604,3.3684,0.0716
Oct 2012,2012Oct_DAC11_P14,FeNi_DAC11_P14,0.8993,0.0015,15.6275,0.1601,392.3542,9.4515,3.1349,0.1858,3.3588,0.0809
Feb 2013,2013Feb_DAC14_P1,FeNi_DAC14_P1,0.7729,0.0034,14.0617,0.163,144.413,10.3904,1.3179,0.1892,1.2363,0.0889
Feb 2013,2013Feb_DAC14_P2,FeNi_DAC14_P2,0.787,0.0034,14.1467,0.1568,175.741,9.5124,1.4166,0.1819,1.5044,0.0814
Mar 2015,2015Mar_Ambient,FeNi_Ambient,0.7746,0.0027,14.0975,0.0969,163.0818,4.6469,1.3595,0.1124,1.3961,0.0398
