Repository: r-a-morrison/fe_alloy_sound_velocities

# Fe Alloy Sound Velocities
by Rachel Morrison

This is a repository of my graduate research on iron-nickel sound velocities at extreme pressures. This research contributes to our understanding of the thermodynamics of the inner core of the Earth. 

Morrison, R. A., et al., High pressure thermoelasticity and sound velocities of Fe-Ni-Si alloys (2019), *Physics of the Earth and Planetary Interiors*, Volume 294, [https://doi.org/10.1016/j.pepi.2019.05.011](https://doi.org/10.1016/j.pepi.2019.05.011).

Extensive supplementary information is also available at the above link.

Note: A word of caution. Binary files (.pdf, .ai, etc.) are included for completeness. Normally these should be left out of version control so git doesn't mess these up in merge conflicts. Use at your own risk.

## Abstract
The Earth's iron-dominant core is known to contain nickel from cosmochemical analysis and some amount of light elements from geophysical constraints on density and seismic wave velocities. Although there have been several studies to constrain thermoelastic properties of iron-alloys, there has been no systematic study on the effects of nickel and light elements on properties of iron using the same experimental methods and data analysis approach.

We conducted nuclear resonant inelastic X-ray scattering and X-ray diffraction experiments on body-centered cubic and hexagonal close-packed (hcp) Fe0.91Ni0.09 and Fe0.8Ni0.1Si0.1 up to 104 GPa and 86 GPa, respectively, and compare to similar measurements conducted on hcp-Fe up to 171 GPa. Specifically, we determine the Debye sound velocity from the low-energy transfer region of the (partial) phonon density of states (DOS) using the equation of state determined for each material and a new approach which utilizes information criteria and probability distributions. Nickel decreases the shear velocity of iron, while 10 at% Si has little to no effect on the shear velocity of Fe0.91Ni0.09. We observe that the shape of the phonon DOS of these alloys remains similar with increasing pressure.

In the measured compression range, we therefore apply a generalized scaling law to describe the volume dependence of the phonon DOS and find that the vibrational Grüneisen parameters of hcp-Fe0.91Ni0.09 are nearly indistinguishable from those hcp-Fe and those for Fe0.8Ni0.1Si0.1 trend lower. From the vibrational free energy, we constrain the harmonic vibrational component of thermal pressure, which shows a significant positive deviation from theoretical calculations of hcp-Fe at pressures and temperatures of Earth's core. Collectively, our results demonstrate that the effects of nickel should be considered when modeling iron-rich planetary cores.

File: 071_phox_FeNiSi_auto/Results/phox_valsFromData.csv
Date,Folder,Index,fLM,dfLM,KE,dKE,MFC,dMFC
Nov 2013,2013Nov_DAC14_P1,FeNiSi_DAC14_P1,0.7866,0.003,14.2508,0.1505,181.0837,10.317
Feb 2014,2014Feb_DAC13_P1,FeNiSi_DAC13_P1,0.8412,0.0018,14.6236,0.1157,250.0761,6.6278
Feb 2014,2014Feb_DAC13_P2,FeNiSi_DAC13_P2,0.8518,0.0016,14.7598,0.1177,255.8972,6.9584
Feb 2014,2014Feb_DAC15_P1,FeNiSi_DAC15_P1,0.7779,0.0031,14.1777,0.1227,159.3493,6.7414
Mar 2015,2015Mar_Ambient,FeNiSi_Ambient,0.7677,0.0022,14.0888,0.0747,159.8784,3.1784
Mar 2015,2015Mar_DAC13_P3,FeNiSi_DAC13_P3,0.8631,0.0015,14.9223,0.1154,284.0507,6.5572
Mar 2015,2015Mar_DAC13_P4,FeNiSi_DAC13_P4,0.8704,0.0016,15.0742,0.1602,312.87,11.1447
Mar 2015,2015Mar_DAC13_P5,FeNiSi_DAC13_P5,0.8797,0.0015,15.2164,0.1847,339.6522,13.8196
Mar 2015,2015Mar_DAC13_P6,FeNiSi_DAC13_P6,0.8906,0.0018,15.4493,0.1943,384.7988,11.9311

File: 071_phox_FeNiSi_auto/Results/phox_valsFromPDOS.csv
Date,Folder,Index,fLM,dfLM,KE,dKE,MFC,dMFC,fLM T=0,dfLM T=0,KE T=0,dKE T=0,Cvib,dCvib,Svib,dSvib,Resilience,dResilience,TLM,dTLM,IF,dIF,highTIF,dhighTIF,Fvib,dFvib
Nov 2013,2013Nov_DAC14_P1,FeNiSi_DAC14_P1,0.787,0.0015,14.2296,0.1295,178.7308,8.776,0.9232,0.0003,6.978,0.1099,2.7071,0.0145,3.0716,0.0145,96.0061,0.779,1303.5,10.58,1.5128,0.1503,1.53,0.0751,6.1223,0.7424
Feb 2014,2014Feb_DAC13_P1,FeNiSi_DAC13_P1,0.8411,0.001,14.7023,0.1046,250.0924,5.3029,0.9334,0.0003,8.0642,0.0819,2.6175,0.014,2.7055,0.0132,138.2898,0.9822,1877.6,13.33,2.0612,0.1214,2.1409,0.0454,18.1863,0.529
Feb 2014,2014Feb_DAC13_P2,FeNiSi_DAC13_P2,0.8521,0.001,14.7784,0.1068,259.6708,5.6699,0.9359,0.0003,8.307,0.085,2.5987,0.0139,2.6059,0.0127,150.433,1.1289,2042.5,15.33,2.1496,0.124,2.2229,0.0485,21.2183,0.5421
Feb 2014,2014Feb_DAC15_P1,FeNiSi_DAC15_P1,0.7788,0.0015,14.0693,0.0975,155.0168,4.7845,0.9211,0.0003,6.6372,0.074,2.7379,0.014,3.1678,0.0145,93.903,0.7797,1274.9,10.59,1.3267,0.1131,1.327,0.041,2.4049,0.5131
Mar 2015,2015Mar_Ambient,FeNiSi_Ambient,0.7681,0.001,14.0885,0.0582,160.4872,1.9591,0.919,0.0002,6.5557,0.0385,2.7407,0.0099,3.2407,0.0107,89.109,0.4746,1209.9,6.44,1.349,0.0675,1.3739,0.0168,0.5882,0.27
Mar 2015,2015Mar_DAC13_P3,FeNiSi_DAC13_P3,0.8635,0.0009,14.9669,0.1061,287.1142,5.2409,0.9387,0.0003,8.7246,0.0831,2.5611,0.0142,2.4846,0.0125,164.282,1.2728,2230.5,17.28,2.3683,0.1231,2.4579,0.0449,25.5667,0.5277
Mar 2015,2015Mar_DAC13_P4,FeNiSi_DAC13_P4,0.8708,0.001,15.1494,0.1548,314.7874,10.3111,0.9407,0.0003,9.0917,0.1341,2.5272,0.0158,2.391,0.0133,173.506,1.542,2355.7,20.94,2.5801,0.1797,2.6948,0.0883,29.2243,0.8308
Mar 2015,2015Mar_DAC13_P5,FeNiSi_DAC13_P5,0.88,0.001,15.3322,0.1832,342.0303,13.3104,0.9431,0.0003,9.4738,0.1641,2.4922,0.016,2.2875,0.0129,189.7958,1.7811,2576.9,24.18,2.7923,0.2127,2.928,0.1139,32.9459,1.008
Mar 2015,2015Mar_DAC13_P6,FeNiSi_DAC13_P6,0.891,0.0013,15.6418,0.1884,389.1899,10.3691,0.9463,0.0004,10.0767,0.1558,2.4354,0.0217,2.1419,0.0172,214.8631,2.9342,2917.2,39.84,3.1515,0.2186,3.3317,0.0888,38.4086,0.957

File: 071_phox_FeNiSi_auto/Results/phox_valsFromRefData.csv
Date,Folder,Index,fLM,dfLM,KE,dKE,MFC,dMFC,IF,dIF,highTIF,dhighTIF
Nov 2013,2013Nov_DAC14_P1,FeNiSi_DAC14_P1,0.7864,0.003,14.2407,0.1504,177.6791,10.123,1.5257,0.1746,1.521,0.0867
Feb 2014,2014Feb_DAC13_P1,FeNiSi_DAC13_P1,0.8415,0.0018,14.6598,0.116,254.904,6.7558,2.012,0.1346,2.1821,0.0578
Feb 2014,2014Feb_DAC13_P2,FeNiSi_DAC13_P2,0.8519,0.0016,14.7938,0.118,257.8673,7.012,2.1674,0.1369,2.2075,0.06
Feb 2014,2014Feb_DAC15_P1,FeNiSi_DAC15_P1,0.7776,0.0031,14.1535,0.1225,155.0829,6.5609,1.4244,0.1422,1.3276,0.0562
Mar 2015,2015Mar_Ambient,FeNiSi_Ambient,0.7678,0.0022,14.095,0.0748,161.055,3.2017,1.3565,0.0868,1.3787,0.0274
Mar 2015,2015Mar_DAC13_P3,FeNiSi_DAC13_P3,0.8634,0.0015,14.9695,0.1158,287.863,6.6452,2.3714,0.1343,2.4643,0.0569
Mar 2015,2015Mar_DAC13_P4,FeNiSi_DAC13_P4,0.8708,0.0016,15.1375,0.1609,319.6652,11.3868,2.5663,0.1867,2.7365,0.0975
Mar 2015,2015Mar_DAC13_P5,FeNiSi_DAC13_P5,0.8801,0.0015,15.2919,0.1856,348.2382,14.169,2.7455,0.2154,2.9811,0.1213
Mar 2015,2015Mar_DAC13_P6,FeNiSi_DAC13_P6,0.8914,0.0018,15.572,0.1959,401.7795,12.4577,3.0705,0.2273,3.4395,0.1066
