Repository: r-a-morrison/fe_alloy_sound_velocities

# Fe Alloy Sound Velocities
by Rachel Morrison

This is a repository of my graduate research on iron-nickel sound velocities at extreme pressures. This research contributes to our understanding of the thermodynamics of the inner core of the Earth. 

Morrison, R. A., et al., High pressure thermoelasticity and sound velocities of Fe-Ni-Si alloys (2019), *Physics of the Earth and Planetary Interiors*, Volume 294, [https://doi.org/10.1016/j.pepi.2019.05.011](https://doi.org/10.1016/j.pepi.2019.05.011).

Extensive supplementary information is also available at the above link.

Note: A word of caution. Binary files (.pdf, .ai, etc.) are included for completeness. Normally these should be left out of version control so git doesn't mess these up in merge conflicts. Use at your own risk.

## Abstract
The Earth's iron-dominant core is known to contain nickel from cosmochemical analysis and some amount of light elements from geophysical constraints on density and seismic wave velocities. Although there have been several studies to constrain thermoelastic properties of iron-alloys, there has been no systematic study on the effects of nickel and light elements on properties of iron using the same experimental methods and data analysis approach.

We conducted nuclear resonant inelastic X-ray scattering and X-ray diffraction experiments on body-centered cubic and hexagonal close-packed (hcp) Fe0.91Ni0.09 and Fe0.8Ni0.1Si0.1 up to 104 GPa and 86 GPa, respectively, and compare to similar measurements conducted on hcp-Fe up to 171 GPa. Specifically, we determine the Debye sound velocity from the low-energy transfer region of the (partial) phonon density of states (DOS) using the equation of state determined for each material and a new approach which utilizes information criteria and probability distributions. Nickel decreases the shear velocity of iron, while 10 at% Si has little to no effect on the shear velocity of Fe0.91Ni0.09. We observe that the shape of the phonon DOS of these alloys remains similar with increasing pressure.

In the measured compression range, we therefore apply a generalized scaling law to describe the volume dependence of the phonon DOS and find that the vibrational Grüneisen parameters of hcp-Fe0.91Ni0.09 are nearly indistinguishable from those hcp-Fe and those for Fe0.8Ni0.1Si0.1 trend lower. From the vibrational free energy, we constrain the harmonic vibrational component of thermal pressure, which shows a significant positive deviation from theoretical calculations of hcp-Fe at pressures and temperatures of Earth's core. Collectively, our results demonstrate that the effects of nickel should be considered when modeling iron-rich planetary cores.

File: 080_vD_Fe_Debye/WithMurphyCroppedRes/2009Oct_106GPa/PDOS_Velocity.csv
E,DOS,dDOS,Velocity,dVelocity
0.24729,0.0019336,0.00350007,5194.862944878264,3134.470678065108
0.49458100000000005,0.00773112,0.0113275,5195.6045007896155,2537.5139520881357
0.7418710000000001,0.017563299999999997,0.0184535,5178.955270712052,1813.8331386023078
0.9891610000000001,0.0315781,0.022638400000000003,5159.503700619939,1232.9758299458597
1.23645,0.050796,0.0240337,5109.751792115706,805.9134348128216
1.48374,0.076724,0.0263551,5029.058968185343,575.8832246514029
1.7310299999999998,0.10723599999999998,0.027632499999999997,4984.804511016483,428.22258833903476
1.97832,0.14023,0.030492599999999998,4982.829036826023,361.2408798510042
2.2256099999999996,0.176145,0.0307361,4995.372433653957,290.644888441518
2.4729,0.21421700000000002,0.033930400000000006,5020.4771595953125,265.1708672954157
2.72019,0.251693,0.0376361,5069.919351426018,252.81373605766495
2.96748,0.283682,0.0452741,5162.656269292022,274.7479862245283
3.21477,0.311791,0.048361699999999994,5276.800597817931,272.93647401343054
3.4620599999999997,0.369503,0.056186599999999996,5238.926925486406,265.6544449099047
3.70935,0.474296,0.07302789999999999,5047.472854407095,259.1605156234718
3.95664,0.571148,0.0778097,4952.905877130685,225.0347791173691
4.203930000000001,0.598164,0.0771632,5078.344555806102,218.49556281892725
4.451230000000001,0.583313,0.08211439999999999,5319.997260253195,249.75790948958812
4.698519999999999,0.632397,0.108247,5368.703130849711,306.42008511982874
4.94581,0.75133,0.101122,5245.335992666315,235.44976624538307
5.1931,0.828714,0.10751300000000001,5244.549257389037,226.93011439699723
5.44039,0.8549209999999999,0.12496900000000001,5353.896414089808,260.98834395195365
5.68768,0.9104629999999999,0.13311199999999998,5400.425001845631,263.30409501786096
5.93497,1.02223,0.147567,5345.496893242055,257.34072108671063
6.182259999999999,1.20203,0.167265,5204.172439680847,241.51080757090386
6.42955,1.37493,0.18048,5108.014556305552,223.62611198887956
6.676839999999999,1.44141,0.186059,5156.362081977176,221.9917024279984
6.92413,1.44525,0.191522,5278.223220572943,233.28174789644535
7.1714199999999995,1.5271,0.21702800000000003,5304.847250590978,251.42436728901768
7.418710000000001,1.69104,0.218908,5244.767489161282,226.44500231891567
7.666,1.82402,0.249335,5227.105690777779,238.2966291425067
7.913289999999999,1.98042,0.256242,5194.505656216497,224.16418719801695
8.16058,2.1496,0.295767,5159.251948158855,236.74393213185292
8.407869999999999,2.25433,0.264845,5180.163078503653,203.00183538658848
8.65516,2.3860099999999997,0.31412199999999996,5182.244717451858,227.54352360602516
8.90245,2.6106599999999998,0.332895,5124.461020394114,217.94231074177756
9.14974,2.81431,0.317587,5089.875128618587,191.6044462785875
9.39703,2.9403900000000003,0.377934,5106.037892419496,218.89074370012028
9.64432,3.12343,0.369963,5091.695447525738,201.1714090020343
9.89161,3.18476,0.386077,5144.908911993139,208.03610379522874
10.1389,3.1147400000000003,0.421555,5269.206633748059,237.84013686494947
10.3862,3.17042,0.458632,5323.012157224277,256.79347298950404
10.6335,3.23462,0.42249899999999996,5371.163071425198,233.98879566578887
10.8808,3.34959,0.488888,5390.990975876928,262.39875138151825
11.1281,3.5833800000000005,0.509214,5350.671987379906,253.57242778164354
11.3754,3.8207699999999996,0.492914,5314.789762932286,228.68454406516528
11.6226,4.24005,0.576625,5207.594247323536,236.19185120572163
11.8699,4.78015,0.60155,5074.299948776382,212.9852965494121
12.1172,5.01737,0.590472,5062.146909709233,198.7188772468113
12.3645,4.9886099999999995,0.611777,5140.63132719472,210.274857277171
12.6118,4.95541,0.626386,5220.556367139545,220.10006869054473
12.8591,5.0240599999999995,0.652561,5264.381814633219,228.05560619972294
13.1064,5.4278900000000005,0.6451600000000001,5196.016678830108,206.00709973135153
13.3537,5.95132,0.7640600000000001,5102.173775047235,218.4752900577851
13.601,6.19426,0.80091,5096.546845364027,219.78580774833372
13.8483,6.26515,0.815156,5138.611146330195,222.9878695271215
14.0955,6.26209,0.763562,5200.428852492323,211.5069610416964
14.3428,6.41984,0.831866,5217.628621183445,225.4917187314743
14.5901,6.71385,0.792439,5199.244461951411,204.6981329698727
14.8374,7.2125,0.963081,5133.755700885038,228.62615201072342
15.0847,7.673710000000001,0.9511850000000001,5084.49620687236,210.2126954933864
15.332,7.900189999999999,0.943641,5090.322504438886,202.80886022501315
15.5793,8.06785,0.960418,5109.0241872959205,202.86857710888177
15.8266,8.0488,0.9315190000000001,5167.018014373516,199.4766366645176
16.0739,8.262080000000001,0.993708,5175.388776936405,207.62550600656047
16.3212,8.52169,0.9879899999999999,5174.694923256709,200.125277554175
16.5684,8.7771,1.0845200000000002,5175.615069238123,213.3052865803731
16.8157,9.40473,1.15297,5108.026324275449,208.87298816087673
17.063,9.88936,1.11675,5072.314053798821,191.07379635469016
17.3103,10.3816,1.27036,5038.952170428959,205.66541810386278
17.5576,10.8708,1.27709,5009.351831580779,196.30158149853378
17.8049,11.2655,1.22912,4996.525852213094,181.86224919916873
18.0522,11.7184,1.34273,4976.8657024051745,190.22784348026423
18.2995,12.1427,1.38419,4963.023491251894,188.7243191452255
18.5468,12.4632,1.34804,4964.338742130273,179.13126233795256
18.7941,13.1187,1.4663700000000002,4923.523617884482,183.58736445983286
19.0414,14.3192,1.5517299999999998,4823.75160491323,174.388461425461
19.2886,15.3111,1.60188,4757.990937747731,166.07664878976132
19.5359,15.2621,1.53391,4803.702697850478,161.08497911490622
19.7832,14.7922,1.65733,4894.917477937649,182.95067511916503
20.0305,15.6319,1.59674,4845.618376637662,165.1398086207091
20.2778,17.392,1.79148,4714.720858518764,162.02867792394258
20.5251,18.4807,1.8464099999999999,4657.747974618382,155.26872788924226
20.7724,18.1166,1.7292299999999998,4726.331249529287,150.5353811171535
21.0197,17.9669,1.8544900000000002,4776.963199246573,164.50348235858405
21.267,18.9801,1.96648,4727.11961891716,163.40168486403388
21.5143,19.8995,2.0893599999999997,4689.1705516913935,164.25772441194223
21.7615,20.3456,1.99134,4690.231955703885,153.17402493232584
22.0088,21.3285,2.08407,4651.961106209647,151.67199790981778
22.2561,21.992,2.11536,4639.128517788578,148.89746842066148
22.5034,22.0767,2.2973,4667.446100705097,162.04229520001437
22.7507,21.9509,2.1238599999999996,4710.543321848018,152.07947997082826
22.998,22.8925,2.3559099999999997,4678.65378435333,160.64254266045594
23.2453,23.9029,2.3029,4644.780291250138,149.3205374431818
23.4926,23.6058,2.29815,4697.207567915193,152.58785531571857
23.7399,24.0927,2.3685099999999997,4698.032708584839,154.10539372907428
23.9872,26.2727,2.65497,4595.96527569713,154.96031674278666
24.2344,28.4798,2.67085,4504.720048833144,140.972767528864
24.4817,29.4398,2.6724099999999997,4485.470791403322,135.88237524007872
24.729,29.8058,2.6652099999999996,4497.067216913221,134.20305605481124
24.9763,31.8454,2.89893,4428.212317337833,134.52514534364227
25.2236,34.9371,2.94735,4321.830197671641,121.69689923960104
25.4709,37.749,2.99192,4239.223496385819,112.16977808840012
25.7182,40.5813,3.5039800000000003,4164.955171466129,120.02902406293039
25.9655,42.2808,3.3957900000000003,4134.680902684057,110.85805486657138
26.2128,43.2535,3.3949,4129.465045376009,108.20757383036697
26.4601,45.3554,3.5992800000000003,4090.1878772098876,108.3610617413981
26.7074,47.206,3.6628199999999995,4061.1336003081233,105.20576669321055
26.9546,47.4595,3.5495099999999997,4078.866378729234,101.86185683822367
27.2019,48.8763,3.7541,4063.7344696360483,104.21277808882427
27.4492,52.6303,3.99605,3988.7160074347285,101.11902126593098
27.6965,55.3559,3.99016,3945.6681735198763,94.97974232611601
27.9438,57.1179,4.25093,3927.879619297541,97.61220639436989
28.1911,59.4727,4.3402,3898.169625484408,94.99860648415076
28.4384,62.7791,4.50054,3850.8536528913837,92.19331576436728
28.6857,66.3715,4.51371,3801.96715527489,86.36615992491554
28.933,70.8808,4.72215,3740.9167599645566,83.25501018241077
29.1803,77.282,5.1227599999999995,3655.32211797402,80.9435018334809
29.4275,81.185,5.14939,3616.059635114912,76.636168714337
29.6748,82.2773,5.3501199999999995,3620.1268907694466,78.64573221232787
29.9221,84.1337,5.33735,3613.2387074961675,76.5896698286725
30.1694,87.2927,5.39755,3588.7544452401416,74.15405176771121
30.4167,92.6064,5.57578,3537.960657739691,71.19502246112116
30.664,98.8104,5.681430000000001,3481.0499514832663,66.91265447927154
30.9113,103.06299999999999,5.9762699999999995,3450.9276715469996,66.8936890691718
31.1586,104.34,6.09365,3455.0973098185036,67.45144383406036
31.4059,103.678,5.95496,3480.731810386831,66.83569836510267
31.6532,102.961,5.850569999999999,3507.0834571561654,66.62614111639837
31.9004,100.662,5.80486,3551.955403778208,68.47457452600761
32.1477,99.0177,5.73873,3589.9433610737433,69.55265244377959
32.395,100.07700000000001,6.00381,3595.5541499320443,72.09395583275435
32.6423,102.743,6.0597900000000005,3582.297835140101,70.62321264224825
32.8896,105.16799999999999,6.21528,3572.479892135615,70.57039084688144
33.1369,104.28200000000001,6.13012,3600.5048842798233,70.74756245877357
33.3842,103.97200000000001,6.24991,3621.9889402049885,72.7679669842936
33.6315,105.96799999999999,6.5336300000000005,3616.8557045634316,74.52287800376752
33.8788,102.573,6.14458,3674.229364103393,73.56464683317459
34.1261,95.4501,5.91897,3781.7334388233553,78.36583994357923
34.3733,90.8381,6.16167,3863.225644303028,87.53230647163234
34.6206,88.3433,5.88551,3917.9340778267992,87.19443683839366
34.8679,88.1393,6.0113900000000005,3939.604266073906,89.75030672612122
35.1152,89.2557,6.1266300000000005,3941.637801532301,90.37098671749938
35.3625,88.6846,6.078880000000001,3968.604678445142,90.86200370737538
35.6098,87.7479,5.8487599999999995,4001.2226262807458,89.09226831131409
35.8571,86.9646,6.14419,4031.7588126454757,95.13352366331961
36.1044,85.0155,6.02851,4080.9942902844386,96.64706347595502
36.3517,82.0482,5.79735,4148.445618604431,97.89547592815805
36.599,79.3794,5.73182,4213.427050155285,101.60180939585689
36.8463,75.3274,5.71437,4306.953671383952,109.09165271841573
37.0935,70.9837,5.40451,4412.69863442964,112.17669245407377
37.3408,70.4552,5.6397,4443.344624605455,118.7366880020798
37.5881,74.1669,6.1658,4387.213912375676,121.74539555551894
37.8354,75.0277,5.877680000000001,4389.5191257317165,114.80530479821546
38.0827,71.3875,5.58066,4482.321808787471,116.98495805785596
38.33,69.2796,5.91746,4546.906522732022,129.62791954337555
38.5773,69.0454,5.86615,4571.600159154413,129.6418893066993
38.8246,69.3746,5.64153,4583.843336545632,124.43366488746418
39.0719,70.9582,5.9414,4568.78541391742,127.69173799700621
39.3192,71.2014,5.95949,4582.813754185165,128.035104703016
39.5664,70.7667,5.65307,4611.405505159767,122.9768560983034
39.8137,71.8869,6.16435,4606.421890771165,131.84064578214273
40.061,74.3189,6.1323300000000005,4574.462128884954,125.9968937352797
40.3083,73.5362,6.21783,4609.507547390261,130.09375981558676
40.5556,69.0773,5.67397,4725.858414673242,129.57808360509688
40.8029,68.9205,5.9104,4748.646246166262,135.92090824432375
41.0502,76.2863,6.91712,4609.140405555353,139.47189629641537
41.2975,82.4439,6.6425600000000005,4509.429505995426,121.28918689920552
41.5448,80.8995,6.4791099999999995,4556.042564497738,121.81158390058161
41.7921,76.9252,6.3608199999999995,4651.5588708968535,128.39081639893564
42.0393,76.4633,6.526009999999999,4679.26787879424,133.29874391925236
42.2866,79.5512,6.5881300000000005,4636.01540341889,128.1590784542794
42.5339,78.3758,6.44471,4677.223019104724,128.38293441265947
42.7812,72.0851,6.067740000000001,4828.1276442403505,135.65311393519514
43.0285,67.8887,6.11755,4944.5895170952845,148.69783634096663
43.2758,70.437,6.51694,4902.922819195948,151.37906409601482
43.5231,76.6012,7.000319999999999,4785.859667006488,145.95614295688014
43.7704,80.9808,6.82521,4715.75889872255,132.66416122945685
44.0177,82.1203,7.069539999999999,4711.508640632046,135.37680356378183
44.265,79.0987,6.67735,4788.606315599104,134.93049062560678
44.5123,72.8844,6.45906,4939.319273163408,146.087709128802
44.7595,68.273,5.96537,5066.784410359232,147.7569621965222
45.0068,68.7758,6.48575,5073.007179902604,159.639233385993
45.2541,73.1962,6.875260000000001,4986.94272040548,156.31056155296588
45.5014,76.4604,7.15035,4932.831203147771,153.93753553568166
45.7487,75.7371,6.78315,4966.398354672191,148.4448078332636
45.996,72.4319,6.432,5058.969035648072,149.92976694208917
46.2433,69.1866,6.6867399999999995,5155.258966530508,166.25319020434415
46.4906,69.3083,6.75065,5170.59222499027,168.0431426305287
46.7379,69.8139,6.703139999999999,5176.3555639320675,165.84159780294328
46.9852,69.6233,6.9917,5199.334859341126,174.20876118484443
47.2324,71.1591,6.95852,5179.746001861216,169.00967496535594
47.4797,73.4802,6.927110000000001,5142.494127925815,161.77278842469798
47.727,74.0653,7.0254,5146.710805222299,162.90341437548005
47.9743,73.1079,7.098139999999999,5186.920579333441,168.04005783822882
48.2216,69.7001,6.61291,5288.208225134766,167.42167745328413
48.4689,66.3835,6.249680000000001,5393.209991787,169.43227614606096
48.7162,66.7069,7.20135,5402.780045649895,194.58017124498616
48.9635,65.4785,6.569210000000001,5454.739301713664,182.59262674816512
49.2108,61.4437,6.25164,5590.359886419836,189.77528982019243
49.4581,59.7566,6.58292,5661.370740596059,208.05501207333296
49.7053,58.2123,6.87184,5730.011367118727,225.62806119014607
49.9526,55.2901,5.97347,5848.550043707546,210.79732725059696
50.1999,55.2055,6.525919999999999,5870.832940583166,231.4928797789142
50.4472,55.9034,6.42028,5865.48471076298,224.7066807358465
50.6945,55.679,6.23586,5892.533007852126,220.1504801535792
50.9418,55.2954,6.57978,5925.319775719773,235.18453238908458
51.1891,53.8716,6.10176,5996.396030999692,226.56394998134053
51.4364,54.1603,6.54001,6004.985454675739,241.86629444119345
51.6837,55.7476,6.661,5966.490357658947,237.79590246764232
51.931,55.87,6.62294,5981.133602506757,236.50073877978573
52.1782,58.1999,7.0131,5918.939753321389,237.9024736718599
52.4255,62.7734,7.0410699999999995,5789.776159802767,216.63890769038008
52.6728,67.03,7.787610000000001,5682.3302048779215,220.21683745560387
52.9201,68.8356,7.50403,5649.820805518818,205.46948182890344
53.1674,67.2306,6.84923,5712.153766515484,194.1587245450924
53.4147,67.2751,7.3909199999999995,5728.589226873545,209.95083808237595
53.662,70.7324,7.85325,5651.065946435851,209.30516106568706
53.9093,75.6242,7.906160000000001,5543.458502853347,193.35149936346008
54.1566,82.2504,8.10206,5406.881582490525,177.71112724326528
54.4039,89.7377,8.83057,5268.095605091631,172.97313636926094
54.6512,95.3573,8.82058,5178.139623360247,159.83985082163392
54.8984,99.9236,9.37701,5113.391411293021,160.12516125771415
55.1457,99.7392,8.92131,5131.894810688379,153.19428135004884
55.393,98.0958,8.82986,5175.810772023949,155.4809897424301
55.6403,103.751,9.46063,5095.116849552227,155.04730414932396
55.8876,108.43700000000001,9.26684,5035.505548930235,143.6313438153411
56.1349,108.11,9.576,5055.435998910242,149.44770876495303
56.3822,106.059,8.879,5102.747822895813,142.59249274851788
56.6295,107.99,9.89451,5086.97075927808,155.5419339918084
56.8768,111.95,9.65348,5040.891390380447,145.0804563732934
57.1241,110.787,9.36347,5073.121339693404,143.11595627190545
57.3713,106.36200000000001,9.53197,5157.345569683307,154.249036319451
57.6186,102.031,9.36859,5244.326116581773,160.69677128299995
57.8659,100.05799999999999,9.03122,5293.665220892548,159.45706083634556
58.1132,98.2314,9.39737,5341.43997910622,170.5103094252852
58.3605,95.665,8.80475,5404.0610624402625,165.98056658779504
58.6078,90.5976,8.80386,5518.5288680437825,178.93774402751004
58.8551,85.2621,8.90865,5647.15008025735,196.8555114679145
59.1024,80.2706,8.05857,5777.986352527138,193.54067432530107
59.3497,74.4321,7.3773,5941.793187711414,196.49872782465323
59.597,66.8819,8.00708,6174.550334573497,246.57095514232572
59.8442,59.0179,7.114789999999999,6455.235090575841,259.5717286713079
60.0915,52.0402,6.88553,6750.267465815336,297.87733616393564
60.3388,45.0492,6.44401,7102.21837728806,338.80254182506906
60.5861,38.0459,5.5403199999999995,7534.214510972721,365.88221606393944
60.8334,32.3121,5.98426,7977.465514787113,492.61896777904315
61.0807,28.6325,5.34416,8328.01535892523,518.2755734925098
61.328,24.321,5.5273,8817.334746508906,668.0805514535107
61.5753,19.3649,4.97012,9538.74432758822,816.1785873287662
61.8226,15.0392,3.72404,10405.154561545252,858.9843214827852
62.0699,14.9574,4.74112,10451.868363818474,1104.432641765011
62.3172,17.0534,4.37219,10031.369592040011,857.4144292185332
62.5644,15.1779,4.30324,10456.176299037057,988.2974294545526
62.8117,11.7872,3.90616,11405.528600543981,1260.0033695090792
63.059,9.52675,3.99511,12276.514098381787,1716.1751937359898
63.3063,8.89604,4.32585,12592.858271634674,2041.2468014408748
63.5536,8.37909,4.12344,12880.115455058749,2112.898498012669
63.8009,6.53715,3.33945,14027.501490254517,2388.7000939410354
64.0482,4.63393,3.72925,15772.967185791733,4231.269102833554
64.2955,4.61805,3.81561,15831.647516942661,4360.299741848914
64.5428,4.17134,3.0352,16419.702153311468,3982.5722293537965
64.7901,2.47131,3.6062800000000004,19599.96495743095,9533.848041946385
65.0373,1.46194,3.29639,23407.610891472068,17593.234778160277
65.2846,1.4220899999999999,3.82304,23684.092090206428,21223.540083644995
65.5319,2.0211099999999997,3.7556199999999995,21118.53526377396,13080.834313517149
65.7792,2.54835,3.71337,19597.378021376502,9518.923542487295
66.0265,2.22874,3.26364,20543.96746479612,10027.850681115733
66.2738,1.56942,3.57254,23149.420539366485,17565.38188320121
66.5211,1.0203799999999998,3.3553800000000003,26788.243572814743,29363.183961564915
66.7684,1.2482799999999998,3.63544,25109.337002909444,24375.832343385086
67.0157,1.2488299999999999,2.84642,25167.60377745764,19121.285214474687
67.263,1.16639,3.48769,25810.405635810366,25725.75519633748
67.5102,0.594492,3.49727,32390.888544091096,63516.25386215989
67.7575,1.4403,3.2743599999999997,24175.70786956436,18320.28481496991
68.0048,4.0715699999999995,3.7164599999999997,17139.481520104528,5214.936369338935
68.2521,4.72875,2.9304200000000002,16345.084284837903,3376.4501354114896
68.4994,4.01467,3.13305,17303.46840429133,4501.282452510037
68.7467,4.12781,3.64103,17185.14791504317,5052.914688782944
68.994,3.8448800000000003,2.11152,17638.915910623982,3229.0661590832606
69.2413,3.43721,2.85965,18354.11253160572,5090.084672031535
69.4886,4.06568,3.44219,17396.287659374924,4909.562790995089
69.7359,4.83073,3.65765,16463.6183078188,4155.284145882896
69.9832,4.1829,3.4993199999999995,17313.916049634565,4828.210754330459
70.2304,1.47747,3.6489800000000003,24550.997444661018,20211.632140916965
70.4777,-0.20216900000000002,3.96697,-47755.29853871099,312352.27523058315
70.725,-0.143701,4.0002699999999995,-53635.703031693796,497693.81432985765
70.9723,-0.31990999999999997,3.7995699999999997,-41172.62765194378,163002.3981241821
71.2196,-0.9208790000000001,3.08892,-29010.64828800091,32436.997182068757
71.4669,0.361158,3.1548,39724.90066837515,115668.79545016352
71.7142,-0.108556,2.8702900000000002,-59439.81259331198,523875.5482392087
71.9615,2.2732099999999997,4.36285,21614.518029279174,13827.897860701476
72.2088,5.41972,4.38704,16216.59754279364,4375.620271343651
72.4561,4.9538400000000005,3.6486099999999997,16747.93427095121,4111.811425431548
72.7033,2.62847,3.17291,20734.50529476484,8343.14956020519
72.9506,1.6127200000000002,3.9035800000000003,24456.34346968908,19732.181350077324
73.1979,2.22051,3.77317,22032.990144153362,12479.789977349714
73.4452,1.7315900000000002,3.7424199999999996,23991.230633327523,17283.81562171556
73.6925,-0.210723,2.31478,-48521.79032115786,177669.7034871189
73.9398,-1.71334,3.26483,-24184.081617848544,15361.24860861032
74.1871,-1.15057,3.3360199999999995,-27678.327983522468,26750.671908539156
74.4344,-0.204083,3.3069599999999997,-49371.02248170346,266669.2840787083
74.6817,1.13838,3.67806,27900.09281840262,30048.053747216192
74.929,0.8778309999999999,3.1907,30492.16468829461,36943.86920765412
75.1762,-0.337454,3.4454300000000004,-42028.18703096273,143036.96686532578
75.4235,-0.602772,2.91591,-34714.58954759986,55977.307372710115
75.6708,-0.5891930000000001,3.55249,-35055.67180507236,70455.1007879198
75.9181,-1.63157,2.75136,-25018.057525847602,14062.92025302907
76.1654,-2.31469,2.9963,-22313.42015973886,9628.083521610857
76.4127,-1.20133,3.6811599999999998,-27825.834198879264,28421.680724951737
76.66,0.0727937,3.09785,70996.98105931799,1007129.2751377454
76.9073,1.63773,4.13951,25203.230531091147,21234.51005107354
77.1546,1.13079,3.26158,28576.28925102235,27474.586094829265
77.4019,-0.9078930000000001,2.49241,-30811.63860925731,28195.442465726464
77.6491,-0.131694,3.9457800000000005,-58766.19314465029,586912.2665154822
77.8964,0.6757529999999999,3.78115,34143.46039298329,63682.82743601423
78.1437,1.7688599999999999,3.8507599999999997,24826.953468344134,18015.903660751454
78.391,2.22018,3.73348,23064.28581591531,12928.432788746895
78.6383,1.33192,3.35565,27404.505363528828,23014.41234248888
78.8856,0.499792,3.741,38073.89654911184,94995.83261869077
79.1329,-0.15366400000000002,3.56722,-56529.170578599,437430.56600352394
79.3802,0.0597721,3.69562,77600.98335126694,1599317.7799046466
79.6275,-0.657853,3.0828900000000004,-34958.895599621166,54609.19943253257
79.8748,-2.27563,2.8086,-23163.165446826002,9529.44586773836
80.1221,-3.08889,2.68475,-20963.28498627706,6073.583979643064
80.3693,-0.9283540000000001,4.10187,-31360.346776169867,46187.887102677065
80.6166,1.03567,3.9591300000000005,30299.429871559576,38609.29350719552
80.8639,0.760687,3.4459199999999996,33650.61926826965,50812.57533877737
81.1112,-0.672945,2.99458,-35125.239791938395,52102.02510194451
81.3585,-1.75447,3.3576099999999998,-25572.817344576117,16313.335562725413
81.6058,-1.35319,3.43906,-27941.71303440546,23670.825045169313
81.8531,-1.1241299999999999,3.1194,-29783.553474765355,27549.284977622407
82.1004,0.260887,3.67675,48562.90290809813,228136.65424031054
82.3477,2.5949,4.2919599999999996,22626.604063693816,12474.831684021714
82.595,1.9940799999999999,3.98829,24752.18729970027,16502.035906767
82.8422,-0.167848,2.93105,-56591.902700945386,329412.5273302107
83.0895,-1.06882,4.2287099999999995,-30592.937302409606,40346.282090397224
83.3368,-0.757634,4.0427800000000005,-34379.271128743785,61149.964604301436
83.5841,-2.06412,3.46009,-24663.955980230527,13781.466288165262
83.8314,-3.6849199999999995,2.95317,-20371.37741918836,5442.09415131417
84.0787,-1.98827,3.6172400000000002,-25072.10564420835,15204.522507532716
84.326,2.22418,6.50235,24199.680185464378,23582.46906888455
84.5733,3.23957,4.80461,21390.371728216604,10574.741389687777
84.8206,1.31758,3.8932,28926.807072594736,28491.114972418574
85.0679,0.830802,5.52128,33798.95194703725,74872.84101771083
85.3151,0.691589,5.71486,35999.227435532244,99158.39898321904
85.5624,-0.25411100000000003,3.6549099999999997,-50358.49631132691,241437.5087275061
85.8097,-0.7638149999999999,4.41619,-34961.23763450347,67379.10471741526
86.057,0.576677,5.42892,38468.4949215145,120715.98959447962
86.3043,1.53403,5.84331,27816.486637148544,35318.836150374154
86.5516,-0.288059,4.79558,-48668.52539561644,270076.4023399487
86.7989,-2.9373099999999996,3.20036,-22486.308080453175,8166.754166819428
87.0462,-2.80927,5.13694,-22866.19946515406,13937.503783291366
87.2935,-0.429975,5.75162,-42828.42854807407,190966.8077550997
87.5408,1.01029,6.11362,32276.288808415604,65105.0743835277
87.7881,0.9791770000000001,6.57252,32675.981043201464,73110.23609121077
88.0353,0.660872,4.788930000000001,37321.35347663317,90148.25975285009
88.2826,1.82587,7.15895,26647.229516195974,34826.55821068236
88.5299,1.63539,6.879860000000001,27695.64433444605,38837.27215953968
88.7772,-1.5723200000000002,4.4239,-28113.349148137546,26366.727073508973
89.0245,-3.36236,3.53427,-21861.681466826365,7659.873813377872
89.2718,-1.19341,7.29466,-30934.153797861207,63027.84811003757
89.5191,0.996481,5.6871,32911.37807689564,62610.444061341565
89.7664,0.011713,5.91472,145014.6108510531,24409369.05220431
90.0137,-2.38793,6.26994,-24684.470484311976,21604.53692157117
90.261,-3.26504,7.11937,-22280.718686804226,16194.288811402976
90.5082,-0.933968,5.19516,-33877.125782818344,62813.409626093126
90.7555,1.05881,8.63827,32548.768487986734,88516.06713807835
91.0028,1.7107599999999998,7.69203,27788.51961712804,41648.20091734285
91.2501,-0.556998,4.53145,-40466.560350163185,109738.40818137009
91.4974,0.37355,7.59714,46314.2738057026,313974.9523143688
91.7447,6.93018,16.0507,17526.603232244328,13530.90187627871
91.992,10.2234,15.8611,15423.87604844513,7976.492536950108
92.2393,11.1421,21.4218,15014.593723624972,9622.377101492255
92.4866,10.2332,20.8583,15474.168642041965,10513.674498678634
92.7339,6.685639999999999,6.29063,17865.01112129046,5603.2232337608575
92.9811,2.27477,20.7653,25635.545270254075,78004.93381170963
93.2284,0.367917,0.0658082,47134.70634107422,2811.128458389409
93.4757,-4.84424,0.439593,-19996.279743577707,605.5660498160486
93.723,-8.50822,4.99201,-16602.61463551564,3247.163413025361
93.9703,-9.02811,21.3734,-16306.223793368963,12867.958846638454
94.2176,-7.17978,0.0628611,-17630.97174415093,57.57038707855864

File: 080_vD_Fe_Debye/WithMurphyCroppedRes/2009Oct_106GPa/fit_search_results.csv (part 1 of 16)
Emin,Emax,M,N,chi2,AICc,Prob,V_D,dV_D
0.0,0.75,1,3,1.8646219402366393e-05,6.000018646219402,0.0497866041997276,5266.794804080687,5.854303755159148
0.0,1.0,1,4,8.571577489310768e-05,4.000085715774893,0.13532948317656623,5252.026824723842,8.515973571720954
0.0,1.25,1,5,0.0007213323581209232,3.334054665691454,0.18880749407856992,5216.7972269779275,16.421330485174646
0.0,1.5,1,6,0.00394740338321758,3.0039474033832176,0.2226902020896996,5159.438788553367,26.552252733300133
0.0,1.75,1,7,0.007590665462528092,2.807590665462528,0.2456628202273622,5112.122508373257,26.404753968910022
0.0,2.0,1,8,0.008219103673061712,2.674885770339728,0.2625160948358025,5090.986093431121,21.182132599807076
0.0,2.25,1,9,0.007484840448110077,2.578913411876681,0.275420376704535,5083.963495596255,15.848907899897197
0.0,2.5,1,10,0.006867020769388379,2.506867020769388,0.2855227665353275,5088.483860563322,12.551533910827752
0.0,2.75,1,11,0.01022863833505647,2.454673082779501,0.29307212454816056,5103.969492054491,13.193641575902952
0.0,3.0,1,12,0.027725092325761466,2.4277250923257614,0.2970477002530024,5128.845598897805,19.676964523896434
0.0,3.25,1,13,0.07384565174432024,2.437482015380684,0.29560209351097977,5164.179183849727,29.540244726617185
0.0,3.5,1,14,0.09026800795840033,2.4236013412917337,0.2976608074917317,5185.9578984025675,30.29323128564018
0.0,3.75,1,15,0.0870894633397622,2.3947817710320702,0.30198108817172464,5178.240783325772,27.78570358464183
0.0,4.0,1,16,0.10538510043499238,2.391099386149278,0.30253760563937276,5156.674652003145,28.260545106433455
0.0,4.25,1,17,0.09879865887529049,2.3654653255419573,0.3064401956811667,5156.720015431623,25.472719926490953
0.0,4.5,1,18,0.1430732678486015,2.3930732678486013,0.30223916621306357,5179.480333991633,29.199091135177824
0.0,4.75,1,19,0.17522874563097648,2.4105228632780356,0.29961366078317053,5195.272713721668,31.363429342066826
0.0,5.0,1,20,0.18046329674560185,2.4026855189678242,0.30079005193320507,5207.014793350133,30.372142437213466
0.0,5.25,1,21,0.1835573621514605,2.394083677940934,0.3020865120252235,5217.444075810633,29.2557343740535
0.0,5.5,1,22,0.20541580856712477,2.405415808567125,0.3003797101097519,5231.101271022871,29.969912058294852
0.0,5.75,1,23,0.23442405606923716,2.4249002465454277,0.2974675536597939,5245.6820369984,31.079865760047475
0.0,6.0,1,24,0.2442566885845666,2.4260748704027484,0.297292898710628,5256.0740412926425,30.809115847125973
0.0,6.25,1,25,0.234615956946434,2.4085290004246946,0.29991250399580927,5257.816841722756,29.264419167499653
0.0,6.5,1,26,0.22884926745630169,2.3955159341229684,0.30187025683049673,5253.145150133975,27.930923910953034
0.0,6.75,1,27,0.22025004723884228,2.3802500472388424,0.3041832316006934,5252.082486291394,26.52589146056578
0.0,7.0,1,28,0.219363386101613,2.3732095399477666,0.3052559206917422,5257.894359844539,25.749676597771153
0.0,7.25,1,29,0.22025984795887008,2.3684079961070186,0.30598965094174047,5263.616539617367,25.22407720270199
0.0,7.5,1,30,0.21507227229281736,2.35792941514996,0.3075970266837659,5266.848730316093,24.27113721926465
0.0,7.75,1,31,0.20882767770879154,2.34675871219155,0.30931987105860137,5268.691133954717,23.375742254596634
0.0,8.0,1,32,0.20211470299768586,2.335448036331019,0.3110741352608976,5268.993206024183,22.43743003201301
0.0,8.25,1,33,0.19625947460809112,2.325291732672607,0.3126578346796222,5267.761268180371,21.648474974851517
0.0,8.5,1,34,0.19034869767805146,2.3153486976780515,0.3142160888097485,5267.370193149827,20.745102683104015
0.0,8.75,1,35,0.1847626161141076,2.3059747373262285,0.31569227010281237,5267.173335557097,20.018981838831007
0.0,9.0,1,36,0.18172378039245082,2.2993708392159804,0.31673639276704985,5264.487926673957,19.42816439252064
0.0,9.25,1,37,0.1830547451237519,2.297340459409466,0.3170581036261591,5259.507184117562,18.985328969318466
0.0,9.5,1,38,0.18101680917320334,2.2921279202843143,0.31788552027826406,5256.656985014182,18.514046889917807
0.0,9.75,1,39,0.18072324211670196,2.28883135022481,0.31840991828247805,5252.920589303421,18.093110730591825
0.0,10.0,1,40,0.17653181784054567,2.2817949757352824,0.31953211689048605,5251.816384035864,17.529866869397523
0.0,10.25,1,41,0.17619859191942042,2.278762694483523,0.3200169399512753,5254.685523167502,17.257714312348675
0.0,10.5,1,42,0.17985826788119771,2.2798582678811976,0.3198416869331858,5258.342687650538,17.22327302528057
0.0,10.75,1,43,0.19132060440062917,2.2888815800103854,0.3184019215519368,5263.906453391526,17.5097110211504
0.0,11.0,1,44,0.20107726669434542,2.296315361932441,0.3172206530108904,5268.554619583176,17.7514237677621
0.0,11.25,1,45,0.20562421549718587,2.2986474713111393,0.31685097195693934,5272.364420840326,17.74256356893834
0.0,11.5,1,46,0.20729132730080477,2.2982004182098956,0.31692180447794166,5275.808277487409,17.566746732164912
0.0,11.75,1,47,0.20284216649349465,2.2917310553823835,0.317948605340034,5276.1225345035355,17.156637623491513
0.0,12.0,1,48,0.20522384680752015,2.2921803685466506,0.3178771841159886,5272.415292748304,16.995472272804406
0.0,12.25,1,49,0.20954493578784475,2.2946513187665682,0.3174846972707779,5268.010469109947,16.884161331043234
0.0,12.5,1,50,0.20625922097328914,2.2895925543066227,0.3182887538769076,5266.627202455176,16.506817841606395
0.0,12.75,1,51,0.20260644694818464,2.284239100009409,0.31914186729205535,5267.523793063502,16.147889005605318
0.0,13.0,1,52,0.20082880843842624,2.2808288084384265,0.31968651492188294,5269.361253911396,15.887403897737233
0.0,13.25,1,53,0.19698854371593047,2.2754199162649504,0.3205522600189426,5269.560816612342,15.513583418128453
0.0,13.5,1,54,0.19619128806142666,2.2731143649845036,0.32092199792719284,5267.421014944265,15.293518227544329
0.0,13.75,1,55,0.19562588525677335,2.271097583369981,0.32124577593970005,5265.272532291026,15.091940972930287
0.0,14.0,1,56,0.19283682173203437,2.266910895806108,0.3219189581422971,5264.227744558156,14.81669792073926
0.0,14.25,1,57,0.1894994522453032,2.262226724972576,0.3226738034505869,5264.631448114653,14.509976191268246
0.0,14.5,1,58,0.1865497709535658,2.2579783423821373,0.32335995283334196,5265.333297078985,14.246461296844593
0.0,14.75,1,59,0.1834147124748816,2.253590151071373,0.32407021440695805,5265.688301493395,13.951691695023202
0.0,15.0,1,60,0.18115283779511904,2.2501183550364985,0.32463325579948976,5264.676459435281,13.730886265047372
0.0,15.25,1,61,0.1818113028700424,2.249607913039534,0.32471611959701624,5262.411941811378,13.601372919021632
0.0,15.5,1,62,0.18211170220380274,2.2487783688704694,0.32485083071409687,5260.227723718147,13.452206207852758
0.0,15.75,1,63,0.1811025677318918,2.246676338223695,0.3251924333983748,5258.579185614282,13.260543185454361
0.0,16.0,1,64,0.17827805081465894,2.242794179846917,0.32582427068778674,5258.312955085517,13.003777855276173
0.0,16.25,1,65,0.17549506014940316,2.2389871236414667,0.32644507701728465,5258.255490616433,12.766403847932065
0.0,16.5,1,66,0.17279934221005822,2.235299342210058,0.3270475613509183,5258.180766621079,12.527904817791685
0.0,16.75,1,67,0.17018297794222187,2.2317214394806832,0.3276331571771651,5258.135404336718,12.314083973149964
0.0,17.0,1,68,0.16928183341580286,2.2298878940218634,0.3279336600462863,5256.756974445317,12.161599437123774
0.0,17.25,1,69,0.17107085560797014,2.2307723481452837,0.327788670968778,5254.3558745102755,12.086256516700827
0.0,17.5,1,70,0.17473872446007419,2.2335622538718387,0.32733173999633924,5251.718802970676,12.097301093436046
0.0,17.75,1,71,0.1818006773515554,2.2397716918443087,0.32631704291809627,5248.317883685291,12.211320484335538
0.0,18.0,1,72,0.19150385981114468,2.2486467169540014,0.32487221503512576,5244.222528428857,12.384923620423134
0.0,18.25,1,73,0.2020337268126097,2.258371754981624,0.3232963521490677,5240.224645101185,12.586500349549905
0.0,18.5,1,74,0.21391934272581165,2.269474898281367,0.3215065220678088,5236.037455424448,12.815365422071993
0.0,18.75,1,75,0.22617342742514673,2.2809679479730915,0.3196642751790363,5231.620402325769,13.027052529907055
0.0,19.0,1,76,0.24333891509767488,2.297392969151729,0.3170497794157833,5226.721517058697,13.36882586920638
0.0,19.25,1,77,0.2843081151884505,2.337641448521784,0.3107331653666974,5219.20996627911,14.284174856326157
0.0,19.5,1,78,0.3474943641370463,2.400125943084415,0.3011752458453415,5209.672916866168,15.596363116736038
0.0,19.75,1,79,0.39436538197050697,2.446313433918559,0.29429967826653947,5201.220586492167,16.401792900469715
0.0,20.0,1,80,0.4084762893569541,2.4597583406390053,0.2923278974334266,5196.753886162502,16.530105602831334
0.0,20.25,1,81,0.43645943879197696,2.487092350184382,0.28835982823944606,5190.33973445972,16.887271077433276
0.0,20.5,1,82,0.5032365981176945,2.553236598117694,0.2789791310509651,5180.852581022747,17.918231002789295
0.0,20.75,1,83,0.594355962763341,2.643738678812724,0.2666364018711396,5169.56965764723,19.227822979532014
0.0,21.0,1,84,0.6559552139694653,2.7047357017743434,0.25862714453495816,5159.975612133558,19.936060798586553
0.0,21.25,1,85,0.6880154309220389,2.7362082020063765,0.2545891776564671,5153.408909057,20.19933495996676
0.0,21.5,1,86,0.7320595896194331,2.7796786372384803,0.24911532961107793,5145.9649415788845,20.61502575120337
0.0,21.75,1,87,0.7839613005851304,2.831020124114542,0.2428017379053759,5138.113429356569,21.114161296743788
0.0,22.0,1,88,0.8403008113907738,2.8868124392977506,0.23612210359318817,5129.496920196734,21.60723862362485
0.0,22.25,1,89,0.9077038250398428,2.9536808365340956,0.22835806571199396,5120.21781692341,22.198664851092214
0.0,22.5,1,90,0.9778966346856459,3.023351180140191,0.2205401333344463,5110.7259705882525,22.772212813211958
0.0,22.75,1,91,1.0224189809829813,3.0673628012077003,0.21573997830324587,5103.600231545079,23.060123922819148
0.0,23.0,1,93,1.093768117593243,3.137724161549287,0.20828205571558187,5090.282048000346,23.37282061784079
0.0,23.25,1,94,1.1458755219773855,3.189353782846951,0.20297410058123325,5082.34024456603,23.66741257901095
0.0,23.5,1,95,1.1760551486165163,3.2190659013046883,0.19998099325954893,5076.107441718149,23.736640675399432
0.0,23.75,1,96,1.2029687868384455,3.245521978327807,0.19735305652311486,5070.249700498064,23.77528211043083
0.0,24.0,1,97,1.257514135142085,3.29961939829998,0.19208645935931698,5062.743184567214,24.080914227076054
0.0,24.25,1,98,1.3618254188022765,3.403492085468943,0.18236482912130567,5051.998865440611,24.78250991601359
0.0,24.5,1,99,1.4772639941628474,3.518501107564909,0.17217385052375098,5040.498355732031,25.51116300665656
0.0,24.75,1,100,1.5815852858186359,3.622401612349248,0.1634577378468676,5029.520755983019,26.088961613136032
0.0,25.0,1,101,1.7144042916822222,3.7548083320862626,0.1529867188830902,5017.513298582964,26.854466500561085
0.0,25.25,1,102,1.9468313786988662,3.9868313786988665,0.13622931283782352,5000.660413848748,28.23086029272487
0.0,25.5,1,103,2.2823385829217187,4.321942543317759,0.11521316339588529,4979.379607852903,30.09570970945333
0.0,25.75,1,104,2.6181118772153886,4.657327563489899,0.09742584234140095,4959.869433073438,31.811515571106916
0.0,26.0,1,105,3.0194755491273804,5.058310500583691,0.07972634065046226,4937.34216119,33.65364534631642
0.0,26.25,1,106,3.4140628662052386,5.452524404666777,0.06546352233866964,4914.929295555676,35.24188938230646
0.0,26.5,1,107,3.820326490497593,5.85842172859283,0.05343919228494393,4892.722115921801,36.73211408232299
0.0,26.75,1,108,4.253907975245687,6.291643824302291,0.0430315413613658,4869.650991138254,38.17441929890121
0.0,27.0,1,109,4.658431439536622,6.695814617106715,0.03515785170566462,4847.078180531481,39.32373983282913
0.25,1.0,1,3,9.93124090331961e-05,6.000099312409033,0.04978459619239472,5249.9027760124545,9.575055404079647
0.25,1.25,1,4,0.0008447068841302085,4.000844706884131,0.13527813598292399,5214.554443505061,18.107457063769598
0.25,1.5,1,5,0.0045968541851816825,3.3379301875185146,0.18844198454577746,5157.3590178565455,28.90933229331749
0.25,1.75,1,6,0.008578124721807877,3.008578124721808,0.22217519040332212,5110.629300064164,28.197847574896667
0.25,2.0,1,7,0.009026858863305658,2.809026858863306,0.24548647389118766,5089.987408941695,22.258656485901753
0.25,2.25,1,8,0.008035982943288337,2.674702649609955,0.2625401320056435,5083.327490558211,16.44932304397209
0.25,2.5,1,9,0.007293660977643873,2.578722232406215,0.2754467053237748,5088.0597960675605,12.950235500822277
0.25,2.75,1,10,0.011042549998939683,2.5110425499989395,0.28492728403658407,5103.681160549277,13.720044034450456
0.25,3.0,1,11,0.030285497463069543,2.4747299419075137,0.29014775929387204,5128.643400911175,20.579673117547934
0.25,3.25,1,12,0.08044789306048528,2.4804478930604854,0.28931941860360016,5164.049384178905,30.850512121163806
0.25,3.5,1,13,0.0977245675863246,2.4613609312226883,0.29209375028856993,5185.868123719467,31.535414733909292
0.25,3.75,1,14,0.09371701035833045,2.427050343691664,0.2971479334251045,5178.155750483746,28.83619044739687
0.25,4.0,1,15,0.11281326166933806,2.420505569361646,0.29812190925239884,5156.585825059378,29.250513222716318
0.25,4.25,1,16,0.10529259338767291,2.3910068791019583,0.3025515993933009,5156.643075585378,26.305073096879028
0.25,4.5,1,17,0.15195863059028888,2.4186252972569555,0.2984023161969667,5179.423920601044,30.10097239238964
0.25,4.75,1,18,0.18549907967449178,2.435499079674492,0.29589531882171816,5195.228327676103,32.278406959724684
0.25,5.0,1,19,0.19046342579807823,2.4257575434451373,0.2973400719784,5206.980305252198,31.21018647302521
0.25,5.25,1,20,0.19320085655067698,2.4154230787728994,0.29888047359223624,5217.417418949341,30.02130624287752
0.25,5.5,1,21,0.2156769374887765,2.42620325327825,0.29727381566451727,5231.082171267633,30.71596237049173
0.25,5.75,1,22,0.24558297108807345,2.4455829710880734,0.2944071853858318,5245.669970935906,31.81745946117875
0.25,6.0,1,23,0.2553575997824215,2.445833790258612,0.2943702662178695,5256.0666495674195,31.507482269656027
0.25,6.25,1,24,0.2448153328371167,2.426633514655298,0.2972098698224763,5257.810526866209,29.89913943356757
0.25,6.5,1,25,0.23838262738950322,2.412295670867764,0.2993481997674664,5253.137680636855,28.5115555449285
0.25,6.75,1,26,0.22905791327124012,2.3957245799379066,0.3018387664902362,5252.075151156692,27.055347258452624
0.25,7.0,1,27,0.22779928395230206,2.3877992839523023,0.3030372202293363,5257.889154277554,26.244039066015215
0.25,7.25,1,28,0.2284171177038439,2.3822632715499976,0.3038771911201169,5263.613196712116,25.69057703425707
0.25,7.5,1,29,0.22275317075943196,2.3709013189075803,0.30560842313539566,5266.846434651603,24.70407375555434
0.25,7.75,1,30,0.21602848170074415,2.358885624557887,0.30744999824867714,5268.689417020345,23.778419240027393
0.25,8.0,1,31,0.20885172728279455,2.346782761765553,0.3093161515753996,5268.99164558847,22.811118863361735
0.25,8.25,1,32,0.2025902425764816,2.3359235759098147,0.3110001800217787,5267.759481963976,21.997455285618635
0.25,8.5,1,33,0.1962968986158778,2.325329156680394,0.3126519842797389,5267.368414674481,21.069091754159494
0.25,8.75,1,34,0.19036128384074122,2.3153612838407414,0.31421411142856365,5267.171587215658,20.322200962899576
0.25,9.0,1,35,0.18706825563795196,2.3082803768500733,0.3153285435110357,5264.485701842645,19.713804968691296
0.25,9.25,1,36,0.18828417381446846,2.305931232637998,0.3156991372243939,5259.504107002796,19.256473147082456
0.25,9.5,1,37,0.18604409688992227,2.3003298111756365,0.3165845585115241,5256.653492909951,18.771131016029265
0.25,9.75,1,38,0.185606313246208,2.296717424357319,0.3171568881679815,5252.9165806649935,18.33755529894055
0.25,10.0,1,39,0.18117595469016684,2.2892840627982753,0.31833785235231266,5251.812342046574,17.760480696206617
0.25,10.25,1,40,0.18071542490001585,2.2859785827947525,0.3188644170723969,5254.682077048901,17.478972671491054
0.25,10.5,1,41,0.18435401173516167,2.2869181142992643,0.31871466066761234,5258.339920563507,17.438620803043545
0.25,10.75,1,42,0.19598664595928747,2.2959866459592875,0.3172727950435822,5263.904644952356,17.723345015046984
0.25,11.0,1,43,0.2058647125089528,2.303425688118709,0.31609488418455073,5268.553570128139,17.962891609913477
0.25,11.25,1,44,0.21040615369655194,2.305644248934647,0.31574444072843066,5272.363971434235,17.949042133988225
0.25,11.5,1,45,0.2120024933344265,2.3050257491483803,0.31584209976272803,5275.808346580793,17.76655265170011
0.25,11.75,1,46,0.20734976884355344,2.2982588597526443,0.31691254391365054,5276.122646764054,17.34746195576304
0.25,12.0,1,47,0.2096852164489253,2.2985741053378144,0.3168625952101041,5272.414886672149,17.18040494066492
0.25,12.25,1,48,0.21400322590312965,2.30095974764226,0.3164848601341711,5268.0094850455325,17.063976044924654
0.25,12.5,1,49,0.2105561320276759,2.2956625150063994,0.3173242181771184,5266.626066522535,16.678958802722732
0.25,12.75,1,50,0.20674114938039503,2.2900744827137287,0.3182120669206065,5267.5228002908225,16.312862388154212
0.25,13.0,1,51,0.20484531408123527,2.28647796714246,0.31878480906209566,5269.360512386462,16.04648394205683
0.25,13.25,1,52,0.20085099957826008,2.28085099957826,0.3196829678374836,5269.560119852863,15.66588102415312
0.25,13.5,1,53,0.19996407846038472,2.2783954510094047,0.32007570741300406,5267.420083255472,15.440774838433
0.25,13.75,1,54,0.19931675099604124,2.2762398279191185,0.3204208746849946,5265.271375449226,15.234520619971386
0.25,14.0,1,55,0.19640764833853558,2.271879346451743,0.3211202314339126,5264.2264960623315,14.954091749841036
0.25,14.25,1,56,0.192944691094538,2.267018765168612,0.3219015960141154,5264.630273903085,14.642086033669553
0.25,14.5,1,57,0.18988084042389425,2.262608113151167,0.32261227733001857,5265.332222609476,14.373864167072833
0.25,14.75,1,58,0.18663235318783294,2.2580609246164047,0.32334660121530673,5265.6872906055905,14.074273805863657
0.25,15.0,1,59,0.18427596912748817,2.2544514077239795,0.3239306906365233,5264.675363887913,13.84945420382885
0.25,15.25,1,60,0.18489257083206612,2.2538580880734456,0.32402680211410834,5262.410643504895,13.71683286897295
0.25,15.5,1,61,0.18514652160920606,2.2529431317786974,0.3241750712075882,5260.226241587361,13.564496085193083
0.25,15.75,1,62,0.1840710077958736,2.2507376744625405,0.3245327455214569,5258.577579216079,13.369418394506702
0.25,16.0,1,63,0.1811530417697819,2.2467268122615853,0.32518422661433016,5258.311361206206,13.108824461095917
0.25,16.25,1,64,0.17828023880239974,2.2427963678346576,0.32582391423822676,5258.253924537228,12.867898923924546
0.25,16.5,1,65,0.1754988779085766,2.2389909414006404,0.32644445387353566,5258.179228385081,12.625949446347501
0.25,16.75,1,66,0.17280072819812653,2.2353007281981263,0.3270473347089879,5258.133891325191,12.408975561440084
0.25,17.0,1,67,0.17184619331406759,2.2333846548525287,0.3273608081849468,5256.755371938367,12.253896326044956
0.25,17.25,1,68,0.1736235033489151,2.2342295639549756,0.3272225423292132,5254.354106110881,12.17660879311443
0.25,17.5,1,69,0.1773076017793065,2.23700909431662,0.32676809569370424,5251.716850386168,12.186403055610219
0.25,17.75,1,70,0.18443442533745713,2.2432579547492217,0.32574872488753337,5248.315696058168,12.299953092984756
0.25,18.0,1,71,0.1942382639895483,2.252209278482302,0.3242940415052472,5244.220068397925,12.473522832236704
0.25,18.25,1,72,0.20487755813813524,2.2620204152809924,0.32270709053385527,5240.221927402534,12.67526530093261
0.25,18.5,1,73,0.21688832722866597,2.27322635539768,0.3209040283367304,5236.034477156245,12.904480104252178
0.25,18.75,1,74,0.22926910925213118,2.2848246648076866,0.31904844184781417,5231.6171643649905,13.116387187768492
0.25,19.0,1,75,0.2466241260762191,2.301418646624164,0.31641225117448224,5226.717992456242,13.459254364895346
0.25,19.25,1,76,0.28809474385936173,2.3421487979134157,0.31003366241687597,5219.205990230608,14.37949315329985
0.25,19.5,1,77,0.3520610581693917,2.405394391502725,0.3003829267527725,5209.668379593887,15.699052862811374
0.25,19.75,1,78,0.3994799682511912,2.4521115471985597,0.29344772236101396,5201.21559598072,16.50836478209948
0.25,20.0,1,79,0.41370534995115693,2.465653401899209,0.2914675206181247,5196.748697354932,16.636122433901978
0.25,20.25,1,80,0.4419752148579062,2.4932572661399575,0.28747233971217084,5190.334252537592,16.99419091802292
0.25,20.5,1,81,0.509516040527012,2.560148951919417,0.2780165941294794,5180.846630846021,18.030245068139575
0.25,20.75,1,82,0.6016800582732292,2.651680058273229,0.26557977061422877,5169.563163457448,19.346523807758707
0.25,21.0,1,83,0.6639386478686351,2.713321363918018,0.25751928152859105,5159.968712804883,20.05761155562068
0.25,21.25,1,84,0.6962870934752164,2.7450675812800944,0.2534639207240282,5153.4017718560835,20.320990135570913
0.25,21.5,1,85,0.7407549170504895,2.788947688134827,0.24796346950067866,5145.957528307888,20.73769015615498
0.25,21.75,1,86,0.7931625077154594,2.840781555334507,0.2416195789107007,5138.105726907872,21.23830230946944
0.25,22.0,1,87,0.8500473389691806,2.8971061624985923,0.23490993790558243,5129.488922094669,21.73278312079372
0.25,22.25,1,88,0.9181099024783919,2.9646215303853687,0.2271122784202716,5120.209504635015,22.32614506192802
0.25,22.5,1,89,0.9889787027865006,3.0349557142807533,0.21926420579693687,5110.717354279118,22.901482283217216
0.25,22.75,1,90,1.0338741244676692,3.0793286699222144,0.21445307374634623,5103.591414844975,23.189541574228844
0.25,23.0,1,92,1.1057504019895672,3.1501948464340117,0.20698738632177768,5090.272924912487,23.501076236675555
0.25,23.25,1,93,1.1582907277651635,3.2022467717212075,0.20166983764962146,5082.330932270422,23.79585587835065
0.25,23.5,1,94,1.1886587750670428,3.232137035936608,0.19867826568508368,5076.098020507461,23.864057045714375
0.25,23.75,1,95,1.21572216055134,3.2587329132395118,0.19605374334073,5070.240188375775,23.90153196901934
0.25,24.0,1,96,1.2707041667912453,3.3132573582806066,0.1907810813679086,5062.733507920369,24.20742755836927
0.25,24.25,1,97,1.3759598144215464,3.418065077579441,0.18104085792653885,5051.988923465317,24.911341031465696
0.25,24.5,1,98,1.4924374009229022,3.5341040675895687,0.17083586558776281,5040.488143676708,25.642401987617053
0.25,24.75,1,99,1.5976630505287328,3.6389001639307947,0.16211487631997187,5029.510314266229,26.22178817342635
0.25,25.0,1,100,1.7316552314915743,3.7724715580221866,0.1516415481496288,5017.502593704976,26.98979836206592
0.25,25.25,1,101,1.9662252221155496,4.00662926251959,0.13488743930502115,5000.649314986209,28.371699435278387
0.25,25.5,1,102,2.3048503941042333,4.344850394104234,0.11390104919204935,4979.3680147998,30.244361778149297
0.25,25.75,1,103,2.643683335889995,4.683287296286035,0.09616943953390668,4959.85739734161,31.967101507264754
0.25,26.0,1,104,3.048681369192982,5.087897055467492,0.07855560761339977,4937.329647711043,33.81663676167823
0.25,26.25,1,105,3.446767113876173,5.4856020653324835,0.06438973630841001,4914.916354190042,35.410918672917234
0.25,26.5,1,106,3.85657293557631,5.895034474037848,0.05246981448029115,4892.708778061219,36.906598975059104
0.25,26.75,1,107,4.293885929050404,6.331981167145642,0.04217234588328362,4869.637273331868,38.35402873260325
0.25,27.0,1,108,4.701798995930524,6.739534844987128,0.03439763652975263,4847.064148761527,39.50700475245795
0.5,1.25,1,3,0.0009642091037654803,6.000964209103765,0.0497630715805239,5210.733822762549,19.93747138337498
0.5,1.5,1,4,0.005401521316755284,4.005401521316755,0.13497026815900912,5154.016516804021,31.77564112212135
0.5,1.75,1,5,0.009677281756398011,3.3430106150897316,0.18796390908286012,5108.286833444943,30.161233559528323
0.5,2.0,1,6,0.009780327605875456,3.0097803276058754,0.22204168070644223,5088.4362668012645,23.26535624279862
0.5,2.25,1,7,0.008437885926961928,2.8084378859269616,0.24555877698148626,5082.345017103999,16.89854421814407
0.5,2.5,1,8,0.007572304614099129,2.6742389712807655,0.2626010061467527,5087.406398834692,13.218195985904572
0.5,2.75,1,9,0.011861844036463265,2.5832904154650347,0.27481827780354157,5103.23739746277,14.238200787295941
0.5,3.0,1,10,0.03328598338955803,2.533285983389558,0.2817759600539235,5128.33220960538,21.597805177579545
0.5,3.25,1,11,0.08830328884233823,2.532747733286783,0.28185180322884423,5163.849400182938,32.35047927920896
0.5,3.5,1,12,0.10649699997043081,2.5064969999704307,0.2855755961032835,5185.729637179271,32.945674762716635
0.5,3.75,1,13,0.10140622720552013,2.465042590841884,0.2915565500046885,5178.024709091938,30.0158980902203
0.5,4.0,1,14,0.1213255675361298,2.4546589008694633,0.29307420271678114,5156.44917143889,30.351331170350246
0.5,4.25,1,15,0.11265985759578832,2.4203521652880964,0.29814477668702394,5156.524738366097,27.2232657456333
0.5,4.5,1,16,0.1619953010724858,2.4477095867867713,0.2940943062875859,5179.3370373913895,31.093107793065034
0.5,4.75,1,17,0.19703117280785115,2.4636978394745177,0.2917526514588669,5195.159868828284,33.28069954382658
0.5,5.0,1,18,0.20162481106835686,2.4516248110683567,0.29351914685628144,5206.927034023864,32.12401831267128
0.5,5.25,1,19,0.2039054136907339,2.4391995313377928,0.2953483518216437,5217.376168393375,30.85262010365949
0.5,5.5,1,20,0.22701228725402073,2.449234509476243,0.2938701562110782,5231.052499687225,31.523182666992412
0.5,5.75,1,21,0.25785514659420505,2.468381462383679,0.2910702211312306,5245.651073221028,32.612878258577744
0.5,6.0,1,22,0.26751460815818223,2.4675146081581825,0.29119640620082227,5256.05491882525,32.25820732513857
0.5,6.25,1,23,0.25594101359893345,2.446417204075124,0.2942844089008236,5257.800468220425,30.579386937432176
0.5,6.5,1,24,0.24874363783064823,2.4305618196488297,0.2966266772416742,5253.125886409782,29.13205688852874
0.5,6.75,1,25,0.23859837197798303,2.412511415456244,0.29931591013199066,5252.063587333005,27.619685594436515
0.5,7.0,1,26,0.23690925854600128,2.403575925212668,0.30065616906763726,5257.880862327842,26.769756140523743
0.5,7.25,1,27,0.23720148919783648,2.397201489197837,0.3016159545340041,5263.60776442918,26.185613637818037
0.5,7.5,1,28,0.23100281128777592,2.3848489651339295,0.30348457831721315,5266.842618575486,25.16256324299157
0.5,7.75,1,29,0.22374348982949646,2.3718916379776447,0.3054571356695007,5268.686498139589,24.204063473743737
0.5,8.0,1,30,0.21605324913223908,2.3589103919893817,0.30744619089886693,5268.988980878415,23.205420773130573
0.5,8.25,1,31,0.20934290206005451,2.347273936542813,0.30924019675662767,5267.756483995356,22.365078447104406
0.5,8.5,1,32,0.20262868687317195,2.3359620202065052,0.31099420198763844,5267.365442954192,21.409845281019678
0.5,8.75,1,33,0.19630969941025678,2.3253419574747727,0.31264998318926135,5267.168671941852,20.640645036688205
0.5,9.0,1,34,0.19273637579625794,2.317736375796258,0.313841189199355,5264.482069644161,20.01336908717037
0.5,9.25,1,35,0.19382072458990796,2.315032845802029,0.3142657155988875,5259.499185676586,19.54044088875475
0.5,9.5,1,36,0.1913580163126948,2.3090050751362243,0.31521430518183746,5256.647947117105,19.040036223972805
0.5,9.75,1,37,0.19075979682189276,2.305045511107607,0.3158389789487976,5252.910255801815,18.59292609756872
0.5,10.0,1,38,0.18607020218842749,2.2971813132995385,0.3170833339118779,5251.805974351544,18.00113107711478
0.5,10.25,1,39,0.18546927698157734,2.2935773850896854,0.31765522180383726,5254.676624797591,17.709633493620412
0.5,10.5,1,40,0.1890798205633032,2.29434297845804,0.317533647708784,5258.335509545057,17.662915024789093
0.5,10.75,1,41,0.20088575282176574,2.3034498553858684,0.31609106463287084,5263.901702742585,17.94566038473228
0.5,11.0,1,42,0.21088559431398324,2.310885594313983,0.3149180612037843,5268.551790521905,18.182768681983468
0.5,11.25,1,43,0.2154157741981099,2.312976749807866,0.31458896196628117,5272.36311183638,18.16355646732605
0.5,11.5,1,44,0.21693278359690094,2.3121708788349964,0.31471574656398943,5275.808283151852,17.97396840290686
0.5,11.75,1,45,0.21206226358660293,2.3050855194005564,0.3158326609227939,5276.122653648612,17.54540210830416
0.5,12.0,1,46,0.2143448426853227,2.3052539335944133,0.3158060666910296,5272.414107138208,17.372089157895477
0.5,12.25,1,47,0.21865525606743355,2.3075441449563225,0.3154446423440119,5268.007828661549,17.25021585264862
0.5,12.5,1,48,0.21503576260690094,2.3019922843460314,0.31632151118660695,5266.624182822118,16.857126380418805
0.5,12.75,1,49,0.21104802626648403,2.2961544092452075,0.3172461827964225,5267.5211389994065,16.483500996792664
0.5,13.0,1,50,0.20902569143396255,2.292359024767296,0.31784879001603134,5269.359238025697,16.2109256931856
0.5,13.25,1,51,0.20486789106932338,2.286500544130548,0.31878121048198854,5269.55891778668,15.823215336457352
0.5,13.5,1,52,0.20388472067683389,2.283884720676834,0.3191984209432326,5267.418525980236,15.59281171752817
0.5,13.75,1,53,0.2031494263283881,2.2815807988774077,0.31956633691513053,5265.269477704802,15.38164473959153
0.5,14.0,1,54,0.2001130529505437,2.2770361298736206,0.3202933241944684,5264.224461260261,15.095787995296021
0.5,14.25,1,55,0.1965173745378267,2.271989072651034,0.3211026142659279,5264.628355700328,14.778261700119643
0.5,14.5,1,56,0.193332902327266,2.26740697640134,0.3218391191701618,5265.3304591000215,14.505123682689511
0.5,14.75,1,57,0.189964782640668,2.262692055367941,0.3225987372193085,5265.685627131898,14.200505141511307
0.5,15.0,1,58,0.18750853648804974,2.2589371079166214,0.32320497679372673,5264.673574329791,13.971494659027135
0.5,15.25,1,59,0.18807988773518325,2.2582553263316747,0.32331517317579617,5262.408546555853,13.835618389795469
0.5,15.5,1,60,0.18828395567850967,2.2572494729198893,0.3234778179065677,5260.223866579081,13.679966858433211
0.5,15.75,1,61,0.18713808792233086,2.254934698091822,0.3238524238019893,5258.575017809859,13.481327898780435
0.5,16.0,1,62,0.1841219831877958,2.2507886498544627,0.32452447403492063,5258.30882067535,13.216753049702108
0.5,16.25,1,63,0.18115495356919337,2.2467287240609966,0.3251839157709722,5258.251429291006,12.97213682283534
0.5,16.5,1,64,0.17828380731465893,2.242799936346917,0.3258233328854292,5258.17677762935,12.726604003755682
0.5,16.75,1,65,0.17549998066775105,2.238992044159814,0.32644427387877717,5258.131481111905,12.506357169964385
0.5,17.0,1,66,0.17448911454410979,2.2369891145441096,0.32677136008611746,5256.752827112085,12.348579209898533
0.5,17.25,1,67,0.1762530841800302,2.2377915457184914,0.32664028062032413,5254.351310148219,12.269260529864637
0.5,17.5,1,68,0.17995264829913094,2.2405587089051915,0.3261886596396939,5251.7137755975255,12.277738443919425
0.5,17.75,1,69,0.18714498747178365,2.246846480009097,0.3251647701644507,5248.312264343062,12.390772625675817
0.5,18.0,1,70,0.19705109397672857,2.255874623388493,0.32370026101744265,5244.21622315786,12.564272722830374
0.5,18.25,1,71,0.20780161200234024,2.2657726264950937,0.322102225524603,5240.217690671295,12.766150621735369
0.5,18.5,1,72,0.21993968853483511,2.277082545677692,0.32028589094463317,5236.029844813155,12.995689805397395
0.5,18.75,1,73,0.2324492647312409,2.288787292900255,0.31841693250429043,5231.612137919039,13.207787992004699
0.5,19.0,1,74,0.24999750911167007,2.3055530646672255,0.3157588365193557,5226.712530013289,13.551740813682043
0.5,19.25,1,75,0.29198132973595586,2.346775850283901,0.3093172204936997,5219.199840751864,14.476945044431176
0.5,19.5,1,76,0.3567463452940887,2.4108003993481426,0.2995720868688204,5209.661375975631,15.804003575779122
0.5,19.75,1,77,0.40472517291041227,2.4580585062437454,0.2925764575536001,5201.2079023998995,16.617243083226953
0.5,20.0,1,78,0.419065832819937,2.4716974117673054,0.2905880339086167,5196.740702825802,16.744398252019995
0.5,20.25,1,79,0.44762736282827337,2.4995754147763254,0.28656562616839737,5190.325812476142,17.10335134026531
0.5,20.5,1,80,0.515948315467901,2.567230366749952,0.27703395935077685,5180.8374779640635,18.144569371019735
0.5,20.75,1,81,0.6091796937063637,2.6598126050987685,0.26450204330594085,5169.55318256672,19.467634740173043
0.5,21.0,1,82,0.6721103476434981,2.722110347643498,0.25639009805240437,5159.95811497392,20.181588465175867
0.5,21.25,1,83,0.7047507511174375,2.7541334671668203,0.25231758333703974,5153.390812817737,20.445035273964717
0.5,21.5,1,84,0.7496489445844684,2.7984294323893466,0.24679068859829498,5145.946149357911,20.86272633660593
0.5,21.75,1,85,0.8025707791848246,2.850763550269162,0.24041666058252786,5138.093907967175,21.36480713862885
0.5,22.0,1,86,0.8600098130602631,2.907628860679311,0.2336772403870557,5129.476653432782,21.86067988787207
0.5,22.25,1,87,0.9287430433160093,2.975801866845421,0.2258462246007289,5120.19675791917,22.455976734557936
0.5,22.5,1,88,1.0002989284891775,3.0468105563961543,0.21796837877647815,5110.704145205729,23.033098580384788
0.5,22.75,1,89,1.0455717657901762,3.091548777284429,0.21314674887527768,5103.577901366971,23.321273789249435
0.5,23.0,1,91,1.1179787349093668,3.1629225551340863,0.20567433122005085,5090.25894621661,23.631555258119665
0.5,23.25,1,92,1.170957060262788,3.2154015047072324,0.20034773396342967,5082.316665872632,23.926491171714247
0.5,23.5,1,93,1.20151349978779,3.245469543743834,0.1973582306536477,5076.083589043999,23.9936142211094
0.5,23.75,1,94,1.2287258165368418,3.272204077406407,0.19473764458103845,5070.225619291051,24.029870333137413
0.5,24.0,1,95,1.28414935896401,3.327160111652182,0.18945948897187148,5062.718688817275,24.336003904906516
0.5,24.25,1,96,1.3903639806954775,3.432917172184839,0.17970141947391297,5051.973700654072,25.042243787886
0.5,24.5,1,97,1.5078965375224538,3.5500018006803487,0.16948329690678032,5040.47250998104,25.775720983543337
0.5,24.75,1,98,1.6140393962812754,3.655706062947942,0.16075834063213523,5029.49433129164,26.356688872897656
0.5,25.0,1,99,1.749222416520889,3.7904595299229507,0.15028380112743356,5017.486210254134,27.127214262069824
0.5,25.25,1,100,1.9859706626663642,4.026786989196976,0.13353475544687538,5000.6323315775735,28.5146812077288
0.5,25.5,1,101,2.327766293165955,4.368170333569996,0.11258067910276273,4979.350278860281,30.395250207939377
0.5,25.75,1,102,2.6697092932096864,4.709709293209687,0.09490730063046127,4959.838987022591,32.12500273114085
0.5,26.0,1,103,3.07840095159382,5.11800491198986,0.0773818937992284,4937.310509603249,33.98202508550541
0.5,26.25,1,104,3.480040127700451,5.519255813974961,0.0633153231664151,4914.89656470921,35.582401120101984
0.5,26.5,1,105,3.893442512203244,5.932277463659554,0.05150178911443375,4892.688384447968,37.083583083251916
0.5,26.75,1,106,4.334543114573099,6.373004653034637,0.041316128836727826,4869.616301524042,38.5361751672124
0.5,27.0,1,107,4.745894063659593,6.783989301754831,0.033641506870267505,4847.042699062381,39.69281947806705
0.75,1.5,1,3,0.006377244313518543,6.006377244313518,0.04962856905005702,5147.884270267946,35.518868112958366
0.75,1.75,1,4,0.010602146497919913,4.01060214649792,0.1346197591853105,5103.986700175184,32.016278045831825
0.75,2.0,1,5,0.010041444442481956,3.343374777775815,0.1879296874775034,5085.604765762239,23.768540491878152
0.75,2.25,1,6,0.008263406575191624,3.0082634065751916,0.2222101544362778,5080.563254755127,16.806952615689585
0.75,2.5,1,7,0.007374874259318361,2.8073748742593185,0.245689327595131,5086.230149278284,13.08932666329515
0.75,2.75,1,8,0.01252719258760221,2.679193859254269,0.26195123208492527,5102.447846529747,14.669067894440037
0.75,3.0,1,9,0.036813270248801364,2.6082418416773727,0.27141102197936773,5127.789474835242,22.760401712207283
0.75,3.25,1,10,0.09781606803878268,2.5978160680387825,0.2728295510218497,5163.515199097746,34.10808007696404
0.75,3.5,1,11,0.1169871874299965,2.5614316318744406,0.27783834813750236,5185.508309043164,34.58216506413454
0.75,3.75,1,12,0.11044801493470656,2.5104480149347066,0.2850119962576149,5177.811617219061,31.36659537255787
0.75,4.0,1,13,0.13117620695353718,2.494812570589901,0.28724887310848823,5156.218737287501,31.594801088451444
0.75,4.25,1,14,0.12108658689793078,2.454419920231264,0.29310922433911435,5156.325301660814,28.250431365410165
0.75,4.5,1,15,0.17343192989307585,2.4811242375853837,0.2892215953427295,5179.196334884099,32.20028833143114
0.75,4.75,1,16,0.21008590368590957,2.495800189400195,0.2871070619300579,5195.053609562117,34.39406653653449
0.75,5.0,1,17,0.21417597956157283,2.4808426462282394,0.2892623193603191,5206.84808102882,33.133788279521625
0.75,5.25,1,18,0.21586950267371544,2.4658695026737156,0.29143602914101396,5217.318562888555,31.766715477412262
0.75,5.5,1,19,0.23961110539949726,2.474905223046556,0.29012233169326324,5231.01615696975,32.40702723148407
0.75,5.75,1,20,0.271423625562003,2.4936458477842254,0.2874164919004817,5245.634600106784,33.48029034464827
0.75,6.0,1,21,0.28089019410298965,2.4914165098924634,0.28773704476050627,5256.051327309843,33.073783283550085
0.75,6.25,1,22,0.2681286540173489,2.4681286540173493,0.29110701595023686,5257.798976712197,31.315865398400135
0.75,6.5,1,23,0.26004967462116435,2.4505258650973545,0.29368047201605596,5253.119787977097,29.801752152425074
0.75,6.75,1,24,0.24897156388981226,2.430789745707994,0.2965928746930379,5252.056870909761,28.226991739917914
0.75,7.0,1,25,0.24678045677763086,2.420693500255892,0.2980938974099921,5257.879699122099,27.33395468174043
0.75,7.25,1,26,0.24668931784366394,2.4133559845103303,0.2991895403383263,5263.611536479796,26.715562551073702
0.75,7.5,1,27,0.23988686932570896,2.399886869325709,0.30121124954621037,5266.848810795334,25.65222152206064
0.75,7.75,1,28,0.23202929924403295,2.3858754530901867,0.3033288566499593,5268.693837564291,24.65767611858579
0.75,8.0,1,29,0.22376842384053214,2.37191657198868,0.3054533275574428,5268.996189239766,23.624793767828855
0.75,8.25,1,30,0.2165608753857191,2.3594180182428617,0.3073681669220242,5267.762525536649,22.75539023077746
0.75,8.5,1,31,0.20938231835314708,2.3473133528359056,0.30923410226556775,5267.370901776817,21.770976032017007
0.75,8.75,1,32,0.2026416637868939,2.335974997120227,0.3109921841217213,5267.1737827809475,20.977595588743377
0.75,9.0,1,33,0.19875912883593203,2.327791386900448,0.3122673105351276,5264.485316838286,20.329886524000027
0.75,9.25,1,34,0.19969407899273717,2.3246940789927373,0.3127512791935094,5259.499368795533,19.84005954504205
0.75,9.5,1,35,0.19698613747569652,2.3181982586878176,0.3137687186299272,5256.646530200962,19.323400679075952
0.75,9.75,1,36,0.1962097450874966,2.313856803911026,0.31445056476437694,5252.906902898734,18.861690937069387
0.75,10.0,1,37,0.1912383729982442,2.3055240872839584,0.31576341148491116,5251.802185223096,18.25409853913369
0.75,10.25,1,38,0.190481798217217,2.301592909328328,0.31638468294826794,5254.674377083105,17.95182411928268
0.75,10.5,1,39,0.1940555997279192,2.3021637078360273,0.31629439987979807,5258.335096692386,17.89816514532057
0.75,10.75,1,40,0.20603650127273637,2.311299659167473,0.3148528697019577,5263.90393297189,18.178564620963478
0.75,11.0,1,41,0.21615708722696395,2.3187211897910665,0.31368668964317264,5268.55612122624,18.41287759184991
0.75,11.25,1,42,0.22066856825699355,2.3206685682569934,0.31338140494127603,5272.36906378668,18.387827438494
0.75,11.5,1,43,0.2220959095244331,2.319656885134189,0.3135399663805679,5275.815583592302,18.190598792164046
0.75,11.75,1,44,0.2169919765763794,2.312230071814475,0.31470643222046213,5276.12990436167,17.751963773955605
0.75,12.0,1,45,0.2192151433591967,2.3122383991731503,0.3147051218865207,5272.41959986726,17.571989707303445
0.75,12.25,1,46,0.2235137515724399,2.3144228424815307,0.314361581782834,5268.011369560172,17.444310900613
0.75,12.5,1,47,0.21971009825997406,2.308598987148863,0.31527831405131523,5266.6270819115925,17.04267661850845
0.75,12.75,1,48,0.2155379737371299,2.3024944954762603,0.31624209106661694,5267.524303851421,16.661078996808953
0.75,13.0,1,49,0.2133797573329518,2.298486140311675,0.31687653192982296,5269.363010014435,16.38193019781451
0.75,13.25,1,50,0.2090482207260263,2.29238155405936,0.3178452095820863,5269.562656389044,15.986715966654367
0.75,13.5,1,51,0.20796201522667623,2.2895946682879007,0.31828841744885206,5267.421421376055,15.750721032155926
0.75,13.75,1,52,0.20713253431157502,2.287132534311575,0.3186804930984657,5265.271567414936,15.534371649624513
0.75,14.0,1,53,0.20396123683483272,2.2823926093838525,0.31943664958238904,5264.22615360464,15.24280168695845
0.75,14.25,1,54,0.2002250846327549,2.2771481615558318,0.3202753831970078,5264.630139667134,14.91946541603911
