Repository: r-a-morrison/fe_alloy_sound_velocities

# Fe Alloy Sound Velocities
by Rachel Morrison

This is a repository of my graduate research on iron-nickel sound velocities at extreme pressures. This research contributes to our understanding of the thermodynamics of the inner core of the Earth. 

Morrison, R. A., et al., High pressure thermoelasticity and sound velocities of Fe-Ni-Si alloys (2019), *Physics of the Earth and Planetary Interiors*, Volume 294, [https://doi.org/10.1016/j.pepi.2019.05.011](https://doi.org/10.1016/j.pepi.2019.05.011).

Extensive supplementary information is also available at the above link.

Note: A word of caution. Binary files (.pdf, .ai, etc.) are included for completeness. Normally these should be left out of version control so git doesn't mess these up in merge conflicts. Use at your own risk.

## Abstract
The Earth's iron-dominant core is known to contain nickel from cosmochemical analysis and some amount of light elements from geophysical constraints on density and seismic wave velocities. Although there have been several studies to constrain thermoelastic properties of iron-alloys, there has been no systematic study on the effects of nickel and light elements on properties of iron using the same experimental methods and data analysis approach.

We conducted nuclear resonant inelastic X-ray scattering and X-ray diffraction experiments on body-centered cubic and hexagonal close-packed (hcp) Fe0.91Ni0.09 and Fe0.8Ni0.1Si0.1 up to 104 GPa and 86 GPa, respectively, and compare to similar measurements conducted on hcp-Fe up to 171 GPa. Specifically, we determine the Debye sound velocity from the low-energy transfer region of the (partial) phonon density of states (DOS) using the equation of state determined for each material and a new approach which utilizes information criteria and probability distributions. Nickel decreases the shear velocity of iron, while 10 at% Si has little to no effect on the shear velocity of Fe0.91Ni0.09. We observe that the shape of the phonon DOS of these alloys remains similar with increasing pressure.

In the measured compression range, we therefore apply a generalized scaling law to describe the volume dependence of the phonon DOS and find that the vibrational Grüneisen parameters of hcp-Fe0.91Ni0.09 are nearly indistinguishable from those hcp-Fe and those for Fe0.8Ni0.1Si0.1 trend lower. From the vibrational free energy, we constrain the harmonic vibrational component of thermal pressure, which shows a significant positive deviation from theoretical calculations of hcp-Fe at pressures and temperatures of Earth's core. Collectively, our results demonstrate that the effects of nickel should be considered when modeling iron-rich planetary cores.

File: 080_vD_Fe_Debye/WithMurphyCroppedRes/Results/input_values.csv
Folder,Index,Phase,P,dP,V,dV,rho,drho,KS,dKS,vphi,dvphi
2009Oct_106GPa,Fe_Murphy_P7,hcp,106,3,5.0,0.02,11.38,0.05,621,1.7,7387.0,19.0
2009Oct_121GPa,Fe_Murphy_P8,hcp,121,3,4.89,0.02,11.64,0.02,677,2.3,7626.0,15.0
2009Oct_133GPa,Fe_Murphy_P9,hcp,133,4,4.81,0.02,11.84,0.02,721,2.8,7804.0,17.0
2009Oct_30GPa,Fe_Murphy_P1,hcp,30,2,5.92,0.02,9.61,0.03,312,2.6,5698.0,25.0
2009Oct_36GPa,Fe_Murphy_P2,hcp,36,2,5.81,0.01,9.8,0.01,340,2.4,5890.0,21.0
2009Oct_53GPa,Fe_Murphy_P3,hcp,53,2,5.56,0.01,10.25,0.01,411,1.6,6332.0,13.0
2009Oct_69GPa,Fe_Murphy_P4,hcp,69,3,5.36,0.01,10.63,0.01,476,1.1,6692.0,8.0
2009Oct_77GPa,Fe_Murphy_P5,hcp,77,3,5.27,0.02,10.8,0.02,506,1.1,6845.0,10.0
2009Oct_90GPa,Fe_Murphy_P6,hcp,90,3,5.15,0.02,11.06,0.02,558,1.2,7103.0,10.0
2010Aug_151GPa,Fe_Murphy_P10,hcp,151,5,4.7,0.02,12.13,0.03,786,3.7,8050.0,21.0
2011Feb_171GPa,Fe_Murphy_P11,hcp,171,5,4.58,0.02,12.43,0.03,859,4.6,8313.0,24.0
2015Mar_Ambient,Fe_Ambient,bcc,0.0,0.0,23.456,0.027,8.062,0.009,168.1,8.4,4566.0,114.0
