Repository: r-a-morrison/fe_alloy_sound_velocities

# Fe Alloy Sound Velocities
by Rachel Morrison

This is a repository of my graduate research on iron-nickel sound velocities at extreme pressures. This research contributes to our understanding of the thermodynamics of the inner core of the Earth. 

Morrison, R. A., et al., High pressure thermoelasticity and sound velocities of Fe-Ni-Si alloys (2019), *Physics of the Earth and Planetary Interiors*, Volume 294, [https://doi.org/10.1016/j.pepi.2019.05.011](https://doi.org/10.1016/j.pepi.2019.05.011).

Extensive supplementary information is also available at the above link.

Note: A word of caution. Binary files (.pdf, .ai, etc.) are included for completeness. Normally these should be left out of version control so git doesn't mess these up in merge conflicts. Use at your own risk.

## Abstract
The Earth's iron-dominant core is known to contain nickel from cosmochemical analysis and some amount of light elements from geophysical constraints on density and seismic wave velocities. Although there have been several studies to constrain thermoelastic properties of iron-alloys, there has been no systematic study on the effects of nickel and light elements on properties of iron using the same experimental methods and data analysis approach.

We conducted nuclear resonant inelastic X-ray scattering and X-ray diffraction experiments on body-centered cubic and hexagonal close-packed (hcp) Fe0.91Ni0.09 and Fe0.8Ni0.1Si0.1 up to 104 GPa and 86 GPa, respectively, and compare to similar measurements conducted on hcp-Fe up to 171 GPa. Specifically, we determine the Debye sound velocity from the low-energy transfer region of the (partial) phonon density of states (DOS) using the equation of state determined for each material and a new approach which utilizes information criteria and probability distributions. Nickel decreases the shear velocity of iron, while 10 at% Si has little to no effect on the shear velocity of Fe0.91Ni0.09. We observe that the shape of the phonon DOS of these alloys remains similar with increasing pressure.

In the measured compression range, we therefore apply a generalized scaling law to describe the volume dependence of the phonon DOS and find that the vibrational Grüneisen parameters of hcp-Fe0.91Ni0.09 are nearly indistinguishable from those hcp-Fe and those for Fe0.8Ni0.1Si0.1 trend lower. From the vibrational free energy, we constrain the harmonic vibrational component of thermal pressure, which shows a significant positive deviation from theoretical calculations of hcp-Fe at pressures and temperatures of Earth's core. Collectively, our results demonstrate that the effects of nickel should be considered when modeling iron-rich planetary cores.

File: 080_vD_Fe_Debye/WithMurphyCroppedRes/Results/vD_results_Debye.csv
Folder,Index,Prob Amp,dvD,dvP,dvS,dvphi,vD,vP,vS,vphi
2009Oct_106GPa,Fe_Murphy_P7,13.03,21.0,22.0,24.0,19.0,5185.0,9118.0,4629.0,7387.0
2009Oct_121GPa,Fe_Murphy_P8,4.5,134.0,83.0,124.0,15.0,5175.0,9304.0,4614.0,7626.0
2009Oct_133GPa,Fe_Murphy_P9,4.23,144.0,88.0,132.0,17.0,5283.0,9513.0,4710.0,7804.0
2009Oct_30GPa,Fe_Murphy_P1,4.76,53.0,39.0,48.0,25.0,4330.0,7248.0,3879.0,5698.0
2009Oct_36GPa,Fe_Murphy_P2,2.24,193.0,31.0,43.0,21.0,4244.0,7289.0,3718.0,5890.0
2009Oct_53GPa,Fe_Murphy_P3,13.65,21.0,17.0,20.0,13.0,4539.0,7874.0,4053.0,6332.0
2009Oct_69GPa,Fe_Murphy_P4,9.88,30.0,20.0,28.0,8.0,4762.0,8300.0,4252.0,6692.0
2009Oct_77GPa,Fe_Murphy_P5,5.1,84.0,53.0,77.0,10.0,4857.0,8480.0,4335.0,6845.0
2009Oct_90GPa,Fe_Murphy_P6,9.07,34.0,24.0,32.0,10.0,5087.0,8830.0,4543.0,7103.0
2010Aug_151GPa,Fe_Murphy_P10,2.63,301.0,183.0,276.0,21.0,5464.0,9821.0,4866.0,8050.0
2011Feb_171GPa,Fe_Murphy_P11,8.11,82.0,51.0,72.0,24.0,5605.0,10122.0,5001.0,8313.0
2015Mar_Ambient,Fe_Ambient,5.01,40.0,92.0,37.0,114.0,3427.0,5778.0,3067.0,4566.0
