Repository: r-a-morrison/fe_alloy_sound_velocities

# Fe Alloy Sound Velocities
by Rachel Morrison

This is a repository of my graduate research on iron-nickel sound velocities at extreme pressures. This research contributes to our understanding of the thermodynamics of the inner core of the Earth. 

Morrison, R. A., et al., High pressure thermoelasticity and sound velocities of Fe-Ni-Si alloys (2019), *Physics of the Earth and Planetary Interiors*, Volume 294, [https://doi.org/10.1016/j.pepi.2019.05.011](https://doi.org/10.1016/j.pepi.2019.05.011).

Extensive supplementary information is also available at the above link.

Note: A word of caution. Binary files (.pdf, .ai, etc.) are included for completeness. Normally these should be left out of version control so git doesn't mess these up in merge conflicts. Use at your own risk.

## Abstract
The Earth's iron-dominant core is known to contain nickel from cosmochemical analysis and some amount of light elements from geophysical constraints on density and seismic wave velocities. Although there have been several studies to constrain thermoelastic properties of iron-alloys, there has been no systematic study on the effects of nickel and light elements on properties of iron using the same experimental methods and data analysis approach.

We conducted nuclear resonant inelastic X-ray scattering and X-ray diffraction experiments on body-centered cubic and hexagonal close-packed (hcp) Fe0.91Ni0.09 and Fe0.8Ni0.1Si0.1 up to 104 GPa and 86 GPa, respectively, and compare to similar measurements conducted on hcp-Fe up to 171 GPa. Specifically, we determine the Debye sound velocity from the low-energy transfer region of the (partial) phonon density of states (DOS) using the equation of state determined for each material and a new approach which utilizes information criteria and probability distributions. Nickel decreases the shear velocity of iron, while 10 at% Si has little to no effect on the shear velocity of Fe0.91Ni0.09. We observe that the shape of the phonon DOS of these alloys remains similar with increasing pressure.

In the measured compression range, we therefore apply a generalized scaling law to describe the volume dependence of the phonon DOS and find that the vibrational Grüneisen parameters of hcp-Fe0.91Ni0.09 are nearly indistinguishable from those hcp-Fe and those for Fe0.8Ni0.1Si0.1 trend lower. From the vibrational free energy, we constrain the harmonic vibrational component of thermal pressure, which shows a significant positive deviation from theoretical calculations of hcp-Fe at pressures and temperatures of Earth's core. Collectively, our results demonstrate that the effects of nickel should be considered when modeling iron-rich planetary cores.

File: 081_vD_Fe_PowerLaw/2009Oct_133GPa/PDOS_Velocity.csv
E,DOS,dDOS,Velocity,dVelocity
0.249067,0.00163986,0.00548178,5442.068354918314,6063.978078489297
0.498133,0.00642567,0.017878400000000003,5479.566389889672,5082.0068983371875
0.7472,0.014306899999999999,0.0304086,5498.761100741662,3895.7817466711504
0.996267,0.0257444,0.0383033,5476.608490046658,2716.089883287806
1.2453299999999998,0.040813999999999996,0.0398158,5450.153118284713,1772.288363774866
1.4944,0.0580766,0.038621800000000005,5471.8346879744195,1212.9543092376375
1.74347,0.07586230000000001,0.0359019,5547.403729563524,875.1101343311745
1.99253,0.0943657,0.03629280000000001,5638.37531195699,722.841743152403
2.2416,0.115124,0.039849199999999994,5707.845973414957,658.5820626346135
2.49067,0.137719,0.039305400000000004,5768.128981159298,548.7564964296532
2.7397299999999998,0.161044,0.0431422,5834.1705045642775,520.9838189288571
2.9888,0.190324,0.05777480000000001,5847.75058349186,591.7240269614036
3.23787,0.23240500000000003,0.0676189,5770.940185297061,559.699954473041
3.48693,0.283407,0.0717026,5675.194520780356,478.62293716394925
3.736,0.333355,0.0813276,5629.342990969222,457.8021716418308
3.98507,0.384785,0.0951322,5602.390563645672,461.7125399890928
4.23413,0.45485699999999996,0.11351800000000001,5517.046205615588,458.9709121688982
4.4832,0.545574,0.12628499999999998,5394.23228611433,416.21531509075965
4.73227,0.623325,0.13234100000000001,5349.299963831901,378.5901479130613
4.981330000000001,0.659746,0.145457,5431.587045990832,399.18672998709224
5.2304,0.6822630000000001,0.14494100000000001,5548.745243509202,392.94040926806065
5.47947,0.735686,0.153824,5581.4922828393,389.02262038497713
5.72853,0.817857,0.167546,5549.984790290292,379.00242634001455
5.9776,0.8900969999999999,0.192908,5550.868143891345,401.0197375514174
6.2266699999999995,0.9540639999999999,0.20978899999999998,5573.5707748071845,408.53595420057553
6.47573,1.06308,0.24275,5518.562466195068,420.05860094915573
6.7248,1.2337200000000001,0.270383,5385.21239620244,393.4207471159504
6.97387,1.39487,0.273742,5296.147970273033,346.4676138129945
7.22293,1.48294,0.282997,5311.981259430863,337.91739163578734
7.472,1.52034,0.326465,5388.4822710083445,385.70435860923834
7.72107,1.5456299999999998,0.350715,5477.368213189501,414.2967424295122
7.97014,1.555,0.33576999999999996,5583.278511763414,401.87669633511234
8.2192,1.54037,0.355971,5716.981740308491,440.39940026118916
8.46827,1.59446,0.377969,5765.195578677026,455.5608232541832
8.71734,1.84348,0.409517,5600.136807783343,414.68988483603613
8.9664,2.24333,0.48979300000000003,5344.861733402438,388.99823200666907
9.21547,2.5514200000000002,0.515989,5214.825710390244,351.5541102409571
9.46454,2.56501,0.511985,5298.9779206259645,352.57748939677816
9.7136,2.3889400000000003,0.519189,5520.865747208119,399.96251410785544
9.96267,2.33003,0.522384,5661.76860579216,423.12778211282586
10.2117,2.61369,0.594288,5539.485923168554,419.8586232943797
10.4608,3.10019,0.600248,5317.848399430712,343.22082891412396
10.7099,3.4131,0.643422,5231.538146209164,328.7550776290742
10.9589,3.39645,0.717684,5320.980788708832,374.7937597259957
11.208,3.2879300000000002,0.715593,5460.092715698929,396.1278378537406
11.4571,3.40602,0.759109,5475.908651445839,406.82193392606223
11.7061,3.76379,0.860268,5373.061546481575,409.3745169599193
11.9552,4.07065,0.921201,5308.503399134866,400.45487146555143
12.2043,4.1256,0.888655,5357.9871427460785,384.7156350270231
12.4533,4.1932,0.9115559999999999,5401.278422461175,391.40484513012126
12.7024,4.61768,0.964883,5299.945072371389,369.1604150733162
12.9515,5.27534,1.02158,5135.925139190069,331.5399579929142
13.2005,5.73224,1.0744799999999999,5059.499872434265,316.13890092118106
13.4496,5.74078,1.04301,5120.409967630354,310.11288949792527
13.6987,5.54344,1.07064,5244.232160763518,337.6302718064472
13.9477,5.51462,1.0999299999999999,5316.820412899854,353.50516719506874
14.1968,5.80439,1.23471,5288.878268073515,375.0286004560544
14.4459,6.2391,1.33146,5223.294874292749,371.572077950954
14.6949,6.5805,1.1974,5190.154056516978,314.8169210022491
14.944,6.774560000000001,1.20092,5198.040570890666,307.16456298444075
15.1931,6.825069999999999,1.28419,5242.647817720215,328.8282368449034
15.4421,6.825,1.35296,5299.791836988087,350.21571076826547
15.6912,6.8472,1.36085,5350.839088269202,354.4978177780984
15.9403,6.8812,1.34684,5398.399951351053,352.2182060101915
16.1893,6.95768,1.3636,5434.413584455379,355.03413037870007
16.4384,7.229610000000001,1.4462700000000002,5420.302560630867,361.45335854215944
16.6875,7.86932,1.59528,5322.355842437303,359.664392129952
16.9365,8.691,1.71763,5200.1353911906635,342.5856171697498
17.1856,9.06456,1.7868,5177.852567059073,340.2307690318341
17.4347,8.77944,1.6954900000000002,5283.757017396487,340.1469749747545
17.6837,8.57583,1.6318700000000002,5375.829605938664,340.99714756700024
17.9328,9.2905,1.78469,5283.331131582983,338.31952977249773
18.1819,10.7632,1.8819599999999999,5076.929856963816,295.9164797621616
18.4309,11.8947,1.9452,4955.285189291663,270.1352967702311
18.68,11.8232,1.9079700000000002,5009.89194929724,269.5053565046109
18.9291,10.9895,1.8903900000000002,5179.04227480988,296.97686447206337
19.1781,10.5323,2.01464,5298.888352240949,337.87392679955883
19.4272,10.6616,2.0674799999999998,5322.979611072757,344.08754801189116
19.6763,10.6371,2.19808,5372.5029970508995,370.0753631153078
19.9253,10.2547,2.0343,5484.255963931634,362.66383088628703
20.1744,10.3053,2.01242,5520.803994834879,359.3811605399247
20.4235,11.5104,2.2198,5364.699882061517,344.8770272397187
20.6725,13.3437,2.35997,5148.239005853423,303.5201068450325
20.9216,14.5051,2.60975,5047.137588658576,302.7061246349866
21.1707,14.3858,2.6419200000000003,5101.144148886966,312.28444778040796
21.4197,13.8031,2.42818,5212.413183992784,305.6622770143061
21.6688,13.8797,2.53799,5243.066158241814,319.58945437283666
21.9179,14.8343,2.76955,5167.324455065813,321.5913836893898
22.1669,16.144,2.83973,5061.606531552127,296.7925889198317
22.416,17.3581,2.87257,4977.6780864761895,274.59751936945514
22.6651,18.4455,2.97265,4913.946295578609,263.98931698530566
22.9141,19.4281,3.04962,4864.974289366192,254.5656707664112
23.1632,20.1453,3.2797300000000003,4841.313968858494,262.74213359261086
23.4123,20.2797,3.3228699999999995,4865.166059617379,265.7365641896902
23.6613,20.2437,3.20871,4902.503290853119,259.03704365254515
23.9104,20.8162,3.2375599999999998,4891.1712335892535,253.59086133933542
24.1595,22.0686,3.40955,4830.096680087405,248.76129316497568
24.4085,23.0742,3.45825,4791.527296990495,239.39221701749798
24.6576,23.0699,3.5078099999999997,4824.3716293378675,244.53253383136612
24.9067,22.2114,3.4163099999999997,4918.593582815263,252.1896228744721
25.1557,21.3948,3.35868,5013.530380480373,262.36622911225993
25.4048,21.9478,3.5571099999999998,5003.827300704703,270.34039633516335
25.6539,24.3492,3.88056,4865.149119207987,258.46932006893076
25.9029,27.996,4.3513,4674.003728001502,242.16785150548998
26.152,31.6211,4.33145,4516.822982887926,206.25342395410848
26.4011,34.0903,4.55855,4432.953718476103,197.60707534524605
26.6501,35.2418,4.82201,4411.659560467661,201.22588877333482
26.8992,36.0702,4.6855,4404.86073934284,190.74582285387075
27.1483,37.5434,4.72997,4373.267235079062,183.67437868267567
27.3973,39.4745,4.98992,4327.015202407297,182.34039173363172
27.6464,40.807,5.23118,4305.295438010864,183.98584018032378
27.8955,40.9334,5.17094,4326.655169791641,182.20552047600867
28.1445,40.6569,4.97666,4362.208249019659,178.00417900300715
28.3936,41.6296,5.33491,4353.464599865765,185.98432652921025
28.6427,44.278,5.53304,4289.784025603953,178.7021024718249
28.8917,47.2819,5.649830000000001,4221.231929706538,168.15191192718083
29.1408,49.3849,6.05019,4184.321482004974,170.89127979308367
29.3899,50.0622,5.97654,4189.069368331326,166.71691554525003
29.6389,49.8338,5.6197,4219.122898802807,158.61299504558153
29.888,49.8649,5.797619999999999,4241.847415343171,164.41234067599973
30.1371,51.1414,6.21223,4229.596051796391,171.2752217794795
30.3861,53.5737,6.44944,4187.500624538992,168.05318378713721
30.6352,56.6142,6.8731,4133.59076700229,167.29214396642703
30.8843,59.8519,7.0845,4079.6350826838107,160.981342406612
31.1333,63.0505,6.9493,4030.968299931824,148.11247932158196
31.3824,66.3103,7.108039999999999,3984.9165244491846,142.40353166507794
31.6315,69.7507,7.5521899999999995,3938.998281914768,142.18105074314315
31.8805,73.5214,7.7744800000000005,3890.7585758760624,137.15953841340553
32.1296,77.8694,8.089210000000001,3836.807937297615,132.87567849737195
32.3787,82.6719,8.600810000000001,3780.440633137759,131.11725287407626
32.6277,87.1305,8.757,3733.8456551029517,125.10699171718213
32.8768,90.8242,8.83982,3701.246043821621,120.09749244121868
33.1259,94.834,9.08177,3666.7324732241805,117.06631578118368
33.3749,99.9276,9.23145,3621.376006886791,111.53454984164019
33.624,104.48899999999999,9.32447,3585.6248619140492,106.67802564887528
33.8731,105.316,9.34459,3593.8556912444346,106.31240955676333
34.1221,101.39,8.95604,3657.471213889854,107.71097518185262
34.3712,96.0636,8.56153,3741.958506521365,111.18551941139975
34.6203,94.287,8.94277,3783.485455800251,119.63545981510102
34.8693,97.2805,9.628,3762.2040339571518,124.13510692496848
35.1184,101.49799999999999,10.1445,3727.0004283930302,124.18620783763502
35.3675,103.073,9.872,3725.4327323573316,118.95514629891059
35.6165,100.945,9.478589999999999,3769.01627109767,117.98748549614665
35.8656,96.7624,9.32532,3840.3603749245995,123.3884582947388
36.1147,92.0163,8.94325,3923.345387335944,127.12514891524715
36.3637,88.8026,9.07599,3988.340914604541,135.89349071019726
36.6128,89.0341,9.48623,4003.058725143831,142.18787288346695
36.8619,91.5477,9.87908,3984.05007708509,143.3262702338307
37.1109,92.7248,9.82113,3984.964708609279,140.7096889223105
37.36,91.2117,9.56731,4024.7896277021064,140.73999626908326
37.6091,89.2634,9.87244,4071.860982229008,150.13204944742344
37.8581,88.8287,9.7031,4096.474263644706,149.1757047053415
38.1072,88.5854,9.32535,4118.187342935438,144.52525349414776
38.3563,85.7887,9.02324,4180.58026124653,146.58979359032034
38.6053,80.4537,9.04791,4289.480889757874,160.81802238936808
38.8544,75.725,8.78043,4395.778838964632,169.9171292882485
39.1035,73.7128,8.31894,4454.3558402699355,167.58586259854118
39.3525,73.0687,8.75676,4486.3506523292945,179.23679227181427
39.6016,71.9834,9.01333,4527.792266582116,188.99820087679603
39.8507,71.3174,8.23588,4560.868938037439,175.58495529888353
40.0997,72.9931,8.82211,4544.529598428253,183.1052318631446
40.3488,75.4212,9.85999,4513.825089040733,196.71739192931483
40.5979,74.4645,9.3398,4551.711671690234,190.31857163777394
40.8469,70.0461,8.53381,4664.447453125775,189.4434960015983
41.096,66.321,8.84504,4769.484809626624,212.0478056291043
41.3451,65.5776,9.14293,4806.766013140855,223.4053021500838
41.5941,65.1281,9.27749,4837.123119711688,229.69868311478595
41.8432,61.835,8.447569999999999,4941.141168758718,225.0280397637636
42.0923,56.8081,7.7838,5102.9401347569155,233.08462291005776
42.3413,53.8911,8.28541,5213.85840496248,267.21519185851486
42.5904,55.0227,8.52026,5198.1559361174395,268.32728538693976
42.8395,59.4772,8.54835,5084.733713834416,243.61764036587408
43.0885,65.8763,9.183869999999999,4933.479269894427,229.27698361037332
43.3376,71.4436,9.80963,4820.339028910992,220.6370737422137
43.5867,73.0129,9.85966,4803.873730547059,216.2552420859339
43.8357,70.3821,9.30601,4881.500602285716,215.16361131902772
44.0848,67.6056,9.31917,4966.157430412518,228.2056518656307
44.3339,68.894,10.0585,4953.577341170467,241.08965664874893
44.5829,73.2823,10.2645,4870.811276679231,227.43135299736963
44.832,76.0319,10.1497,4829.2784988125995,214.90826871309187
45.0811,75.7697,10.2089,4852.735313134154,217.96304130635886
45.3301,76.1499,10.5428,4862.468442320556,224.41634977104567
45.5792,79.3467,10.6807,4813.825012375522,216.01011330040302
45.8283,82.1488,10.5237,4775.778914716719,203.9519895756549
46.0773,80.1544,10.2181,4832.490579556097,205.36700306633978
46.3264,72.6219,9.96195,5012.087253846034,229.1960050925809
46.5755,64.0759,9.4976,5244.397105748198,259.13237413876675
46.8245,60.0525,8.96547,5378.079179353346,267.6552115522057
47.0736,61.4219,9.88872,5356.724567565855,287.4873886726675
47.3227,63.9161,10.1882,5304.751502785728,281.87422714103866
47.5717,63.5789,9.653360000000001,5332.737844996147,269.91147454893235
47.8208,61.6606,9.33427,5406.266282185567,272.8197624406681
48.0699,61.5044,9.53383,5429.612972971727,280.56572922660087
48.3189,64.4699,10.0569,5363.4942225214445,278.9068356352152
48.568,68.321,10.1265,5278.828246387031,260.82524939853505
48.8171,70.4477,10.1849,5243.015820263257,252.6850254164911
49.0661,70.5475,10.4127,5258.3473855403845,258.7248752920059
49.3152,70.1899,10.4112,5285.074513395205,261.32694147833985
49.5643,70.9137,9.99216,5284.753392120636,248.23551160518974
49.8133,73.1724,10.8064,5247.308111809899,258.33155410135333
50.0624,76.0224,11.3963,5198.1567968758045,259.76341672460705
50.3115,76.3974,10.9566,5206.838503194791,248.93169903969417
50.5605,71.5163,10.5914,5340.247077347912,263.6432622178312
50.8096,62.5462,9.94495,5602.549009688405,296.9549649962021
51.0587,55.6668,9.21654,5843.457278822373,322.5097704107388
51.3077,56.6012,9.659889999999999,5830.000719350195,331.6768554352988
51.5568,64.269,10.7256,5606.333282529829,311.88892744290126
51.8059,71.3167,11.3489,5432.6433196382,288.18869056810786
52.0549,71.6951,11.1173,5440.431871691407,281.22099400019425
52.304,65.9703,9.696769999999999,5611.28816928408,274.9467749239035
52.5531,59.9394,10.3562,5811.883307790586,334.73754250833053
52.8021,57.7093,10.876,5904.380240189185,370.9316572775318
53.0512,58.404,9.65057,5899.357755969024,324.9500019452881
53.3003,59.0811,10.2016,5895.116175791432,339.32168282425334
53.5493,58.146,10.1802,5944.993364010228,346.965903147954
53.7984,55.8619,8.97682,6043.610432455722,323.7471946079777
54.0475,53.5477,9.821019999999999,6148.354826680506,375.89959775064403
54.2965,52.3606,10.5867,6213.483398117756,418.7791349827714
54.5456,51.8631,10.1357,6252.338006279961,407.31714501727384
54.7947,51.1669,9.52646,6299.67469736646,390.98237946105627
55.0437,50.2053,9.47139,6358.831945775444,399.88733954411924
55.2928,49.0934,9.924719999999999,6425.794146106109,433.02788784199356
55.5419,49.2709,10.4631,6437.330098553248,455.6885800136894
55.7909,52.4629,10.331,6322.860553752704,415.0480663847433
56.04,57.0127,10.6418,6168.274204555506,383.7988629883444
56.2891,58.5893,10.7233,6130.542256048354,374.0298630036176
56.5381,55.0072,10.6934,6279.278570004969,406.9126241988627
56.7872,49.1829,10.1308,6537.088775952947,448.8563152859432
57.0363,46.3124,9.24901,6688.9393380800375,445.2967225241838
57.2853,48.9696,10.4453,6584.792072028846,468.1971764206075
57.5344,53.914,11.5609,6395.482736100605,457.146754851123
57.7835,58.2838,10.9628,6249.453864625541,391.84287646347235
58.0325,63.9285,11.5706,6077.217858214291,366.66024961275826
58.2816,70.8299,12.1687,5889.849864262714,337.31178638110816
58.5307,75.2846,12.5169,5787.742751854896,320.77536936968255
58.7797,74.7704,12.6402,5817.420614882511,327.8348596940184
59.0288,71.4118,11.7244,5923.905198345106,324.213038939062
59.2779,70.1231,11.8423,5976.729871365811,336.46434466967764
59.5269,72.822,13.4184,5918.478852748736,363.53415911716303
59.776,76.1793,12.9532,5846.478600023271,331.38636289376154
60.0251,78.4865,12.0019,5804.690439447131,295.89617157055983
60.2741,83.7,13.7429,5697.278640786487,311.83303072704086
60.5232,91.9553,14.4625,5536.616674146576,290.2784896818876
60.7723,97.397,13.8877,5446.414773875549,258.883681798379
61.0213,97.351,14.0829,5462.141603930645,263.4043752456975
61.2704,94.4963,14.4333,5531.602944958602,281.64830132115753
61.5195,92.8688,14.6117,5578.798946384695,292.6007240180594
61.7685,93.5243,14.4011,5580.742761741472,286.46269928405553
62.0176,94.508,14.3211,5576.254280639266,281.6800578356073
62.2667,95.1935,14.6618,5577.722772917686,286.37940565446024
62.5157,96.174,14.2262,5573.512283764601,274.8319718464592
62.7648,95.5171,13.8327,5601.089515353911,270.39996430362004
63.0139,90.4352,13.6343,5719.181272109643,287.4320600100983
63.2629,83.6953,12.6726,5884.205489428001,297.00123619839627
63.512,80.7122,13.3178,5971.447077431852,328.45387707880747
63.7611,81.5637,13.9338,5966.143355986867,339.7553572999274
64.0101,80.4021,13.3897,6010.3347799843505,333.65927585969496
64.2592,72.4114,12.2044,6239.886425874051,350.57967175262917
64.5083,61.3791,11.8774,6610.368690431647,426.4045601248304
64.7573,54.2947,11.5344,6903.915482528633,488.9061611425998
65.0064,51.2153,10.0099,7057.642033845444,459.81656157545785
65.2555,46.9359,10.2339,7284.478870537186,529.4516239169832
65.5045,35.9711,9.90359,7980.283277386044,732.392959518142
65.7536,28.676,8.31484,8628.373900007637,833.96993820406
66.0027,22.4021,7.74795,9392.19312569631,1082.8019196441533
66.2517,17.9171,6.72912,10143.727378728214,1269.905084641913
66.5008,15.1418,6.81858,10755.919293374442,1614.5287032446224
66.7499,13.4326,7.69517,11221.971866419863,2142.9298038473426
66.9989,11.7325,6.24958,11768.931925195031,2089.6726018366726
67.248,9.89095,5.88912,12489.039420042784,2478.6883572568076
67.4971,9.44561,7.08586,12713.609347281044,3179.1518074456208
67.7461,10.8496,6.96638,12169.528356727044,2604.6383377131942
67.9952,12.4008,6.54668,11667.855967647702,2053.257594202335
68.2443,12.2609,6.45789,11740.653265438274,2061.301569297609
68.4933,10.7163,6.426830000000001,12309.466471626149,2460.7735321397035
68.7424,9.77005,6.852060000000001,12725.445297085194,2974.93419909038
68.9915,10.2913,6.698589999999999,12537.061864311205,2720.1267100432037
69.2405,10.0668,6.09543,12659.943676486932,2555.2012811299687
69.4896,6.86687,5.597919999999999,14416.142152666836,3917.388064063388
69.7387,2.36465,4.85515,20616.537687463464,14110.110280989102
69.9877,0.854181,4.32679,29017.05294641944,48994.57355407411
70.2368,4.334969999999999,6.096419999999999,16925.307558853438,7934.22314649259
70.4859,9.33328,7.747839999999999,13138.492114487211,3635.561685011078
70.7349,10.126,6.83753,12816.378114869318,2884.740405951627
70.984,5.64883,5.052980000000001,15605.44895564625,4653.126521159084
71.2331,0.424986,3.64871,37052.58214774358,106038.10449050061
71.4821,-1.17477,4.34403,-26462.81512761059,32617.81023607751
71.7312,0.673289,5.74469,31932.065730457245,90817.7727919844
71.9803,2.17267,5.38765,21658.745713988086,17902.6679031932
72.2293,1.17513,4.84131,26644.18392386971,36589.64395859235
72.4784,-0.6672,4.51561,-32250.949797704743,72758.15145479955
72.7275,-0.558866,4.58582,-34291.409228310695,93793.64260210998
72.9765,2.0554799999999998,6.01469,22265.87288140527,21717.935352515888
73.2256,4.44643,5.8076,17255.475424542525,7512.617454334651
73.4747,3.69964,5.61095,18387.70449488904,9295.729181685452
73.7237,0.217205,4.47536,47417.31219688456,325667.0626467928
73.9728,-3.09861,2.87105,-19595.11677498976,6052.031234141147
74.2219,-3.71,4.76524,-18494.90899350806,7918.486643974206
74.4709,-1.79732,4.70558,-23601.41579375705,20597.032108218915
74.72,0.700282,5.05092,32385.88065455172,77863.15455853143
74.9691,1.6453,4.89272,24415.293854364278,24201.709074169714
75.2182,0.8399610000000001,5.23851,30616.182667986075,63647.07605508906
75.4672,-0.036531,5.46511,-87251.67262700145,4351007.716012413
75.7163,-0.214554,4.3844199999999995,-48465.88793415219,330134.1528663089
75.9654,0.191367,5.09112,50459.583316527416,447474.9117877753
76.2144,0.832635,5.58515,30976.23230180115,69260.80428442011
76.4635,1.4284299999999999,5.298019999999999,25932.15356537368,32060.62658091568
76.7126,1.59769,4.80121,25036.23884652989,25078.761483259546
76.9616,1.0737700000000001,5.43427,28644.05023519885,48321.804341121395
77.2107,-0.242152,5.516430000000001,-47160.430755613845,358118.33854821546
77.4598,-1.51736,4.2160400000000005,-25635.600435982018,23743.15408232822
77.7088,-1.90995,4.1731300000000005,-23793.678681403755,17329.274586476764
77.9579,-1.84484,4.9545900000000005,-24121.77760674695,21594.201801151252
78.207,-2.3677900000000003,4.582669999999999,-22243.58654334647,14350.238769554784
78.456,-3.21342,4.35084,-20133.397476268416,9086.607544562274
78.7051,-2.92496,4.27957,-20818.562072630364,10153.364270050706
78.9542,-1.44284,5.15393,-26403.78719257269,31438.756466660685
79.2032,-0.34941,5.6599699999999995,-42449.45958531473,229207.9687429581
79.4523,-0.9839049999999999,4.21954,-30123.727947921067,43062.519547233336
79.7014,-1.9532200000000002,4.04479,-24018.67446246987,16579.55011038841
79.9504,-0.431633,5.5575,-39810.503513138625,170860.33364633005
80.1995,3.4646800000000004,7.05952,19924.259411172912,13532.347011667085
80.4486,6.28606,6.99828,16369.733529878671,6074.823266812424
80.6976,5.02822,5.70466,17670.863773505305,6682.70822594191
80.9467,1.23848,4.30467,28248.272222929194,32728.15718998223
81.1958,-1.25494,5.27497,-28181.894155925398,39486.25916234786
81.4448,-1.48977,5.83064,-26670.098688118604,34793.68374500498
81.6939,-1.04846,4.51869,-30044.472794889167,43162.24723279518
81.943,-1.5184600000000001,4.4823900000000005,-26609.02192091553,26182.674836316062
82.192,-2.4523,4.64407,-22725.70106537033,14345.687522117787
82.4411,-2.7194599999999998,4.59992,-22000.054175576435,12404.244429092023
82.6902,-2.45269,4.40522,-22816.232386530217,13659.90914539643
82.9392,-2.6356599999999997,4.94273,-22320.241517299528,13952.605433346273
83.1883,-3.1886200000000002,4.84323,-20989.20718036159,10626.919143164127
83.4374,-2.70217,4.56025,-22224.145709323842,12502.015199972877
83.6864,-1.2610299999999999,4.974080000000001,-28708.92348709281,37747.05207461531
