Repository: r-a-morrison/fe_alloy_sound_velocities

# Fe Alloy Sound Velocities
by Rachel Morrison

This is a repository of my graduate research on iron-nickel sound velocities at extreme pressures. This research contributes to our understanding of the thermodynamics of the inner core of the Earth. 

Morrison, R. A., et al., High pressure thermoelasticity and sound velocities of Fe-Ni-Si alloys (2019), *Physics of the Earth and Planetary Interiors*, Volume 294, [https://doi.org/10.1016/j.pepi.2019.05.011](https://doi.org/10.1016/j.pepi.2019.05.011).

Extensive supplementary information is also available at the above link.

Note: A word of caution. Binary files (.pdf, .ai, etc.) are included for completeness. Normally these should be left out of version control so git doesn't mess these up in merge conflicts. Use at your own risk.

## Abstract
The Earth's iron-dominant core is known to contain nickel from cosmochemical analysis and some amount of light elements from geophysical constraints on density and seismic wave velocities. Although there have been several studies to constrain thermoelastic properties of iron-alloys, there has been no systematic study on the effects of nickel and light elements on properties of iron using the same experimental methods and data analysis approach.

We conducted nuclear resonant inelastic X-ray scattering and X-ray diffraction experiments on body-centered cubic and hexagonal close-packed (hcp) Fe0.91Ni0.09 and Fe0.8Ni0.1Si0.1 up to 104 GPa and 86 GPa, respectively, and compare to similar measurements conducted on hcp-Fe up to 171 GPa. Specifically, we determine the Debye sound velocity from the low-energy transfer region of the (partial) phonon density of states (DOS) using the equation of state determined for each material and a new approach which utilizes information criteria and probability distributions. Nickel decreases the shear velocity of iron, while 10 at% Si has little to no effect on the shear velocity of Fe0.91Ni0.09. We observe that the shape of the phonon DOS of these alloys remains similar with increasing pressure.

In the measured compression range, we therefore apply a generalized scaling law to describe the volume dependence of the phonon DOS and find that the vibrational Grüneisen parameters of hcp-Fe0.91Ni0.09 are nearly indistinguishable from those hcp-Fe and those for Fe0.8Ni0.1Si0.1 trend lower. From the vibrational free energy, we constrain the harmonic vibrational component of thermal pressure, which shows a significant positive deviation from theoretical calculations of hcp-Fe at pressures and temperatures of Earth's core. Collectively, our results demonstrate that the effects of nickel should be considered when modeling iron-rich planetary cores.

File: 081_vD_Fe_PowerLaw/2010Aug_151GPa/PDOS_Velocity.csv
E,DOS,dDOS,Velocity,dVelocity
0.249773,0.00187639,0.00630721,5171.006068727991,5793.861264626233
0.499546,0.00739381,0.0196899,5196.927430527284,4613.184341315874
0.749318,0.0160609,0.0319097,5258.233989169749,3482.3453049643826
0.999091,0.0271605,0.03881319999999999,5346.585730031587,2546.816296264936
1.24886,0.0383071,0.0441601,5532.250490475527,2125.848707969437
1.49864,0.0463617,0.0460412,5862.247992280564,1940.5800424645597
1.7484099999999998,0.0530238,0.047066000000000004,6212.374984541705,1838.1228554383465
1.9981799999999998,0.0659778,0.0506885,6313.587723308124,1616.8466240229427
2.24796,0.0895112,0.05223440000000001,6169.060323102062,1199.9990265340673
2.49773,0.11916800000000001,0.0514196,6015.838939797835,865.2689571049046
2.7475,0.156255,0.0521752,5856.87897910515,651.9091959745033
2.99727,0.209017,0.0588948,5633.035200722836,529.0945408963348
3.24705,0.275478,0.0777975,5419.377879482169,510.18014503325304
3.4968199999999996,0.335355,0.07856519999999999,5332.526392709912,416.4485867248566
3.7465900000000003,0.37451599999999996,0.08254960000000001,5381.703226207944,395.4307374083614
3.9963699999999998,0.431018,0.103493,5361.229701340139,429.122973783933
4.2461400000000005,0.510795,0.134917,5275.128997544171,464.462767509848
4.49591,0.565669,0.129631,5296.756849260096,404.6323160595089
4.74568,0.578163,0.129624,5451.315181152148,407.41928699844226
4.99546,0.566137,0.136924,5680.617770879192,457.9890111000075
5.24523,0.6303350000000001,0.173278,5662.023151134446,518.8477837510216
5.495,0.812616,0.191222,5366.227725044824,420.94399308385493
5.74477,0.917751,0.20989499999999997,5307.938704166393,404.67582707110864
5.99455,0.8619690000000001,0.216491,5576.044952178096,466.84667078558766
6.24432,0.76748,0.21344000000000002,5955.983725242542,552.1513848830451
6.49409,0.8526440000000001,0.24195300000000003,5903.035285897397,558.3851884563172
6.743869999999999,1.08802,0.27547699999999997,5581.011589131463,471.0433253250588
6.993639999999999,1.2604899999999999,0.32352800000000004,5444.292764449457,465.81433109366964
7.243410000000001,1.34459,0.345564,5454.452664841585,467.29232315050984
7.493180000000001,1.42539,0.378226,5471.654058276045,483.9872406457552
7.742960000000001,1.51265,0.381851,5482.9078963061775,461.3877063224827
7.99273,1.55389,0.44856899999999994,5550.205902858404,534.0879302001475
8.2425,1.60775,0.43063199999999996,5601.257714662463,500.1158216966148
8.492280000000001,1.7761900000000002,0.418059,5527.203911408728,433.6669881936368
8.74205,1.9128,0.465517,5497.5783431710815,446.0038205399803
8.99182,1.8275099999999997,0.41024700000000003,5687.624368576662,425.6196392345424
9.241589999999999,1.79712,0.505152,5824.936513754871,545.7977625479773
9.49137,2.04164,0.582978,5682.576676539213,540.895464195747
9.74114,2.29188,0.582865,5563.246743997061,471.6324796809583
9.990910000000001,2.41174,0.536995,5562.614450403838,412.88038423749737
10.2407,2.57953,0.540898,5529.578044455656,386.5233509904424
10.4905,2.82675,0.644872,5450.304283738567,414.4872099484433
10.7402,2.80215,0.744054,5552.606237221594,491.4819084075319
10.99,2.4386099999999997,0.6192350000000001,5905.682599234021,499.8993711690583
11.2398,2.29093,0.703038,6120.978769444835,626.1533411308699
11.4895,2.68785,0.787778,5889.134874554902,575.366441195817
11.7393,3.30131,0.833992,5578.513079101175,469.7789898558417
11.9891,3.43546,0.793867,5582.754285409277,430.0460714479876
12.2389,3.2698,0.8107880000000001,5754.049827116406,475.61997727564307
12.4886,3.42219,0.909407,5744.1647623090375,508.83692199434034
12.7384,3.7662699999999996,0.889231,5637.568887388502,443.70832403863426
12.9882,3.99904,0.912341,5598.00333584567,425.73451471372647
13.238,4.15635,0.933308,5597.103071145369,418.96839882158383
13.4877,4.36699,0.9984629999999999,5574.641666851972,424.88449900964815
13.7375,4.22055,0.9444959999999999,5707.788573310119,425.79858820030944
13.9873,3.7774400000000004,0.9622229999999999,5994.355453337666,509.00244130680204
14.2371,3.98881,1.14543,5956.424815409899,570.1717817973031
14.4868,4.9112599999999995,1.20879,5622.158583627754,461.27688700275667
14.7366,6.07206,1.31365,5298.325102257353,382.1108244039188
14.9864,6.96709,1.38681,5117.998612168527,339.60804790724154
15.2361,6.9642,1.33975,5175.407553006306,331.9034129247403
15.4859,6.43666,1.39428,5371.017093373014,387.84037104301024
15.7357,6.49271,1.37658,5412.955627257715,382.57642816536145
15.9855,7.1496,1.4708700000000001,5297.154729945483,363.2832128571558
16.2352,7.64779,1.50819,5233.3389996469605,344.0423192855684
16.485,7.611330000000001,1.37461,5295.31184344236,318.80854440033585
16.7348,7.31411,1.4836799999999999,5420.162148867076,366.52369454349196
16.9846,7.49665,1.76888,5429.171506297878,427.03876290786917
17.2343,7.7831600000000005,1.75331,5414.1406876042165,406.5717563729403
17.4841,8.08037,1.6911200000000002,5398.4721171976835,376.637109440952
17.7339,8.4186,1.72522,5375.785964543811,367.2458939406342
17.9836,8.949710000000001,1.9023599999999998,5316.598434983025,376.7261284164557
18.2334,9.16587,1.80592,5323.202234905794,349.6316490179531
18.4832,8.916360000000001,1.7961900000000002,5421.356926393444,364.0693790036703
18.733,9.61023,1.98558,5335.142848294229,367.45953241052075
18.9827,10.4921,2.0293799999999997,5227.213912916554,337.0431258408433
19.2325,9.88205,2.0163900000000003,5379.318213306885,365.9024932934221
19.4823,8.8017,2.0339400000000003,5639.280811126653,434.40909937243487
19.7321,8.917860000000001,1.8062599999999998,5662.580804460259,382.3359597809856
19.9818,10.2239,2.19675,5455.944762993273,390.78827123614326
20.2316,11.6276,2.12052,5270.387525030302,320.41550044493755
20.4814,12.1865,2.3838,5231.1742422261495,341.11707902136675
20.7311,12.3986,2.32518,5243.3611504073015,327.8009516538119
20.9809,13.0852,2.5765700000000002,5191.287064015384,340.76079711793335
21.2307,13.2854,2.53674,5205.995096869873,331.3753888342393
21.4805,13.1075,2.72507,5270.381575760749,365.26606705568986
21.7302,14.1105,2.70304,5182.199227642352,330.93226554972074
21.98,15.8361,2.98155,5024.831128592873,315.37810874002446
22.2298,16.4859,2.89482,4995.41883688271,292.4170083532783
22.4796,15.6636,3.02759,5119.3436300536,329.8633418354788
22.7293,14.3675,2.89491,5307.818484988273,356.51793520752557
22.9791,14.4511,2.97128,5336.306899343682,365.7578314096262
23.2289,16.3741,3.06586,5155.6770729553,321.8082820040357
23.4786,18.0692,3.17662,5024.824681048466,294.48892807561185
23.7284,19.1439,3.58091,4963.879780470326,309.52871708916354
23.9782,19.2876,3.4749,4986.212072659348,299.47083167596764
24.228,18.3886,3.09461,5101.3044731826,286.19638444409617
24.4777,17.5039,3.46885,5221.411098275181,344.9460272725346
24.7275,17.7107,3.45822,5236.333780863632,340.84567934261946
24.9773,18.8745,3.4672300000000003,5160.88599467448,316.04546561195554
25.2271,20.4146,3.8578699999999997,5061.163315345869,318.84014706000613
25.4768,21.1104,3.81774,5037.907489385581,303.7242216445295
25.7266,21.6866,3.79242,5025.4720697574885,292.97057078985273
25.9764,25.3356,4.61954,4802.433223513007,291.9090548755812
26.2261,29.2516,4.57028,4607.0722578538225,239.96690800669342
26.4759,30.1252,4.55309,4591.024380238833,231.32511091438798
26.7257,29.4405,4.23876,4655.39736206993,223.45661350617206
26.9755,29.7956,4.74865,4665.677479023533,247.89271924996203
27.2252,30.1973,4.42499,4673.516410276442,228.31189839044862
27.475,28.2219,4.24182,4809.303022694073,240.98258642797904
27.7248,26.1911,4.3073,4960.36299564953,271.9522719432268
27.9746,28.4482,4.57351,4854.487830524077,260.17669177998766
28.2243,34.3233,5.20021,4587.099897905823,231.68965673991917
28.4741,39.7671,5.60677,4393.167756433473,206.49624590226256
28.7239,42.5255,5.33473,4321.138818968905,180.72755116341477
28.9736,41.8385,5.62177,4369.804713288554,195.75429345282922
29.2234,40.084,5.43473,4458.09413422918,201.5148897299299
29.4732,39.4791,5.684740000000001,4506.245726569312,216.3221691315253
29.723,40.8271,5.94399,4481.237973017925,217.5048497535161
29.9727,43.3957,6.0427599999999995,4415.57672803653,204.9855837107998
30.2225,46.3632,5.8864,4343.250519874206,183.84523416838536
30.4723,49.3163,6.58886,4278.180319597791,190.56012226413708
30.7221,54.9463,7.10001,4149.287603892538,178.75258277208542
30.9718,60.3706,7.09559,4042.8555462715153,158.42587658727808
31.2216,61.5364,6.820869999999999,4038.7332112492063,149.25870845552367
31.4714,60.9084,7.19417,4074.1536355233125,160.44080719587305
31.7211,62.7755,7.611210000000001,4054.6607511636125,163.9030849935025
31.9709,67.4791,7.8993,3978.9263903567003,155.29621821238345
32.2207,71.2804,7.6687199999999995,3927.2242015541156,140.87434762573233
32.4705,74.6753,8.04981,3886.7453060985545,139.6972171627611
32.7202,77.3834,8.19433,3860.531684734316,136.30441681175563
32.97,78.9874,8.26276,3853.710762379176,134.4146251662557
33.2198,83.1662,9.236989999999999,3807.163079254235,140.98453854736422
33.4696,86.954,9.119,3769.839989665795,131.8196183020086
33.7193,86.6551,8.75481,3792.9176609539068,127.77175100885968
33.9691,86.936,9.37786,3807.5174256730143,136.94268966046934
34.2189,91.2757,9.382439999999999,3764.5354941663963,129.02576245426283
34.4686,96.0091,9.42502,3719.6098336865957,121.75415698001937
34.7184,97.4446,9.26224,3719.1152197977854,117.87551294677264
34.9682,97.2943,9.55813,3738.8566093005197,122.47308957262688
35.218,98.8431,9.75385,3736.916818429868,122.95841282688214
35.4677,100.89399999999999,9.89137,3728.9451459826005,121.89727542649767
35.7175,99.2136,9.896889999999999,3767.46642002081,125.31097537743128
35.9673,93.373,9.22653,3862.3403805675807,127.25720046890433
36.2171,92.1862,9.2733,3896.783111429394,130.70271178825539
36.4668,101.00299999999999,10.251,3797.281291559634,128.5027387311845
36.7166,108.3,10.7518,3726.930069261638,123.37223450706269
36.9664,106.82799999999999,10.3164,3760.932137614471,121.10433706062096
37.2162,98.6054,9.61855,3880.0757905261275,126.20234014784252
37.4659,90.5989,9.22869,4008.9954385771907,136.1630942280698
37.7157,88.3362,9.561739999999999,4060.8875909522976,146.55858586994148
37.9655,88.6177,9.99502,4074.4752289313356,153.22089930204643
38.2152,88.1651,9.51507,4099.31174652003,147.5091574046232
38.465,90.2468,10.0689,4085.25319172753,151.96886354852649
38.7148,90.6943,9.78899,4096.161829756461,147.4102652424
38.9646,87.5851,9.52316,4161.8762441652125,150.87979290266418
39.2143,84.0864,9.69789,4236.821319856286,162.91843180347027
39.4641,80.8068,9.79446,4311.594636341881,174.23670370129864
39.7139,81.9493,10.3622,4309.554392597067,181.67739384456925
39.9637,83.2238,10.0024,4305.401952664896,172.52063888798568
40.2134,80.6887,9.55156,4368.1282437472055,172.3973089138867
40.4632,77.9911,9.971119999999999,4436.197701330961,189.09053030002866
40.713,70.9344,8.61781,4597.5048306802155,186.22197413192558
40.9627,61.8131,8.25128,4833.013026153651,215.0859485744815
41.2125,58.2053,8.61513,4950.900748568944,244.29967463053802
41.4623,59.3963,8.7845,4937.43683841157,243.44377215395693
41.7121,63.7649,9.27223,4841.350955299779,234.6986715673817
41.9618,66.5806,9.1534,4791.144420607376,219.59528375189012
42.2116,64.0924,9.2429,4871.598131114444,234.21557805036892
42.4614,60.0781,9.14043,4997.389887362028,253.47188278735592
42.7112,56.3454,8.70177,5125.396296827398,263.8827568726344
42.9609,51.0661,7.83487,5316.883047235161,271.9514474088625
43.2107,53.2471,8.8339,5263.580935324842,291.11515944006453
43.4605,62.7536,9.88878,5002.295630816657,262.7880743266881
43.7102,68.0028,9.33028,4888.759670415762,223.62268658009003
43.96,65.6126,9.205810000000001,4966.248694444998,232.30011806371135
44.2098,59.2982,9.38781,5156.055940628863,272.12731369928497
44.4596,59.0939,9.582139999999999,5181.417334243745,280.09005495861953
44.7093,66.8666,10.1711,4990.9274537108495,253.09064009146292
44.9591,73.1815,10.3773,4861.053425273007,229.80435252770127
45.2089,70.1144,9.65816,4949.173095834646,227.28383656457245
45.4587,65.0091,9.6891,5094.1576456347375,253.1163482349017
45.7084,66.7268,10.2926,5068.541469699515,260.64077842730524
45.9582,70.6868,11.1174,4990.165974249611,261.64493734093156
46.208,70.5987,10.153,5010.3143003650275,240.21803474754407
46.4577,67.7975,10.2734,5096.66788102185,257.4681046765262
46.7075,66.2155,10.4186,5155.335709990169,270.42014571847335
46.9573,70.8204,10.6524,5059.043074064512,253.68507253731173
47.2071,76.4981,10.5024,4948.122266412245,226.47878778890342
47.4568,77.3902,11.1375,4946.4019110903955,237.31982350434916
47.7066,75.2103,11.2986,5011.244903577459,250.97504008343208
47.9564,69.5612,9.96611,5161.323946934917,246.526251789543
48.2062,64.4226,10.7214,5313.429712870758,294.79145288872144
48.4559,64.439,10.3547,5331.309999356428,285.59647555715935
48.7057,67.8423,11.2612,5258.62371812599,290.9934081901539
48.9555,68.3411,10.4387,5263.719799829699,268.03584860676017
49.2052,61.7953,9.9815,5461.868961608525,294.11101571723765
49.455,54.8019,10.0775,5704.190523534564,349.67874476515993
49.7048,52.3475,9.535260000000001,5811.469941512777,352.8916342204349
49.9546,52.4833,10.1357,5825.891198357743,375.0674177018395
50.2043,55.7501,9.6309,5728.810865628553,329.9202368474233
50.4541,61.2201,10.6828,5571.242402204278,324.08988712761095
50.7039,65.653,11.3739,5460.869634250114,315.38398379210423
50.9537,64.3905,10.5571,5514.366688376274,301.40234795605863
51.2034,59.555,9.90771,5678.219989070683,314.9154754199271
51.4532,57.3488,9.68953,5768.805618098721,324.9298058261309
51.703,55.1788,10.2276,5862.35574196721,362.23553731602044
51.9527,57.1672,10.6738,5812.222064133232,361.76885957865505
52.2025,62.3035,11.7957,5665.9900884715535,357.6044233868696
52.4523,63.6273,11.2355,5644.35451495753,332.2649501202519
52.7021,60.7784,10.3619,5749.383568204186,326.7652426776173
52.9518,61.3453,11.0767,5749.70828299866,346.0942554367206
53.2016,68.8128,12.2829,5551.101177677688,330.31725352584334
53.4514,71.8303,10.019,5489.371042855675,255.26207178557095
53.7012,66.5543,11.4733,5648.28207994541,324.602635769446
53.9509,59.5761,10.498,5878.874601386129,345.3426465397096
54.2007,57.5886,9.98509,5964.080737635595,344.73223861497695
54.4505,60.4218,11.284,5887.385207692259,366.52929895720433
54.7002,54.2217,10.0923,6122.3852898960795,379.88728670357904
54.95,41.0203,8.60249,6739.555867041213,471.1569115765095
55.1998,33.2903,8.545,7247.221312078927,620.1043617346766
55.4496,32.8278,9.05954,7303.047231613175,671.8381508595247
55.6993,35.2844,8.884910000000001,7150.855516301166,600.2442261891474
55.9491,40.3257,10.2162,6859.943238382746,579.3318865013803
56.1989,45.5903,9.95309,6604.604518490203,480.6610267800398
56.4487,42.6393,9.76028,6773.581567572877,516.8620773308417
56.6984,35.8937,9.23223,7194.93514222092,616.8990358526478
56.9482,34.6677,9.307160000000001,7300.1325951135905,653.3111521529185
57.198,38.909,9.792710000000001,7045.1400336465795,591.0744232497304
57.4477,45.2373,11.531,6719.474277728048,570.9588101849303
57.6975,48.8283,9.95697,6569.513656524851,446.58023638409145
57.9473,46.6916,10.6447,6687.4668465093355,508.2303675284005
58.1971,47.0092,10.1566,6691.534166943985,481.94600618796375
58.4468,51.4315,11.6148,6512.531734354191,490.27210692669684
58.6966,57.5999,11.7796,6289.080365880597,428.7522969120914
58.9464,64.3395,12.2293,6078.5228645557145,385.1567190907642
59.1962,62.3994,11.0428,6158.214877345844,363.30785141052763
59.4459,53.4198,10.4887,6503.78649317816,425.69532242838505
59.6957,52.8611,11.6091,6544.890596147836,479.1494897057387
59.9455,61.3833,12.3156,6244.151107567175,417.6288436729151
60.1953,66.834,12.4079,6086.416402599058,376.6862521687283
60.445,65.5493,12.1157,6142.851158696028,378.50190191901737
60.6948,61.3658,12.2128,6296.675033896886,417.7460986339155
60.9446,62.6704,12.0622,6269.820233699073,402.2849122788833
61.1943,71.5172,14.0163,6016.2088452308235,393.0602339058216
61.4441,80.9721,13.1794,5787.985234746326,314.062820794228
61.6939,89.3324,14.0182,5616.652737469272,293.82821832648926
61.9437,100.34,15.8165,5417.835572194905,284.70448242686075
62.1934,102.67,15.811,5390.97647058443,276.769327314005
62.4432,100.979,14.5672,5435.408253230178,261.4085251939987
62.693,106.083,16.3396,5361.050042665236,275.28352036037364
62.9428,113.25399999999999,16.5988,5259.348463522397,256.9778311887447
63.1925,111.367,14.8246,5302.865456763138,235.33729791718397
63.4423,103.485,15.8507,5448.5286069080075,278.2182604612349
63.6921,101.41,15.2491,5499.829277421455,275.7084759519449
63.9418,106.161,15.7695,5430.677281036233,268.93408669238744
64.1916,108.24600000000001,14.9895,5409.626391347044,249.74141192940687
64.4414,101.48899999999999,14.459,5541.441389494367,263.2001927620551
64.6912,90.7335,14.3729,5767.13353612503,304.5568828412018
64.9409,86.5805,13.8983,5872.971989412728,314.28945268318364
65.1907,86.6816,14.4846,5885.732868389175,327.87359512646174
65.4405,83.5091,13.9618,5974.554982015715,332.9963167109473
65.6903,78.6596,13.8746,6110.395805632607,359.3018993174829
65.94,74.884,13.051,6227.141116751963,361.79780873618404
66.1898,65.2768,11.5125,6535.2195826477355,384.23101226016445
66.4396,52.8276,11.9463,7030.455598660399,529.9815157408938
66.6893,48.0166,11.3137,7276.000634208008,571.4900200381144
66.9391,49.3302,11.702,7228.8305479691135,571.6334177837258
67.1889,54.241,12.9857,7021.1494175326325,560.3350782123791
67.4387,54.9465,11.4921,7008.286904426807,488.6302416027302
67.6884,48.6662,11.6087,7315.647606507558,581.7160094393641
67.9382,37.0656,10.4697,8030.417101318858,756.1303984451459
68.188,23.2145,7.79805,9408.880388697515,1053.549984601474
68.4378,14.4053,6.97164,11057.976985917265,1783.9091934294947
68.6875,10.7399,7.86193,12224.679577104862,2982.9614687659023
68.9373,11.1651,8.90537,12096.722874234081,3216.1619948045427
69.1871,13.5997,8.84882,11354.274761006975,2462.6195038413707
69.4368,16.5165,8.66916,10667.751295806293,1866.446068453106
69.6866,18.4386,9.28377,10308.036796972045,1730.0409156061505
69.9364,15.8982,9.13071,10856.052976543084,2078.314747395379
70.1862,7.694210000000001,6.1559,13860.074516977904,3696.3569737631897
70.4359,-2.97543,5.7144699999999995,-19069.17438173043,12207.794647374036
70.6857,-9.413910000000001,5.87823,-13020.173918272034,2710.0385590640612
70.9355,-6.7862100000000005,6.13135,-14555.230314027413,4383.573243424963
71.1853,0.0262149,6.66401,92981.50439859812,7878848.481291521
71.435,4.04608,8.37321,17374.60612773058,11985.372646026968
71.6848,2.2733,7.2979199999999995,21104.977423177068,22584.272869680517
71.9346,-0.550999,7.282430000000001,-33928.19137008683,149473.76371836476
72.1843,-1.1869399999999999,5.04746,-26331.241414799446,37324.5236403368
72.4341,0.705609,7.9932,31387.719704636598,118520.94059765375
72.6839,1.55377,7.4805,24181.4493919985,38806.54924148914
72.9337,-1.05098,5.95275,-27610.425804006358,52128.48258247269
73.1834,-1.06392,6.53022,-27560.757794826182,56388.27053966113
73.4332,0.534324,6.2158,34751.948981354144,134756.670334933
73.683,-0.251381,6.23002,-44783.68303465342,369960.6604699902
73.9328,-0.268241,8.11405,-43924.02603291122,442887.48379703437
74.1825,0.24216999999999997,7.90273,45549.11608017877,495467.8767726612
74.4323,-0.74252,6.7326,-31423.70082755448,94975.31651749906
74.6821,-1.4833100000000001,6.46194,-25006.493445228618,36313.04004640023
74.9318,1.04654,7.533,28152.129832900944,67546.39305061032
75.1816,6.824210000000001,8.52701,15102.285370699194,6290.231916202315
75.4314,9.32093,8.798630000000001,13641.667314150862,4292.432738149779
75.6812,6.20941,7.26107,15654.083694704581,6101.79559292716
75.9309,1.20498,5.66769,27098.058506246954,42485.744285345565
76.1807,-1.03643,6.79473,-28556.330836243993,62404.14101933461
76.4305,0.422238,7.478960000000001,38605.07962061401,227932.942316842
76.6803,-0.894942,6.12764,-30119.192864460365,68741.72963316823
76.93,-2.32465,6.3352900000000005,-21958.21605915204,19947.336000660474
77.1798,2.14359,7.94107,22608.631868573582,27918.39364223369
77.4296,6.74708,8.195730000000001,15460.320087530246,6259.9362384037295
77.6793,6.57084,8.38306,15630.84040138762,6647.273872080235
77.9291,6.34176,7.88068,15850.717661437686,6565.721033154235
78.1789,7.60195,8.223930000000001,14953.302694639187,5392.2671592665265
78.4287,6.73155,7.320930000000001,15605.010895629188,5657.116504691431
78.6784,2.37871,7.54495,22119.515201643902,23386.72178813159
78.9282,-1.4452399999999999,5.50282,-26171.4166807352,33216.3113671616
79.178,-0.905875,7.23608,-30645.451026620056,81598.06665513033
79.4278,0.9778690000000001,8.15512,29936.927126085247,83221.52349655205
79.6775,-1.583,5.63152,-25549.510561273473,30297.455145592616
79.9273,-4.663880000000001,5.54634,-17859.394463012526,7079.548080052454
80.1771,-3.82116,6.8391,-19125.85734635318,11410.477085525725
80.4268,-2.9026400000000003,7.00365,-21004.96158726952,16893.98576261766
80.6766,-1.89582,6.98428,-24259.682641096122,29791.2344803592
80.9264,-0.909333,7.710960000000001,-31055.480568201245,87781.40264248919
81.1762,-2.44007,4.53066,-22394.299066176896,13860.400864610427
81.4259,-4.259869999999999,6.75205,-18636.39987431748,9846.47081985145
81.6757,-4.72229,6.4368099999999995,-18043.887726538316,8198.371845207
81.9255,-6.93991,5.59145,-15903.05441301451,4271.023329285325
82.1753,-6.24355,6.86815,-16507.048404107274,6052.815627611186
82.425,-1.3723299999999998,8.28236,-27407.67581457909,55137.43218219585
82.6748,0.813066,7.16033,32698.35659494777,95986.8911463293
82.9246,-3.11959,5.79649,-20928.69622340398,12962.503174664987
83.1744,-5.61538,5.64074,-17239.281372814912,5772.396450809361
83.4241,-1.70858,7.771710000000001,-25682.364446241616,38939.9224491361
83.6739,4.41303,7.37257,18755.708391274093,10444.66987817209
83.9237,3.6152699999999998,8.93927,20084.541717670407,16553.971630709086
84.1734,-4.01085,5.33005,-19439.72858746396,8611.217472511167
84.4232,-8.471,5.38641,-15181.525144058944,3217.8230591016495
84.673,-5.464169999999999,7.3652,-17605.201005947976,7910.078732279855
84.9228,-1.59998,7.11286,-26564.22250266013,39364.58058016682
85.1725,-1.2984200000000001,8.34923,-28535.15844875127,61163.21339193423
85.4223,0.07054760000000002,6.93156,75487.06091149857,2472293.3740125974
85.6721,2.83148,8.6399,22090.601066927928,22468.891045296037
85.9219,4.99589,8.80306,18316.84693199644,10758.474224714617
86.1716,4.403,8.07136,19141.632179461245,11696.505785400263
86.4214,1.7978,8.40193,25851.52476432204,40271.94939696745
86.6712,2.29371,8.39668,23881.199006559564,29140.97420592266
86.9209,4.2223,9.407589999999999,19523.25399836491,14499.749917866142
87.1707,2.57983,8.37122,23051.671218818814,24933.253637103895
87.4205,-1.12653,7.12184,-30442.503230621456,64151.762136431826
87.6703,-6.37579,6.07607,-17114.967718535103,5436.821272439479
87.92,-10.3115,4.9817,-14608.431715437731,2352.5765038459367
88.1698,-6.73451,6.44268,-16869.2973581663,5379.448437597691
88.4196,4.263330000000001,9.14505,19683.476428087386,14074.013799572147
88.6694,12.2511,11.5759,13871.068257420708,4368.877055464541
