Repository: r-a-morrison/fe_alloy_sound_velocities

# Fe Alloy Sound Velocities
by Rachel Morrison

This is a repository of my graduate research on iron-nickel sound velocities at extreme pressures. This research contributes to our understanding of the thermodynamics of the inner core of the Earth. 

Morrison, R. A., et al., High pressure thermoelasticity and sound velocities of Fe-Ni-Si alloys (2019), *Physics of the Earth and Planetary Interiors*, Volume 294, [https://doi.org/10.1016/j.pepi.2019.05.011](https://doi.org/10.1016/j.pepi.2019.05.011).

Extensive supplementary information is also available at the above link.

Note: A word of caution. Binary files (.pdf, .ai, etc.) are included for completeness. Normally these should be left out of version control so git doesn't mess these up in merge conflicts. Use at your own risk.

## Abstract
The Earth's iron-dominant core is known to contain nickel from cosmochemical analysis and some amount of light elements from geophysical constraints on density and seismic wave velocities. Although there have been several studies to constrain thermoelastic properties of iron-alloys, there has been no systematic study on the effects of nickel and light elements on properties of iron using the same experimental methods and data analysis approach.

We conducted nuclear resonant inelastic X-ray scattering and X-ray diffraction experiments on body-centered cubic and hexagonal close-packed (hcp) Fe0.91Ni0.09 and Fe0.8Ni0.1Si0.1 up to 104 GPa and 86 GPa, respectively, and compare to similar measurements conducted on hcp-Fe up to 171 GPa. Specifically, we determine the Debye sound velocity from the low-energy transfer region of the (partial) phonon density of states (DOS) using the equation of state determined for each material and a new approach which utilizes information criteria and probability distributions. Nickel decreases the shear velocity of iron, while 10 at% Si has little to no effect on the shear velocity of Fe0.91Ni0.09. We observe that the shape of the phonon DOS of these alloys remains similar with increasing pressure.

In the measured compression range, we therefore apply a generalized scaling law to describe the volume dependence of the phonon DOS and find that the vibrational Grüneisen parameters of hcp-Fe0.91Ni0.09 are nearly indistinguishable from those hcp-Fe and those for Fe0.8Ni0.1Si0.1 trend lower. From the vibrational free energy, we constrain the harmonic vibrational component of thermal pressure, which shows a significant positive deviation from theoretical calculations of hcp-Fe at pressures and temperatures of Earth's core. Collectively, our results demonstrate that the effects of nickel should be considered when modeling iron-rich planetary cores.

File: 081_vD_Fe_PowerLaw/Results/vD_results_Constrained_Power.csv
Folder,Index,Prob Amp,dmu,dvD,dvP,dvS,dvphi,mu,vD,vP,vS,vphi
2009Oct_106GPa,Fe_Murphy_P7,8.53,3.26,28.0,25.0,29.0,19.0,246.31,5210.0,9134.0,4652.0,7387.0
2009Oct_121GPa,Fe_Murphy_P8,6.18,4.39,39.0,29.0,39.0,15.0,266.5,5358.0,9417.0,4785.0,7626.0
2009Oct_133GPa,Fe_Murphy_P9,4.19,8.21,76.0,50.0,72.0,17.0,274.81,5397.0,9584.0,4818.0,7804.0
2009Oct_30GPa,Fe_Murphy_P1,2.49,4.25,64.0,45.0,55.0,25.0,151.0,4421.0,7309.0,3964.0,5698.0
2009Oct_53GPa,Fe_Murphy_P3,4.54,3.5,44.0,31.0,41.0,13.0,173.9,4609.0,7919.0,4119.0,6332.0
2009Oct_69GPa,Fe_Murphy_P4,4.11,4.68,54.0,36.0,51.0,8.0,198.09,4832.0,8345.0,4317.0,6692.0
2009Oct_77GPa,Fe_Murphy_P5,9.75,1.98,21.0,16.0,20.0,10.0,209.99,4937.0,8531.0,4410.0,6845.0
2009Oct_90GPa,Fe_Murphy_P6,8.11,2.79,29.0,20.0,27.0,10.0,232.51,5132.0,8859.0,4585.0,7103.0
2010Aug_151GPa,Fe_Murphy_P10,9.06,3.74,28.0,26.0,30.0,21.0,298.2,5557.0,9878.0,4958.0,8050.0
2011Feb_171GPa,Fe_Murphy_P11,5.2,7.63,68.0,44.0,60.0,24.0,319.58,5681.0,10168.0,5071.0,8313.0
2015Mar_Ambient,Fe_Ambient,3.89,1.28,27.0,89.0,26.0,114.0,77.88,3471.0,5810.0,3108.0,4566.0
