Repository: r-a-morrison/fe_alloy_sound_velocities

# Fe Alloy Sound Velocities
by Rachel Morrison

This is a repository of my graduate research on iron-nickel sound velocities at extreme pressures. This research contributes to our understanding of the thermodynamics of the inner core of the Earth. 

Morrison, R. A., et al., High pressure thermoelasticity and sound velocities of Fe-Ni-Si alloys (2019), *Physics of the Earth and Planetary Interiors*, Volume 294, [https://doi.org/10.1016/j.pepi.2019.05.011](https://doi.org/10.1016/j.pepi.2019.05.011).

Extensive supplementary information is also available at the above link.

Note: A word of caution. Binary files (.pdf, .ai, etc.) are included for completeness. Normally these should be left out of version control so git doesn't mess these up in merge conflicts. Use at your own risk.

## Abstract
The Earth's iron-dominant core is known to contain nickel from cosmochemical analysis and some amount of light elements from geophysical constraints on density and seismic wave velocities. Although there have been several studies to constrain thermoelastic properties of iron-alloys, there has been no systematic study on the effects of nickel and light elements on properties of iron using the same experimental methods and data analysis approach.

We conducted nuclear resonant inelastic X-ray scattering and X-ray diffraction experiments on body-centered cubic and hexagonal close-packed (hcp) Fe0.91Ni0.09 and Fe0.8Ni0.1Si0.1 up to 104 GPa and 86 GPa, respectively, and compare to similar measurements conducted on hcp-Fe up to 171 GPa. Specifically, we determine the Debye sound velocity from the low-energy transfer region of the (partial) phonon density of states (DOS) using the equation of state determined for each material and a new approach which utilizes information criteria and probability distributions. Nickel decreases the shear velocity of iron, while 10 at% Si has little to no effect on the shear velocity of Fe0.91Ni0.09. We observe that the shape of the phonon DOS of these alloys remains similar with increasing pressure.

In the measured compression range, we therefore apply a generalized scaling law to describe the volume dependence of the phonon DOS and find that the vibrational Grüneisen parameters of hcp-Fe0.91Ni0.09 are nearly indistinguishable from those hcp-Fe and those for Fe0.8Ni0.1Si0.1 trend lower. From the vibrational free energy, we constrain the harmonic vibrational component of thermal pressure, which shows a significant positive deviation from theoretical calculations of hcp-Fe at pressures and temperatures of Earth's core. Collectively, our results demonstrate that the effects of nickel should be considered when modeling iron-rich planetary cores.

File: 090_vD_FeNi_Debye/2015Mar_Ambient/fit_search_results_Debye.csv (part 1 of 7)
Emin,Emax,M,N,chi2,AICc,Prob,vD,dvD
0.0,0.75,1,3,0.000941664218280046,6.00094166421828,0.04976363253506065,3298.768583120581,7.886763247395337
0.0,1.0,1,4,0.0023422723081950847,4.002342272308195,0.13517687996749192,3285.4283547572545,8.583476459700664
0.0,1.25,1,5,0.015065035647778481,3.348398368981112,0.18745823885404866,3256.663253352037,15.482472182916386
0.0,1.5,1,6,0.033978924247067346,3.033978924247067,0.21937131949718972,3228.6484794670514,17.24569094134427
0.0,1.75,1,7,0.04493712009053146,2.844937120090531,0.24111806720397702,3210.2875050580765,15.53776955263262
0.0,2.0,1,8,0.047511706644167685,2.7141783733108342,0.2574089569460294,3199.3986653044017,12.87550185942215
0.0,2.25,1,9,0.04381052393005955,2.615239095358631,0.27046311524589367,3195.0899124226926,10.364894538604752
0.0,2.5,1,10,0.039048154024033985,2.539048154024034,0.2809653078125417,3195.8649707051172,8.428554160290313
0.0,2.75,1,11,0.043503156449721636,2.4879476008941657,0.2882365446270366,3201.675391810817,7.8470920946087865
0.0,3.0,1,12,0.07709523762322507,2.477095237623225,0.2898048194963612,3212.0027500845936,9.445447574766197
0.0,3.25,1,13,0.11027957525372183,2.4739159388900855,0.29026587390443653,3221.28829494645,10.373685258581219
0.0,3.5,1,14,0.10727295378130902,2.4406062871146426,0.2951406833648518,3224.4936098821368,9.44450578495285
0.0,3.75,1,15,0.10653313749789194,2.4142254451901994,0.29905950183563934,3221.128134825682,8.725428440183617
0.0,4.0,1,16,0.11296239489949401,2.3986766806137796,0.3013935659270076,3216.8541445987994,8.400081986309806
0.0,4.25,1,17,0.10883543169237578,2.3755020983590422,0.3049062126472769,3218.6085423276377,7.800362352095489
0.0,4.5,1,18,0.1551208903934917,2.4051208903934915,0.30042400709341904,3225.2507038145095,8.892770463704947
0.0,4.75,1,19,0.20034414732227315,2.4356382649693322,0.2958747273996363,3231.539747418052,9.693299055281363
0.0,5.0,1,20,0.21104826437897906,2.4332704866012014,0.2962252177191551,3235.430743680841,9.542837945781955
0.0,5.25,1,21,0.22009756980285813,2.4306238855923317,0.2966174721772098,3239.0235569646347,9.366078636538981
0.0,5.5,1,22,0.2438603321330191,2.4438603321330192,0.2946608732664013,3243.482100361639,9.510699095000572
0.0,5.75,1,23,0.2556286951898342,2.446104885666025,0.2943303677083809,3246.909091998852,9.425880350285013
0.0,6.0,1,24,0.25277858912208545,2.434596770940267,0.2960288434048473,3248.9300787165566,9.078815038697709
0.0,6.25,1,25,0.24847076290698275,2.4223838063852434,0.29784206887085546,3250.633897462603,8.72879490263055
0.0,6.5,1,26,0.24522497824358006,2.4118916449102468,0.29940867809748556,3252.2823947838287,8.43883076542568
0.0,6.75,1,27,0.23614781353403458,2.396147813534035,0.3017748990948851,3251.8967887802805,8.047913739366642
0.0,7.0,1,28,0.2693905382466634,2.423236692092817,0.29771508332699165,3247.5184763983584,8.326547813816271
0.0,7.25,1,29,0.3171793016565602,2.4653274498047084,0.29151502671360957,3242.622780988715,8.769337756349495
0.0,7.5,1,30,0.3223963966800685,2.4652535395372115,0.2915257998894723,3240.102003688102,8.590300189401834
0.0,7.75,1,31,0.3120614619360724,2.449992496418831,0.2937588024429745,3240.4624767151554,8.254931650942794
0.0,8.0,1,32,0.3086231574524457,2.441956490785779,0.2949415005896549,3241.8024512714082,8.04339385618106
0.0,8.25,1,33,0.31009342047275623,2.4391256785372724,0.29535925817446423,3243.5813939218197,7.889568752319808
0.0,8.5,1,34,0.30670851681116523,2.4317085168111654,0.29645665550266015,3244.844807291534,7.687531055030775
0.0,8.75,1,35,0.2978987686721923,2.419110889884313,0.29832987400930483,3245.0819079171383,7.420730633034325
0.0,9.0,1,36,0.29087311308207614,2.4085201719056055,0.2999138278903645,3245.6850597623766,7.192608593980166
0.0,9.25,1,37,0.29615181663156864,2.410437530917283,0.2996264444263774,3247.385351592522,7.133872603026921
0.0,9.5,1,38,0.3078158325195549,2.418926943630666,0.2983573136024756,3249.3417622709107,7.1608337192076235
0.0,9.75,1,39,0.32077645734871796,2.4288845654568263,0.2968755407478604,3251.3915878964754,7.193918764084644
0.0,10.0,1,40,0.3316697763416446,2.4369329342363812,0.29568325942001916,3253.352657983293,7.197168110826544
0.0,10.25,1,41,0.3381760375562718,2.4407401401203743,0.2951209312920367,3255.0418868014626,7.15437617557031
0.0,10.5,1,42,0.3351641795842083,2.4351641795842083,0.2959448706548247,3256.062927381184,7.007260057274827
0.0,10.75,1,43,0.32727471850439305,2.424835694114149,0.29747715494164717,3256.1952569537884,6.8147224232641
0.0,11.0,1,44,0.32016055121355963,2.415398646451655,0.29888412478641024,3256.4992939882504,6.6366975109007305
0.0,11.25,1,45,0.3128913964756097,2.4059146522895634,0.3003047981861079,3256.4633159255113,6.463052336786904
0.0,11.5,1,46,0.31186720250350586,2.4027762934125967,0.3007764002180355,3255.3850705427963,6.346284759332045
0.0,11.75,1,47,0.3118679498694244,2.4007568387583134,0.30108025574849495,3254.2329152669186,6.240841951225559
0.0,12.0,1,48,0.30541309916526094,2.3923696209043914,0.3023455197536657,3254.0520991633884,6.079955059280461
0.0,12.25,1,49,0.2990584786259694,2.384164861604693,0.3035884035085436,3254.015534161911,5.930845022492479
0.0,12.5,1,50,0.2971667914533477,2.380500124786681,0.3041451992801741,3253.1981442488172,5.830121996467212
0.0,12.75,1,51,0.3019342088488832,2.383566861910108,0.30367918996672466,3251.871968770022,5.791722863424624
0.0,13.0,1,52,0.30255003732271724,2.3825500373227175,0.3038336234548586,3250.861408040093,5.717129610468354
0.0,13.25,1,53,0.3016194660538114,2.380050838602831,0.3042135310729798,3250.0258568708923,5.63529311712808
0.0,13.5,1,54,0.30394070788457606,2.3808637848076533,0.30408990158294247,3248.9734928070798,5.586434512496606
0.0,13.75,1,55,0.30316483438542163,2.3786365324986294,0.30442873268123755,3248.14797119199,5.508189905784215
0.0,14.0,1,56,0.30300414731525005,2.3770782213893242,0.3046660224501182,3247.2596272106402,5.432463067143397
0.0,14.25,1,57,0.3342194072995053,2.406946680026778,0.30014987671968474,3244.993504268488,5.63161838074464
0.0,14.5,1,58,0.41504565410393146,2.486474225532503,0.2884489631720845,3241.445352112178,6.1909237031345254
0.0,14.75,1,59,0.5269930035326245,2.5971684421291155,0.27291791107022406,3237.1351797129264,6.87372652922044
0.0,15.0,1,60,0.6591891282641301,2.7281546455055095,0.2556164186676767,3232.4970946484186,7.576098801084887
0.0,15.25,1,61,0.8167001977584206,2.884496807927912,0.23639564779460992,3227.486259864333,8.311668620372929
0.0,15.5,1,62,1.0234744755183796,3.0901411421850464,0.21329681810227868,3221.6668775160824,9.16481560593854
0.0,15.75,1,63,1.2786063152070375,3.3441800856988406,0.1878540320768503,3215.2838999392966,10.091516487344677
0.0,16.0,1,64,1.5795668610926359,3.644082990124894,0.1616953135712458,3208.298759473974,11.04543689623007
0.0,16.25,1,65,1.939186269760265,4.002678333252328,0.13515416804073982,3200.719510564578,12.051910854701378
0.0,16.5,1,66,2.3309176163484526,4.393417616348453,0.11116843357708639,3192.791545845288,13.009358433325376
0.0,16.75,1,67,2.675546655948392,4.737085117486853,0.09361706827632316,3185.40931918571,13.727768497785393
0.0,17.0,1,68,2.965119961685573,5.025726022291634,0.08103590011959476,3178.622494485117,14.235915674721948
0.0,17.25,1,69,3.2585554854079164,5.31825697794523,0.0700092089629083,3171.739503291661,14.69630421864471
0.0,17.5,1,70,3.650497389858158,5.709320919269922,0.057575366963517026,3164.032026515788,15.323294039081953
0.0,17.75,1,71,4.1289174855966575,6.186888500089411,0.04534550387815814,3155.6025213382495,16.05229766446258
0.0,18.0,1,72,4.5255151630602075,6.5826580202030645,0.037204371539615484,3147.856568082594,16.553465326536987
0.25,1.0,1,3,0.003347933424196627,6.003347933424196,0.04970379618959561,3286.394941295249,10.712631886747241
0.25,1.25,1,4,0.019791805233669173,4.01979180523367,0.13400262326520535,3255.8809728759816,18.127513519359347
0.25,1.5,1,5,0.04105548841362063,3.3743888217469538,0.18503793684982245,3227.569317276672,19.177666568234986
0.25,1.75,1,6,0.05172376371578884,3.051723763715789,0.2174335740300579,3209.3691114789126,16.788322691471055
0.25,2.0,1,7,0.05293587314189153,2.8529358731418917,0.2401556710411895,3198.7047749293683,13.653116596050495
0.25,2.25,1,8,0.04768577221825733,2.714352438884924,0.2573865549019664,3194.5757451539052,10.848476468660557
0.25,2.5,1,9,0.04188753525866908,2.6133161066872406,0.27072328905699633,3195.487847057711,8.750483819349947
0.25,2.75,1,10,0.046781488709657336,2.5467814887096574,0.27988100610032984,3201.4039070727513,8.152515569448193
0.25,3.0,1,11,0.08377377336634595,2.5282182178107906,0.2824908526540932,3211.8123311492213,9.861017847766083
0.25,3.25,1,12,0.11962527141699714,2.519625271416997,0.28370717811467894,3221.151586616922,10.818137779342514
0.25,3.5,1,13,0.11566209281997746,2.479298456456341,0.2894857435590364,3224.3841565672446,9.817545289344338
0.25,3.75,1,14,0.11414978601384933,2.447483119347183,0.2941276095653486,3221.027785046587,9.040420817017443
0.25,4.0,1,15,0.12040521887265085,2.428097526564959,0.2969923900358924,3216.7594514340417,8.679499207938509
0.25,4.25,1,16,0.11554195394591102,2.4012562396601966,0.30100508525830816,3218.526377727332,8.042990742343145
0.25,4.5,1,17,0.16441594156697986,2.4310826082336465,0.2965494474034853,3225.1846658840836,9.161444256495955
0.25,4.75,1,18,0.21184239511905278,2.461842395119053,0.2920234424540216,3231.4867346666656,9.973705264352924
0.25,5.0,1,19,0.22254907973611238,2.457843197383171,0.2926079564009183,3235.3863754957865,9.804941842403982
0.25,5.25,1,20,0.23150648005968694,2.4537287022819094,0.2932105430249217,3238.9863311859676,9.61077645480891
0.25,5.5,1,21,0.2559259815912662,2.46645229738074,0.29135111782547135,3243.451793180968,9.747876987475198
0.25,5.75,1,22,0.26770539604298654,2.467705396042987,0.29116862915252356,3246.8838166727433,9.650357004222517
0.25,6.0,1,23,0.2641896774955282,2.454665867971719,0.29307318177958996,3248.908094249946,9.285438540311352
0.25,6.25,1,24,0.25920808183920824,2.44102626365739,0.29507871378960965,3250.614593249784,8.918982777202237
0.25,6.5,1,25,0.2553880216799235,2.4293010651581843,0.2968137228978318,3252.265368117715,8.615199888752274
0.25,6.75,1,26,0.2455394266723944,2.4122060933390608,0.29936160750370056,3251.8804313703454,8.209334669415624
0.25,7.0,1,27,0.2796774872734416,2.4396774872734417,0.2952777785057948,3247.5001758369494,8.4868971003686
0.25,7.25,1,28,0.32882709806629734,2.482673251912451,0.2889976778693248,3242.602431528225,8.931739943373268
0.25,7.5,1,29,0.3337988222858152,2.481946970433963,0.28910264375724765,3240.081281745659,8.743510285362914
0.25,7.75,1,30,0.3227165652192938,2.4655737080764366,0.29147913492998645,3240.442914199461,8.397078815865287
0.25,8.0,1,31,0.31881632866141374,2.456747363144172,0.29276832523993623,3241.784407894264,8.177387502549633
0.25,8.25,1,32,0.32001482067312303,2.453348154006456,0.29326633871623836,3243.565052240524,8.016894876547445
0.25,8.5,1,33,0.31622039435645566,2.4452526524209715,0.29445581349594535,3244.8297586704184,7.807796427712005
0.25,8.75,1,34,0.3068565646719037,2.4318565646719037,0.2964347114280391,3245.067586159663,7.533297949171953
0.25,9.0,1,35,0.29936352956448353,2.4205756507766045,0.29811146303280617,3245.6715612836774,7.298527114903649
0.25,9.25,1,36,0.30455762836909617,2.4222046871926257,0.29786874468082686,3247.3730749143583,7.236034236582757
0.25,9.5,1,37,0.3163196369011125,2.4306053511868266,0.2966202210042013,3249.330715197765,7.26065701235767
0.25,9.75,1,38,0.3294077671798318,2.440518878290943,0.2951535825967058,3251.381755339208,7.291601964342019
0.25,10.0,1,39,0.34036663841824955,2.448474746526357,0.2939818132463382,3253.343942179624,7.292408775966791
0.25,10.25,1,40,0.3468213734733143,2.452084531368051,0.2934516862547511,3255.034109886757,7.246684507095433
0.25,10.5,1,41,0.3435206408230739,2.4460847433871766,0.29433333196547756,3256.055791870942,7.095437271298491
0.25,10.75,1,42,0.33523525128650716,2.435235251286507,0.29593435418880953,3256.188394698221,6.898385734580059
0.25,11.0,1,43,0.3277628571823656,2.4253238327921216,0.2974045587486899,3256.4927506556833,6.716240151382954
0.25,11.25,1,44,0.32014777506576736,2.415385870303863,0.2988860340863841,3256.4569537166576,6.538709195686527
0.25,11.5,1,45,0.3189329816095338,2.4119562374234875,0.2993990084741305,3255.3785513641924,6.418859316269346
0.25,11.75,1,46,0.31877406635251865,2.4096831572616093,0.29973948089107927,3254.2262341451315,6.310595143912495
0.25,12.0,1,47,0.3120283376512099,2.400917226540099,0.3010561119194222,3254.045566910061,6.1464221221266255
0.25,12.25,1,48,0.30539767882720853,2.3923542005663387,0.3023478508977141,3254.009174994395,5.994297077996694
0.25,12.5,1,49,0.30333263723643683,2.38843902021516,0.3029403037810161,3253.1917153627533,5.891177634355593
0.25,12.75,1,50,0.30806837911581436,2.391401712449148,0.3024918765582936,3251.8653386030232,5.85111117869989
0.25,13.0,1,51,0.3085713751468642,2.390204028208089,0.3026730756845142,3250.8546749142065,5.774557141848128
0.25,13.25,1,52,0.3075024141301143,2.387502414130114,0.3030822048707423,3250.01906458826,5.690769021644298
0.25,13.5,1,53,0.30975249487658163,2.3881838674256013,0.302978954278199,3248.966585785446,5.640350178406122
0.25,13.75,1,54,0.30885019693269933,2.385773273855776,0.3033443540010063,3248.1410227888314,5.5603271218684505
0.25,14.0,1,55,0.3085789273126625,2.38405062542587,0.3036057443933539,3247.2526384160215,5.482908653501503
0.25,14.25,1,56,0.3402542205860698,2.4143282946601436,0.2990441231754417,3244.986132005204,5.682940404200341
0.25,14.5,1,57,0.4224055954107451,2.495132868138018,0.28720287423704005,3241.437319734055,6.246329012884226
0.25,14.75,1,58,0.5361738039119506,2.607602375340522,0.2714978149599287,3237.12636928886,6.934155905829193
0.25,15.0,1,59,0.6704741951537065,2.7406496337501975,0.25402443472771097,3232.4874805000254,7.64154466784249
0.25,15.25,1,60,0.8304438026512279,2.8994093198926074,0.23463957632657037,3227.4758100042027,8.382240446472245
0.25,15.5,1,61,1.0404098173557468,3.1082064275252383,0.21137885932014513,3221.655488531235,9.241322104137232
0.25,15.75,1,62,1.2994157267138666,3.3660823933805335,0.18580803712229943,3215.2715153574873,10.174366092341375
0.25,16.0,1,63,1.604857743183592,3.6704315136753953,0.1595790677785406,3208.2853369444597,11.134637467038079
0.25,16.25,1,64,1.9697397533167447,4.034255882349003,0.13303700702253782,3200.7050074838603,12.147674893652876
0.25,16.5,1,65,2.3670639621957985,4.430556025687862,0.10912317238745174,3192.7759793754826,13.111086996612233
0.25,16.75,1,66,2.7163879977964416,4.778887997796442,0.09168064424839477,3185.3928570637277,13.833422317912875
0.25,17.0,1,67,3.0096800765862417,5.071218538124703,0.07921344225969097,3178.6053053320816,14.343769615353224
0.25,17.25,1,68,3.3067766368216835,5.367382697427744,0.06831053019179663,3171.721639672592,14.805929922721951
0.25,17.5,1,69,3.703709876129428,5.763411368666742,0.05603909626029219,3164.0133925264604,15.435871848271137
0.25,17.75,1,70,4.188218923867977,6.247042453279741,0.0440019544540628,3155.583064399075,16.168482925335603
0.25,18.0,1,71,4.58956387831323,6.647534892805984,0.03601688414655846,3147.8364623976695,16.67151430914543
0.5,1.25,1,3,0.025036087665484805,6.025036087665485,0.049167716289720456,3252.4730329592053,21.140795350437486
0.5,1.5,1,4,0.046829358667295845,4.046829358667296,0.13220326170916208,3224.6819790329873,20.879548037181106
0.5,1.75,1,5,0.055565291463953476,3.388898624797287,0.18370036269073342,3207.211836582138,17.603780234678375
0.5,2.0,1,6,0.0545393326741344,3.0545393326741346,0.21712768977935581,3197.161609406703,13.962284703541181
0.5,2.25,1,7,0.04756799534372242,2.8475679953437227,0.24080109994695903,3193.4556684528266,10.891830178367716
0.5,2.5,1,8,0.04109448858914434,2.707761155255811,0.2582362081020882,3194.667559486597,8.70081318239189
0.5,2.75,1,9,0.04735354828232517,2.6187821197108967,0.26998441068471163,3200.8030988618625,8.226861627903405
0.5,3.0,1,10,0.08932379465122886,2.5893237946512286,0.2739904855887496,3211.3731428743968,10.207409027005253
0.5,3.25,1,11,0.12887735179633458,2.573321796240779,0.27619147656818444,3220.8203484762366,11.251902899590235
0.5,3.5,1,12,0.12390915455913527,2.523909154559135,0.28310014426346974,3224.113570067186,10.17940981075971
0.5,3.75,1,13,0.12139908215424561,2.485035445790609,0.28865654509168853,3220.7852637077053,9.33715629385163
0.5,4.0,1,14,0.127350597553235,2.4606839308865687,0.2921926408084164,3216.5363246127827,8.938106121218466
0.5,4.25,1,15,0.12173350679410942,2.429425814486417,0.2967952098189405,3218.3309442038103,8.265430141290214
0.5,4.5,1,16,0.17375073944631783,2.4594650251606036,0.29237077272588935,3225.020858370341,9.42806814550711
0.5,4.75,1,17,0.2238004454399149,2.4904671121065816,0.2878736656414372,3231.3485715571055,10.261490852120637
0.5,5.0,1,18,0.23456490442766417,2.484564904427664,0.2887244655032912,3235.266400790823,10.075325704537129
0.5,5.25,1,19,0.24346057188879483,2.4787546895358537,0.28956446064513847,3238.8815964149844,9.86407668572538
0.5,5.5,1,20,0.268655196295104,2.4908774185173264,0.2878146134937643,3243.361335030712,9.995173086180836
0.5,5.75,1,21,0.28046831426604624,2.4909946300555195,0.2877977463912429,3246.804104963006,9.884964817916455
0.5,6.0,1,22,0.2762208240040982,2.4762208240040984,0.28993155183899216,3248.83610809478,9.501045430953234
0.5,6.25,1,23,0.27049962333828437,2.460975813814475,0.29215000089820164,3250.5491147035927,9.117069310493866
0.5,6.5,1,24,0.2660526946227966,2.4478708764409784,0.2940705900594116,3252.205387712449,8.798626851264379
0.5,6.75,1,25,0.25534276274805895,2.42925580622632,0.296820439709861,3251.823343103575,8.376455749169331
0.5,7.0,1,26,0.29037812516585093,2.4570447918325176,0.2927247896277189,3247.4418566432446,8.652424233809414
0.5,7.25,1,27,0.34091737275607314,2.5009173727560734,0.2863734111473501,3242.542486751249,9.099108430111029
0.5,7.5,1,28,0.3455783441729927,2.4994244980191467,0.2865872507617756,3240.022261399628,8.900742908179243
0.5,7.75,1,29,0.33368625662841117,2.481834404776559,0.2891189157297356,3240.3869444007514,8.542533435841401
0.5,8.0,1,30,0.3292967207491614,2.4721538636063043,0.29052172175474633,3241.7318672361853,8.314380944790496
0.5,8.25,1,31,0.33021512477342213,2.4681461592561806,0.2911044680124676,3243.5162522641185,8.147106399141189
0.5,8.5,1,32,0.3259888787205362,2.4593222120538694,0.2923916506604768,3244.7839450696156,7.930696519903492
0.5,8.75,1,33,0.3160307028886356,2.445062960953152,0.2944837426981423,3245.0238226620354,7.6480600510942685
0.5,9.0,1,34,0.3080412288366726,2.4330412288366725,0.29625917563100235,3245.629909068514,7.4063291839669585
0.5,9.25,1,35,0.3131559479561512,2.434368069168272,0.29606269650090034,3247.3340652302254,7.340125785377293
0.5,9.5,1,36,0.3250332758510365,2.442680334674566,0.294834774102773,3249.29427594885,7.3625666243792685
0.5,9.75,1,37,0.33826734779470097,2.4525530620804155,0.29338294874267157,3251.347861116205,7.391519781934146
0.5,10.0,1,38,0.3493047969156621,2.460415908026773,0.292231800585887,3253.312424792193,7.389970946347519
0.5,10.25,1,39,0.35571181118791334,2.4638199192960215,0.2917348434465655,3255.0046449619026,7.341319133051238
0.5,10.5,1,40,0.352108571752365,2.4573717296471016,0.2926769421371162,3256.0279042750935,7.185800069460659
0.5,10.75,1,41,0.3434026131134721,2.445966715677575,0.2943507022225311,3256.1614629190367,6.984001140051572
0.5,11.0,1,42,0.3355515725217961,2.435551572521796,0.29588755272974027,3256.4668172580614,6.797541894753528
0.5,11.25,1,43,0.3275694154345966,2.4251303910443527,0.29743332536865313,3256.431768932802,6.615925841322644
0.5,11.5,1,44,0.3261442054216699,2.4213823006597655,0.2979912514881807,3255.353602195976,6.492787053661836
0.5,11.75,1,45,0.3258075480785132,2.418830803892467,0.29837165594419984,3254.201501306304,6.381513418126851
0.5,12.0,1,46,0.31875402532976366,2.4096631162388547,0.2997424844490063,3254.021505067541,6.213895788749959
0.5,12.25,1,47,0.3118326995141771,2.400721588403066,0.3010855623882466,3253.9857749480434,6.058622040131493
0.5,12.5,1,48,0.30957983006187123,2.3965363518010014,0.3017162792409294,3253.1685657467756,5.952967958967423
0.5,12.75,1,49,0.3142727500475959,2.3993791330263194,0.30128772719600894,3251.8422331180473,5.911120533876174
0.5,13.0,1,50,0.3146507296300068,2.3979840629633404,0.3014979592538744,3250.83174679135,5.832491235238153
0.5,13.25,1,51,0.31343165431116027,2.395064307372385,0.301938430869107,3249.996349029536,5.746646310736017
0.5,13.5,1,52,0.31560060331231965,2.3956006033123196,0.301857477546034,3248.9439778016667,5.694577805274563
0.5,13.75,1,53,0.31456144771006067,2.3929928202590802,0.3022513236637617,3248.1186395522245,5.61268569302058
0.5,14.0,1,54,0.3141697443030216,2.3910928212260987,0.30253859870907257,3247.230490598734,5.533490587826274
0.5,14.25,1,55,0.3463086012336158,2.4217802993468234,0.2979319573247026,3244.96364742657,5.73442412201941
0.5,14.5,1,56,0.4298120260751419,2.503886100149216,0.2859486441845013,3241.414058033167,6.302078409221926
0.5,14.75,1,57,0.5454393835806354,2.618166656307908,0.27006750623169984,3237.1021565044643,6.995134838452046
0.5,15.0,1,58,0.6818878337663227,2.7533164051948944,0.2524206839465991,3232.462263544298,7.707725977201461
0.5,15.25,1,59,0.8443668929086346,2.9145423315051255,0.23287087449472718,3227.44952611611,8.453722437093111
0.5,15.5,1,60,1.0575919624955674,3.1265574797369466,0.20944821794846494,3221.6279756151844,9.318929890273402
0.5,15.75,1,61,1.3205540861110114,3.3883506962805026,0.1837506969189393,3215.2426710762293,10.25850965529296
0.5,16.0,1,62,1.6305705191196949,3.6972371857863617,0.1574545249484456,3208.255092240532,11.225308134103763
0.5,16.25,1,63,2.0008233699885403,4.066397140480343,0.13091610638044857,3200.673284989108,12.245080474508073
0.5,16.5,1,64,2.403850139422751,4.468366268455009,0.10707956376794223,3192.7428029026964,13.214594089165272
0.5,16.75,1,65,2.7579485956480214,4.821440659140085,0.08975062125557283,3185.3584826950646,13.940914323047332
0.5,17.0,1,66,3.0550085834174037,5.117508583417404,0.07740109960466897,3178.5699950001167,14.453461969457868
0.5,17.25,1,67,3.355809048785845,5.417347510324307,0.06662510935396583,3171.685474613866,14.917378871657446
0.5,17.5,1,68,3.7578055862780193,5.81841164688408,0.05451901040074672,3163.9762086561823,15.550296966737074
0.5,17.75,1,69,4.248496533164286,6.3081980257016,0.04267683495566321,3155.5447701064695,16.286558195410105
0.5,18.0,1,70,4.654643081668115,6.7134666110798795,0.03484891395973554,3147.7973320515352,16.791439408496593
0.75,1.5,1,3,0.041102485275758334,6.041102485275758,0.04877432446288435,3217.937521586847,20.36468473436231
0.75,1.75,1,4,0.046241337218478416,4.046241337218478,0.13224213660044382,3202.453872305007,16.4445639423371
0.75,2.0,1,5,0.04321826383503532,3.376551597168368,0.18483794725153435,3193.856874829992,12.617752998941619
0.75,2.25,1,6,0.03591861290160184,3.035918612901602,0.21915866660417957,3191.092594662768,9.564233385111544
0.75,2.5,1,7,0.030783334244412902,2.830783334244413,0.24283048610315566,3192.950470458375,7.588839208348908
0.75,2.75,1,8,0.04104370442673838,2.707710371093405,0.2582427653401045,3199.5492536843085,7.705048829341441
0.75,3.0,1,9,0.09127007133829992,2.6626986427668715,0.26412063713013645,3210.4555706262054,10.368380835342423
0.75,3.25,1,10,0.13658068843594356,2.6365806884359437,0.2675924020099678,3220.1265134770942,11.630865299264048
0.75,3.5,1,11,0.1308081660455016,2.5752526104899465,0.2759249680142836,3223.546694964729,10.495482549741906
0.75,3.75,1,12,0.12702942882653992,2.52702942882654,0.2826588135735642,3220.2789552565837,9.579849650435754
0.75,4.0,1,13,0.13250001617016693,2.4961363798065306,0.28705880466617284,3216.072123376112,9.140875153548782
0.75,4.25,1,14,0.12625963810657428,2.459592971439908,0.2923520694478757,3217.9243045335984,8.437379338161927
0.75,4.5,1,15,0.18233647723469362,2.4900287849270013,0.28793676398158197,3224.678882717633,9.678791852266123
0.75,4.75,1,16,0.23569318964384425,2.5214074753581297,0.2834544786963935,3231.0590020077716,10.551253731812084
0.75,5.0,1,17,0.24668133281258472,2.5133479994792514,0.2845990305364429,3235.014276021365,10.350895949690742
0.75,5.25,1,18,0.25562951116363497,2.505629511163635,0.2856994897869939,3238.6608724691073,10.12441384179544
0.75,5.5,1,19,0.2818138001141639,2.517107917761223,0.28406449859400656,3243.16989039842,10.252878156198436
0.75,5.75,1,20,0.29373776580418604,2.5159599880264083,0.28422758843571955,3246.634775387301,10.130773672542057
0.75,6.0,1,21,0.28871170777270533,2.499238023562179,0.28661397260847155,3248.6828319023,9.726706687099574
0.75,6.25,1,22,0.2821988099897266,2.4821988099897268,0.28906624230843997,3250.4094003802966,9.324051005655397
0.75,6.5,1,23,0.2770855322201333,2.467561722696324,0.29118954648952733,3252.0771199079895,8.990081435969541
0.75,6.75,1,24,0.2654157040415228,2.4472338858597045,0.2941642650741941,3251.701354889344,8.549843752760134
0.75,7.0,1,25,0.30132257739177826,2.475235620870039,0.29007440775839555,3247.3180124523815,8.823428195248159
0.75,7.25,1,26,0.35324950879518957,2.519916175461856,0.2836659153327946,3242.4159376579155,9.271578316791311
0.75,7.5,1,27,0.3575125355187915,2.5175125355187915,0.2840070356366228,3239.898006940007,9.061761868376646
0.75,7.75,1,28,0.34475270732098867,2.4985988611671424,0.28670558368287197,3240.269085198338,8.69093103691416
0.75,8.0,1,29,0.3398624936907167,2.488010641838865,0.2882274594181873,3241.621089470111,8.454091209835985
0.75,8.25,1,30,0.3405123351508338,2.4833694780079765,0.2888970915156122,3243.413175913214,8.280075570995661
0.75,8.5,1,31,0.3358449341915003,2.473775968674259,0.29028618890381075,3244.687047851501,8.056153399378548
0.75,8.75,1,32,0.3252554098407835,2.4585887431741167,0.29249890041359333,3244.9312448988144,7.764850764147703
0.75,9.0,1,33,0.31674689815691937,2.4457791562214353,0.294378307645737,3245.5417425467185,7.5158187154230145
0.75,9.25,1,34,0.3218032471540815,2.4468032471540813,0.2942276111529437,3247.2513261035933,7.446102664668179
0.75,9.5,1,35,0.3338301211682855,2.4550422423804066,0.29301803434602613,3249.2167956215544,7.46670849466599
0.75,9.75,1,36,0.3472445160022473,2.464891574825777,0.29157856569018414,3251.275588269705,7.493988275065404
0.75,10.0,1,37,0.3583871682516557,2.47267288253737,0.2904463383997782,3253.2450233410236,7.490295456083068
0.75,10.25,1,38,0.3647606886243773,2.4758717997354887,0.2899821528280208,3254.9414617941143,7.438793632316316
0.75,10.5,1,39,0.36084674952652257,2.468954857634631,0.2909867839511777,3255.968001041658,7.278853491663565
0.75,10.75,1,40,0.35169631892804326,2.45695947682278,0.29273727680319167,3256.1036024320656,7.072009535417356
0.75,11.0,1,41,0.3434478774837011,2.4460119800478037,0.29434404049833485,3256.4110744484656,6.880995375497982
0.75,11.25,1,42,0.3350777648358697,2.43507776483587,0.29595765793183487,3256.377641095386,6.695036945798545
0.75,11.5,1,43,0.333418841208856,2.430979816818612,0.2965646891638256,3255.30008544113,6.568326483782723
0.75,11.75,1,44,0.33288275156514585,2.428120846803241,0.2969889270894298,3254.1485538369707,6.45378357249863
0.75,12.0,1,45,0.32550466535084915,2.4185279211648028,0.29841684517637795,3253.9700119682097,6.282513147989171
0.75,12.25,1,46,0.3182788565578569,2.4091879474669478,0.2998137070434715,3253.935703058832,6.123918694153358
0.75,12.5,1,47,0.31582165644929056,2.4047105453381796,0.3004856521700448,3253.1190964752122,6.015542517850676
0.75,12.75,1,48,0.32045693265795133,2.4074134543970818,0.3000798337587161,3251.792960194039,5.971754928022108
0.75,13.0,1,49,0.32069512652926213,2.405801509507986,0.30032178732674697,3250.782926314375,5.890891916423225
0.75,13.25,1,50,0.3193123129548667,2.4026456462882,0.3007960486456686,3249.9480398668043,5.802846149625122
0.75,13.5,1,51,0.321387554297602,2.4030202073588267,0.30073972067538896,3248.8959679182476,5.749004011335761
0.75,13.75,1,52,0.32019933090058433,2.4001993309005845,0.30116419475130823,3248.07116020746,5.665117861458961
0.75,14.0,1,53,0.3196753647086516,2.398106737257671,0.3014794667963207,3247.183565308133,5.584026851157054
0.75,14.25,1,54,0.35227475526864543,2.4291978321917225,0.29682904377378394,3244.916140300739,5.785891991772974
0.75,14.5,1,55,0.43714635420634695,2.5126180523195547,0.28470292062085395,3241.365100876396,6.358061621064547
0.75,14.75,1,56,0.554656806978715,2.628730881052789,0.268644740228607,3237.0514105578595,7.056623303149504
0.75,15.0,1,57,0.693280324199833,2.7660075969271056,0.25082399562519603,3232.4096205570145,7.774661384730051
0.75,15.25,1,58,0.8583001026477308,2.9297286740763027,0.23110934232859864,3227.394858937626,8.526184531640682
0.75,15.5,1,59,1.0748267423799864,3.145002180976478,0.20752549269664441,3221.5709656306585,9.39776134173576
0.75,15.75,1,60,1.341797734773694,3.4107632520150735,0.18170303034018798,3215.183112763722,10.344119617713044
0.75,16.0,1,61,1.6564462330123984,3.72424284318189,0.15534273313809185,3208.192849321765,11.31765953145331
0.75,16.25,1,62,2.032136585023103,4.09880325168977,0.12881195827844097,3200.608202408503,12.344370976975764
0.75,16.5,1,63,2.4409281616169607,4.5065019321087645,0.10505713162820493,3192.6749259325907,13.320138419475672
0.75,16.75,1,64,2.7998324872474805,4.864348616279738,0.08784562133210048,3185.28831338561,14.050487126888921
0.75,17.0,1,65,3.1006624124042483,5.164154475896312,0.0756167667523569,3178.4980469633038,14.565195568855266
0.75,17.25,1,66,3.4051593050271,5.4676593050271,0.06497000010240231,3171.611910017154,15.030806824439809
0.75,17.5,1,67,3.812232354452379,5.87377081599084,0.053030640597661244,3163.90069762854,15.666693454747353
0.75,17.75,1,68,4.309130589228616,6.369736649834676,0.041383694643637156,3155.467131131251,16.406622464752495
0.75,18.0,1,69,4.720067554575513,6.7797690471128265,0.03371256968245682,3147.718106150493,16.913292492332104
1.0,1.75,1,3,0.023061668516261707,6.023061668516261,0.04921627909689353,3194.810073910559,12.223660556235487
1.0,2.0,1,4,0.020302013267646014,4.020302013267646,0.13396844301766805,3188.6649581874126,8.926162291473856
1.0,2.25,1,5,0.015517343826109961,3.348850677159443,0.1874158492002615,3187.4518307172643,6.424052297161777
1.0,2.5,1,6,0.014746512266734818,3.014746512266735,0.2214910146722863,3190.3667557493322,5.336233124643555
1.0,2.75,1,7,0.032415592239141984,2.8324155922391423,0.2426323859506378,3197.728963161305,6.931441195535724
1.0,3.0,1,8,0.09472516151877161,2.761391828185438,0.25140353690442413,3209.198253101236,10.667948932203602
1.0,3.25,1,9,0.1476690268458574,2.7190975982744288,0.25677660864727553,3219.234780169328,12.194765964229784
1.0,3.5,1,10,0.1406970212488551,2.640697021248855,0.267042218696152,3222.8390623664227,10.962108444079538
1.0,3.75,1,11,0.13499388526266945,2.5794383297071137,0.2753480996565294,3219.6333007066714,9.935548478160504
1.0,4.0,1,12,0.13953483213304796,2.539534832133048,0.2808969462980398,3215.4647804201004,9.430038917336546
1.0,4.25,1,13,0.13248551219333402,2.4961218758296977,0.28706088642084754,3217.3994379664928,8.683763194879887
1.0,4.5,1,14,0.19330796364281297,2.5266412969761465,0.2827136733407689,3224.2593092658385,10.00863951582085
1.0,4.75,1,15,0.2503891823447484,2.558081490037056,0.2783041370804096,3230.7241073452574,10.918251722514093
1.0,5.0,1,16,0.2614875821976552,2.547201867911941,0.27982218420538235,3234.7353474714405,10.695758614334958
1.0,5.25,1,17,0.2703491261101908,2.5370157927768573,0.28125096442901937,3238.42801509947,10.44676242239481
1.0,5.5,1,18,0.29749622988285007,2.5474962298828503,0.2797810027311982,3242.9815594588117,10.567164091935382
1.0,5.75,1,19,0.3093948519847816,2.5446889696318404,0.2801739875132944,3246.4787154445826,10.427648836639333
1.0,6.0,1,20,0.30337299451897587,2.5255952167411984,0.2828615826115538,3248.54775879277,9.997934214477715
1.0,6.25,1,21,0.29587020399169905,2.5063965197811724,0.2855899438086675,3250.2913593834955,9.571820333012997
1.0,6.5,1,22,0.2899211569128978,2.489921156912898,0.28795225942956165,3251.973529161567,9.218366366726874
1.0,6.75,1,23,0.27712530172095284,2.4676014921971436,0.2911837563156417,3251.601837058086,8.756512369653974
1.0,7.0,1,24,0.3139326683890641,2.4957508502072456,0.28711414483278663,3247.205739615411,9.025599685303952
1.0,7.25,1,25,0.3673037098276221,2.541216753305883,0.2806608223367465,3242.2902741983044,9.473430655258518
1.0,7.5,1,26,0.37106699972303003,2.5377336663896966,0.28115003122145005,3239.7697574994654,9.249650443241352
1.0,7.75,1,27,0.3573110573978641,2.517311057397864,0.28403564767970885,3240.1481318832866,8.863992448762422
1.0,8.0,1,28,0.3518288492656849,2.5056750031118384,0.28569299134770526,3241.509760153053,8.61673633962057
1.0,8.25,1,29,0.35214045821362394,2.5002886063617717,0.2864634562895238,3243.3126310996563,8.434418090697752
1.0,8.5,1,30,0.3469541428827998,2.489811285739943,0.28796807869032714,3244.594670591785,8.201518817187425
1.0,8.75,1,31,0.3356491353135479,2.4735801697963065,0.29031460914998736,3244.8434011939044,7.900143094420854
1.0,9.0,1,32,0.3265493867060151,2.4598827200393485,0.2923097182144193,3245.459060686965,7.642586731920666
1.0,9.25,1,33,0.3315054673446018,2.4605377254091176,0.29221400167145417,3247.176373325022,7.568382433466607
1.0,9.5,1,34,0.34365267694422347,2.4686526769442234,0.29103075256634764,3249.1496304687703,7.58631801840804
1.0,9.75,1,35,0.3572193584591514,2.4784314796712725,0.2896112594715535,3251.2161104969096,7.611117220742372
1.0,10.0,1,36,0.3684349302392432,2.4860819890627726,0.2885055388211675,3253.192604130594,7.604487361505307
1.0,10.25,1,37,0.3747366243625885,2.489022338648303,0.2880816968876243,3254.8949649081164,7.549372064397711
1.0,10.5,1,38,0.37046382592348687,2.481574937034598,0.2891564266790146,3255.925518945722,7.384244375820757
1.0,10.75,1,39,0.360821580471082,2.4689296885791903,0.2909904459054685,3256.0627820822588,7.17166527610939
1.0,11.0,1,40,0.35213215400669007,2.457395311901427,0.29267349116641933,3256.3722117288617,6.9754586857175465
1.0,11.25,1,41,0.3433352180821888,2.4458993206462916,0.2943606212770462,3256.3398594342466,6.784590004262495
1.0,11.5,1,42,0.34141912268202107,2.441419122682021,0.2950207573141327,3255.2612152167785,6.653834344189189
1.0,11.75,1,43,0.3406627973076333,2.4382237729173895,0.2954924812982936,3254.108565377645,6.535578404996207
1.0,12.0,1,44,0.3329295393918394,2.4281676346299346,0.29698197943747123,3253.9309000917324,6.360186860840624
1.0,12.25,1,45,0.3253702652068501,2.418393521020804,0.2984368994836776,3253.8976319626126,6.197848284704179
1.0,12.5,1,46,0.3226889080550369,2.4135979989641276,0.29915333843212316,3253.080516059579,6.086401374877242
1.0,12.75,1,47,0.32725562022041854,2.4161445091093077,0.2987726823140748,3251.753029306188,6.040369159002498
1.0,13.0,1,48,0.3273384541513756,2.414294975890506,0.29904910510806537,3250.7422770203007,5.956964804156275
1.0,13.25,1,49,0.3257751280507272,2.4108815110294506,0.29955993771736217,3249.906958850879,5.866429398777819
1.0,13.5,1,50,0.3277437307264487,2.411077064059782,0.2995306492224557,3248.8541030833835,5.810553016722527
1.0,13.75,1,51,0.3263909706839948,2.4080236237452195,0.2999882979642332,3248.0289801476138,5.724407533596462
1.0,14.0,1,52,0.32572043007909535,2.4057204300790955,0.30033396253303485,3247.141074757621,5.641159884784688
1.0,14.25,1,53,0.35879085274088524,2.437222225289905,0.2956404932522476,3244.8711515237533,5.843783854684253
1.0,14.5,1,54,0.4450734639901735,2.5219965409132508,0.2833710043550393,3241.315846756772,6.420395807127102
1.0,14.75,1,55,0.5645224138264016,2.6399941119396093,0.2671360884214033,3236.997136201719,7.124431922833261
1.0,15.0,1,56,0.7053784307508552,2.779452504824929,0.24914349772884783,3232.3501653611747,7.847903141500817
1.0,15.25,1,57,0.8729993588522573,2.94572663157953,0.22926807754650813,3227.3300212410422,8.604954823501659
1.0,15.5,1,58,1.0929005077882423,3.164329079216814,0.20552973911904832,3221.500085854111,9.482936065036123
1.0,15.75,1,59,1.363961132957456,3.434136571553947,0.17959188896889602,3215.1058337754635,10.436131748464954
1.0,16.0,1,60,1.6833236118666817,3.752289129108061,0.15317954259703218,3208.1089020850345,11.416462589042757
1.0,16.25,1,61,2.064537121013554,4.132333731183046,0.12667039697111093,3200.5173171407478,12.450167475955375
1.0,16.5,1,62,2.479166652937658,4.545833319604324,0.10301129260688323,3192.577216022521,13.432198528073311
1.0,16.75,1,63,2.8429081085853287,4.908481879077132,0.08592839554019668,3185.1848511261173,14.16647773983372
1.0,17.0,1,64,3.14750094701431,5.212017076046568,0.07382864064626905,3178.389910782757,14.683160915459249
1.0,17.25,1,65,3.4556713829438115,5.519163446435875,0.0633182473742337,3171.4994342964314,15.150251586054283
1.0,17.5,1,66,3.8678126098868053,5.930312609886805,0.05155241071869719,3163.783279593613,15.78895245219239
1.0,17.75,1,67,4.370913550682045,6.432452012220506,0.04010613330522784,3155.3444303870597,16.532421377008983
1.0,18.0,1,68,4.786592590935897,6.847198651541958,0.03259490387209735,3147.591237339415,17.040665188905248
1.25,2.0,1,3,0.00417071394191162,6.004170713941912,0.04968335273742182,3183.313956723815,4.317416594245154
1.25,2.25,1,4,0.0028465208699644056,4.002846520869964,0.13514280288984779,3183.8717548273394,2.8726109955381656
1.25,2.5,1,5,0.007217334732545045,3.3405506680658785,0.1881952419497155,3188.015884690243,3.850414999226163
1.25,2.75,1,6,0.03323710575798382,3.033237105757984,0.21945270143930284,3196.306126868819,7.18605979632444
1.25,3.0,1,7,0.10876699823760279,2.9087669982376028,0.23354429979491229,3208.4998805708706,11.65075253457231
1.25,3.25,1,8,0.16847278424284767,2.835139450909514,0.2423021627079491,3218.97706692686,13.234073041377428
1.25,3.5,1,9,0.15820771279098897,2.72963628421956,0.255427123202284,3222.719770869452,11.781566019622392
1.25,3.75,1,10,0.14979012929603233,2.6497901292960324,0.2658308526794832,3219.4570692673155,10.586799381682399
1.25,4.0,1,11,0.15305071275906662,2.597495157203511,0.2728733315137169,3215.227479429757,9.975410107073433
1.25,4.25,1,12,0.144252623856652,2.544252623856652,0.28023512054972205,3217.2227727260915,9.142361108026856
1.25,4.5,1,13,0.20939394846985923,2.573030312106223,0.27623173221834363,3224.2109291459897,10.501596070760657
1.25,4.75,1,14,0.2696200664056316,2.602953399738965,0.27212964237180354,3230.7767383529485,11.414478059539059
1.25,5.0,1,15,0.28003815312802194,2.58773046082033,0.27420885171475073,3234.8389038712594,11.14461960920557
1.25,5.25,1,16,0.28810887946791097,2.573823165182197,0.27612224833165105,3238.5703482962435,10.852682507336127
1.25,5.5,1,17,0.3156016793550843,2.582268346021751,0.2749587553770426,3243.16749170495,10.947967830402721
1.25,5.75,1,18,0.3269092974786688,2.576909297478669,0.2756965019993293,3246.6912681805798,10.777712724150577
1.25,6.0,1,19,0.3194339086244662,2.5547280262715253,0.2787711699351776,3248.7682863898604,10.312068389403732
1.25,6.25,1,20,0.31056360841023145,2.532785830632454,0.28184643437719137,3250.515417445985,9.85411442573333
1.25,6.5,1,21,0.3034567860872295,2.513983101876703,0.2845086701209283,3252.2009528230374,9.474322092140017
1.25,6.75,1,22,0.28943476743575836,2.4894347674357586,0.2880222964199828,3251.8131860924395,8.98757222667304
1.25,7.0,1,23,0.32763373721630734,2.518109927692498,0.2839222165146399,3247.3681302468303,9.257828499486932
1.25,7.25,1,24,0.3829643095054784,2.56478249132366,0.277373239247825,3242.405526582782,9.710191913806142
1.25,7.5,1,25,0.3863227590667742,2.560235802545035,0.2780045214340454,3239.8602896135594,9.471849502930164
1.25,7.75,1,26,0.37139435391220055,2.538061020578867,0.28110401716702327,3240.2370456931617,9.068005908463391
1.25,8.0,1,27,0.3651151127701393,2.5251151127701394,0.28292949224668495,3241.6040512684094,8.806834592263915
1.25,8.25,1,28,0.3648828313297732,2.518728985175927,0.2838343480278299,3243.414251500469,8.612724304605809
1.25,8.5,1,29,0.35900839313962357,2.507156541287772,0.2854814371771351,3244.699933713799,8.368005057457514
1.25,8.75,1,30,0.3468885964819902,2.489745739339133,0.2879775164805327,3244.9457797161854,8.05461546129574
1.25,9.0,1,31,0.33708795794252405,2.4750189924252823,0.2901058286439374,3245.5609598543656,7.786587443312695
