Repository: r-a-morrison/fe_alloy_sound_velocities

# Fe Alloy Sound Velocities
by Rachel Morrison

This is a repository of my graduate research on iron-nickel sound velocities at extreme pressures. This research contributes to our understanding of the thermodynamics of the inner core of the Earth. 

Morrison, R. A., et al., High pressure thermoelasticity and sound velocities of Fe-Ni-Si alloys (2019), *Physics of the Earth and Planetary Interiors*, Volume 294, [https://doi.org/10.1016/j.pepi.2019.05.011](https://doi.org/10.1016/j.pepi.2019.05.011).

Extensive supplementary information is also available at the above link.

Note: A word of caution. Binary files (.pdf, .ai, etc.) are included for completeness. Normally these should be left out of version control so git doesn't mess these up in merge conflicts. Use at your own risk.

## Abstract
The Earth's iron-dominant core is known to contain nickel from cosmochemical analysis and some amount of light elements from geophysical constraints on density and seismic wave velocities. Although there have been several studies to constrain thermoelastic properties of iron-alloys, there has been no systematic study on the effects of nickel and light elements on properties of iron using the same experimental methods and data analysis approach.

We conducted nuclear resonant inelastic X-ray scattering and X-ray diffraction experiments on body-centered cubic and hexagonal close-packed (hcp) Fe0.91Ni0.09 and Fe0.8Ni0.1Si0.1 up to 104 GPa and 86 GPa, respectively, and compare to similar measurements conducted on hcp-Fe up to 171 GPa. Specifically, we determine the Debye sound velocity from the low-energy transfer region of the (partial) phonon density of states (DOS) using the equation of state determined for each material and a new approach which utilizes information criteria and probability distributions. Nickel decreases the shear velocity of iron, while 10 at% Si has little to no effect on the shear velocity of Fe0.91Ni0.09. We observe that the shape of the phonon DOS of these alloys remains similar with increasing pressure.

In the measured compression range, we therefore apply a generalized scaling law to describe the volume dependence of the phonon DOS and find that the vibrational Grüneisen parameters of hcp-Fe0.91Ni0.09 are nearly indistinguishable from those hcp-Fe and those for Fe0.8Ni0.1Si0.1 trend lower. From the vibrational free energy, we constrain the harmonic vibrational component of thermal pressure, which shows a significant positive deviation from theoretical calculations of hcp-Fe at pressures and temperatures of Earth's core. Collectively, our results demonstrate that the effects of nickel should be considered when modeling iron-rich planetary cores.

File: 090_vD_FeNi_Debye/Results/input_values.csv
Folder,Index,Phase,P,dP,V,dV,rho,drho,KT,dKT,KS,dKS,vphi,dvphi
2011Aug_Ambient,FeNi_Ambient,bcc,0.0,0.0,23.731,0.022,7.991,0.007,146.7,3.1,146.7,3.1,4285.0,45.0
2012Apr_DAC11_P1,FeNi_DAC11_P1,bcc,3.78,0.05,23.078,0.031,8.217,0.011,170.5,1.2,170.5,1.2,4555.0,16.0
2012Apr_DAC11_P2,FeNi_DAC11_P2,bcc,8.08,0.03,22.542,0.02,8.412,0.008,196.3,1.7,196.3,1.7,4831.0,21.0
2012Apr_DAC11_P3,FeNi_DAC11_P3,hcp,17.96,0.06,20.587,0.018,9.211,0.008,251.0,2.4,254.4,2.6,5255.0,27.0
2012Apr_DAC11_P4,FeNi_DAC11_P4,hcp,22.79,0.17,20.211,0.03,9.383,0.014,274.1,2.1,277.5,2.3,5438.0,23.0
2012Apr_DAC11_P5,FeNi_DAC11_P5,hcp,40.74,1.23,19.088,0.059,9.934,0.031,356.5,1.2,359.6,1.3,6017.0,14.0
2012Apr_DAC11_P6,FeNi_DAC11_P6,hcp,47.92,0.6,18.724,0.037,10.128,0.02,388.3,1.0,391.3,1.1,6216.0,11.0
2012Apr_DAC11_P7,FeNi_DAC11_P7,hcp,62.96,0.78,18.066,0.035,10.497,0.02,453.1,1.0,455.9,1.1,6590.0,10.0
2012Apr_DAC11_P8,FeNi_DAC11_P8,hcp,75.34,0.43,17.604,0.022,10.772,0.014,504.3,1.5,507.0,1.5,6861.0,11.0
2012Apr_DAC11_P9,FeNi_DAC11_P9,hcp,83.46,0.78,17.332,0.028,10.941,0.018,537.8,1.9,540.5,1.9,7029.0,14.0
2012Oct_DAC11_P14,FeNi_DAC11_P14,hcp,104.1,2.66,16.724,0.044,11.339,0.03,620.1,2.9,622.6,3.0,7410.0,20.0
2013Feb_DAC14_P1,FeNi_DAC14_P1,bcc,1.68,0.04,23.375,0.029,8.113,0.01,157.5,2.1,157.5,2.1,4406.0,29.0
2013Feb_DAC14_P2,FeNi_DAC14_P2,bcc,4.52,0.05,22.979,0.029,8.252,0.01,174.8,1.0,174.8,1.0,4602.0,13.0
2015Mar_Ambient,FeNi_Ambient,bcc,0.0,0.0,23.731,0.022,7.991,0.007,146.7,3.1,146.7,3.1,4285.0,45.0

File: 090_vD_FeNi_Debye/Results/vD_results_Debye.csv
Folder,Index,Prob Amp,dvD,dvP,dvS,dvphi,vD,vP,vS,vphi
2011Aug_Ambient,FeNi_Ambient,12.05,12.0,35.0,11.0,45.0,3268.0,5457.0,2926.0,4285.0
2012Apr_DAC11_P1,FeNi_DAC11_P1,24.33,7.0,13.0,7.0,16.0,3295.0,5683.0,2943.0,4555.0
2012Apr_DAC11_P2,FeNi_DAC11_P2,5.66,45.0,33.0,42.0,21.0,3433.0,5989.0,3064.0,4831.0
2012Apr_DAC11_P3,FeNi_DAC11_P3,5.75,34.0,31.0,32.0,27.0,3805.0,6559.0,3400.0,5255.0
2012Apr_DAC11_P4,FeNi_DAC11_P4,12.61,13.0,20.0,12.0,23.0,3909.0,6769.0,3491.0,5438.0
2012Apr_DAC11_P5,FeNi_DAC11_P5,6.22,35.0,24.0,31.0,14.0,4206.0,7413.0,3750.0,6017.0
2012Apr_DAC11_P6,FeNi_DAC11_P6,8.33,25.0,18.0,23.0,11.0,4311.0,7638.0,3844.0,6216.0
2012Apr_DAC11_P7,FeNi_DAC11_P7,2.6,151.0,91.0,138.0,10.0,4437.0,8016.0,3951.0,6590.0
2012Apr_DAC11_P8,FeNi_DAC11_P8,4.92,73.0,44.0,67.0,11.0,4540.0,8297.0,4041.0,6861.0
2012Apr_DAC11_P9,FeNi_DAC11_P9,3.59,125.0,75.0,115.0,14.0,4580.0,8460.0,4077.0,7029.0
2012Oct_DAC11_P14,FeNi_DAC11_P14,3.41,151.0,92.0,139.0,20.0,4882.0,8952.0,4349.0,7410.0
2013Feb_DAC14_P1,FeNi_DAC14_P1,9.99,19.0,26.0,18.0,29.0,3258.0,5543.0,2913.0,4406.0
2013Feb_DAC14_P2,FeNi_DAC14_P2,12.17,10.0,12.0,9.0,13.0,3381.0,5776.0,3023.0,4602.0
2015Mar_Ambient,FeNi_Ambient,14.82,10.0,35.0,9.0,45.0,3253.0,5447.0,2912.0,4285.0
