Repository: r-a-morrison/fe_alloy_sound_velocities

# Fe Alloy Sound Velocities
by Rachel Morrison

This is a repository of my graduate research on iron-nickel sound velocities at extreme pressures. This research contributes to our understanding of the thermodynamics of the inner core of the Earth. 

Morrison, R. A., et al., High pressure thermoelasticity and sound velocities of Fe-Ni-Si alloys (2019), *Physics of the Earth and Planetary Interiors*, Volume 294, [https://doi.org/10.1016/j.pepi.2019.05.011](https://doi.org/10.1016/j.pepi.2019.05.011).

Extensive supplementary information is also available at the above link.

Note: A word of caution. Binary files (.pdf, .ai, etc.) are included for completeness. Normally these should be left out of version control so git doesn't mess these up in merge conflicts. Use at your own risk.

## Abstract
The Earth's iron-dominant core is known to contain nickel from cosmochemical analysis and some amount of light elements from geophysical constraints on density and seismic wave velocities. Although there have been several studies to constrain thermoelastic properties of iron-alloys, there has been no systematic study on the effects of nickel and light elements on properties of iron using the same experimental methods and data analysis approach.

We conducted nuclear resonant inelastic X-ray scattering and X-ray diffraction experiments on body-centered cubic and hexagonal close-packed (hcp) Fe0.91Ni0.09 and Fe0.8Ni0.1Si0.1 up to 104 GPa and 86 GPa, respectively, and compare to similar measurements conducted on hcp-Fe up to 171 GPa. Specifically, we determine the Debye sound velocity from the low-energy transfer region of the (partial) phonon density of states (DOS) using the equation of state determined for each material and a new approach which utilizes information criteria and probability distributions. Nickel decreases the shear velocity of iron, while 10 at% Si has little to no effect on the shear velocity of Fe0.91Ni0.09. We observe that the shape of the phonon DOS of these alloys remains similar with increasing pressure.

In the measured compression range, we therefore apply a generalized scaling law to describe the volume dependence of the phonon DOS and find that the vibrational Grüneisen parameters of hcp-Fe0.91Ni0.09 are nearly indistinguishable from those hcp-Fe and those for Fe0.8Ni0.1Si0.1 trend lower. From the vibrational free energy, we constrain the harmonic vibrational component of thermal pressure, which shows a significant positive deviation from theoretical calculations of hcp-Fe at pressures and temperatures of Earth's core. Collectively, our results demonstrate that the effects of nickel should be considered when modeling iron-rich planetary cores.

File: 100_vD_FeNiSi_Debye/Results/input_values.csv
Folder,Index,Phase,P,dP,V,dV,rho,drho,KT,dKT,KS,dKS,vphi,dvphi
2013Nov_DAC14_P1,FeNiSi_DAC14_P1,bcc,7.08,0.07,22.456,0.024,8.021,0.009,194.4,2.1,194.4,2.1,4923.0,27.0
2014Feb_DAC13_P1,FeNiSi_DAC13_P1,hcp,27.89,0.25,19.901,0.034,9.05,0.016,281.2,2.4,284.3,2.5,5605.0,25.0
2014Feb_DAC13_P2,FeNiSi_DAC13_P2,hcp,37.13,0.63,19.305,0.046,9.329,0.022,327.4,1.9,330.4,2.0,5951.0,19.0
2014Feb_DAC15_P1,FeNiSi_DAC15_P1,bcc,6.48,0.11,22.526,0.034,7.995,0.012,191.2,2.0,191.2,2.0,4890.0,26.0
2015Mar_Ambient,FeNiSi_Ambient,bcc,0.0,0.0,23.378,0.027,7.704,0.009,155.6,7.5,155.6,7.5,4494.0,108.0
2015Mar_DAC13_P3,FeNiSi_DAC13_P3,hcp,40.97,0.99,19.087,0.055,9.436,0.027,346.6,1.7,349.5,1.8,6086.0,18.0
2015Mar_DAC13_P4,FeNiSi_DAC13_P4,hcp,54.92,1.09,18.397,0.046,9.79,0.025,413.1,1.2,415.8,1.2,6517.0,13.0
2015Mar_DAC13_P5,FeNiSi_DAC13_P5,hcp,68.87,0.9,17.829,0.035,10.102,0.02,477.8,1.0,480.4,1.1,6896.0,10.0
2015Mar_DAC13_P6,FeNiSi_DAC13_P6,hcp,85.61,3.54,17.258,0.059,10.436,0.036,552.8,1.5,555.3,1.6,7295.0,16.0

File: 100_vD_FeNiSi_Debye/Results/vD_results_Debye.csv
Folder,Index,Prob Amp,dvD,dvP,dvS,dvphi,vD,vP,vS,vphi
2013Nov_DAC14_P1,FeNiSi_DAC14_P1,9.13,25.0,27.0,23.0,27.0,3240.0,5943.0,2884.0,4923.0
2014Feb_DAC13_P1,FeNiSi_DAC13_P1,2.33,112.0,39.0,58.0,25.0,3932.0,6905.0,3492.0,5605.0
2014Feb_DAC13_P2,FeNiSi_DAC13_P2,3.17,91.0,39.0,51.0,19.0,4122.0,7279.0,3629.0,5951.0
2014Feb_DAC15_P1,FeNiSi_DAC15_P1,4.45,58.0,41.0,54.0,26.0,3205.0,5895.0,2852.0,4890.0
2015Mar_Ambient,FeNiSi_Ambient,6.45,23.0,87.0,21.0,108.0,3189.0,5568.0,2847.0,4494.0
2015Mar_DAC13_P3,FeNiSi_DAC13_P3,2.93,105.0,54.0,75.0,18.0,4278.0,7496.0,3789.0,6086.0
2015Mar_DAC13_P4,FeNiSi_DAC13_P4,3.48,94.0,57.0,85.0,13.0,4330.0,7892.0,3854.0,6517.0
2015Mar_DAC13_P5,FeNiSi_DAC13_P5,4.07,82.0,49.0,74.0,10.0,4524.0,8317.0,4026.0,6896.0
2015Mar_DAC13_P6,FeNiSi_DAC13_P6,3.82,138.0,79.0,125.0,16.0,4592.0,8688.0,4084.0,7295.0
