Repository: r-a-morrison/fe_alloy_sound_velocities

# Fe Alloy Sound Velocities
by Rachel Morrison

This is a repository of my graduate research on iron-nickel sound velocities at extreme pressures. This research contributes to our understanding of the thermodynamics of the inner core of the Earth. 

Morrison, R. A., et al., High pressure thermoelasticity and sound velocities of Fe-Ni-Si alloys (2019), *Physics of the Earth and Planetary Interiors*, Volume 294, [https://doi.org/10.1016/j.pepi.2019.05.011](https://doi.org/10.1016/j.pepi.2019.05.011).

Extensive supplementary information is also available at the above link.

Note: A word of caution. Binary files (.pdf, .ai, etc.) are included for completeness. Normally these should be left out of version control so git doesn't mess these up in merge conflicts. Use at your own risk.

## Abstract
The Earth's iron-dominant core is known to contain nickel from cosmochemical analysis and some amount of light elements from geophysical constraints on density and seismic wave velocities. Although there have been several studies to constrain thermoelastic properties of iron-alloys, there has been no systematic study on the effects of nickel and light elements on properties of iron using the same experimental methods and data analysis approach.

We conducted nuclear resonant inelastic X-ray scattering and X-ray diffraction experiments on body-centered cubic and hexagonal close-packed (hcp) Fe0.91Ni0.09 and Fe0.8Ni0.1Si0.1 up to 104 GPa and 86 GPa, respectively, and compare to similar measurements conducted on hcp-Fe up to 171 GPa. Specifically, we determine the Debye sound velocity from the low-energy transfer region of the (partial) phonon density of states (DOS) using the equation of state determined for each material and a new approach which utilizes information criteria and probability distributions. Nickel decreases the shear velocity of iron, while 10 at% Si has little to no effect on the shear velocity of Fe0.91Ni0.09. We observe that the shape of the phonon DOS of these alloys remains similar with increasing pressure.

In the measured compression range, we therefore apply a generalized scaling law to describe the volume dependence of the phonon DOS and find that the vibrational Grüneisen parameters of hcp-Fe0.91Ni0.09 are nearly indistinguishable from those hcp-Fe and those for Fe0.8Ni0.1Si0.1 trend lower. From the vibrational free energy, we constrain the harmonic vibrational component of thermal pressure, which shows a significant positive deviation from theoretical calculations of hcp-Fe at pressures and temperatures of Earth's core. Collectively, our results demonstrate that the effects of nickel should be considered when modeling iron-rich planetary cores.

File: 101_vD_FeNiSi_PowerLaw/Results/vD_results_Constrained_Power.csv
Folder,Index,Prob Amp,dmu,dvD,dvP,dvS,dvphi,mu,vD,vP,vS,vphi
2013Nov_DAC14_P1,FeNiSi_DAC14_P1,3.86,1.34,31.0,29.0,29.0,27.0,67.36,3256.0,5952.0,2898.0,4923.0
2014Feb_DAC13_P1,FeNiSi_DAC13_P1,3.15,2.58,45.0,32.0,40.0,25.0,113.66,3972.0,6940.0,3544.0,5605.0
2014Feb_DAC13_P2,FeNiSi_DAC13_P2,4.32,2.05,35.0,27.0,29.0,19.0,127.43,4158.0,7323.0,3696.0,5951.0
2014Feb_DAC15_P1,FeNiSi_DAC15_P1,3.72,1.36,32.0,28.0,29.0,26.0,66.05,3230.0,5910.0,2874.0,4890.0
2015Mar_Ambient,FeNiSi_Ambient,9.49,0.32,7.0,85.0,7.0,108.0,63.19,3208.0,5581.0,2864.0,4494.0
2015Mar_DAC13_P3,FeNiSi_DAC13_P3,3.19,3.46,54.0,36.0,48.0,18.0,138.84,4302.0,7527.0,3836.0,6086.0
2015Mar_DAC13_P4,FeNiSi_DAC13_P4,4.63,2.87,41.0,27.0,37.0,13.0,148.48,4373.0,7918.0,3894.0,6517.0
2015Mar_DAC13_P5,FeNiSi_DAC13_P5,3.7,4.24,56.0,35.0,52.0,10.0,165.42,4546.0,8330.0,4047.0,6896.0
2015Mar_DAC13_P6,FeNiSi_DAC13_P6,5.32,3.46,43.0,28.0,39.0,16.0,181.06,4683.0,8738.0,4165.0,7295.0
