Repository: r-a-morrison/fe_alloy_sound_velocities

# Fe Alloy Sound Velocities
by Rachel Morrison

This is a repository of my graduate research on iron-nickel sound velocities at extreme pressures. This research contributes to our understanding of the thermodynamics of the inner core of the Earth. 

Morrison, R. A., et al., High pressure thermoelasticity and sound velocities of Fe-Ni-Si alloys (2019), *Physics of the Earth and Planetary Interiors*, Volume 294, [https://doi.org/10.1016/j.pepi.2019.05.011](https://doi.org/10.1016/j.pepi.2019.05.011).

Extensive supplementary information is also available at the above link.

Note: A word of caution. Binary files (.pdf, .ai, etc.) are included for completeness. Normally these should be left out of version control so git doesn't mess these up in merge conflicts. Use at your own risk.

## Abstract
The Earth's iron-dominant core is known to contain nickel from cosmochemical analysis and some amount of light elements from geophysical constraints on density and seismic wave velocities. Although there have been several studies to constrain thermoelastic properties of iron-alloys, there has been no systematic study on the effects of nickel and light elements on properties of iron using the same experimental methods and data analysis approach.

We conducted nuclear resonant inelastic X-ray scattering and X-ray diffraction experiments on body-centered cubic and hexagonal close-packed (hcp) Fe0.91Ni0.09 and Fe0.8Ni0.1Si0.1 up to 104 GPa and 86 GPa, respectively, and compare to similar measurements conducted on hcp-Fe up to 171 GPa. Specifically, we determine the Debye sound velocity from the low-energy transfer region of the (partial) phonon density of states (DOS) using the equation of state determined for each material and a new approach which utilizes information criteria and probability distributions. Nickel decreases the shear velocity of iron, while 10 at% Si has little to no effect on the shear velocity of Fe0.91Ni0.09. We observe that the shape of the phonon DOS of these alloys remains similar with increasing pressure.

In the measured compression range, we therefore apply a generalized scaling law to describe the volume dependence of the phonon DOS and find that the vibrational Grüneisen parameters of hcp-Fe0.91Ni0.09 are nearly indistinguishable from those hcp-Fe and those for Fe0.8Ni0.1Si0.1 trend lower. From the vibrational free energy, we constrain the harmonic vibrational component of thermal pressure, which shows a significant positive deviation from theoretical calculations of hcp-Fe at pressures and temperatures of Earth's core. Collectively, our results demonstrate that the effects of nickel should be considered when modeling iron-rich planetary cores.

File: 120_GruneisenParam/Fe/2009Oct_106GPa/scaledDOSdata/scaled2_2009Oct_106GPa.csv
E,DOS
0.249032,0.002042210000000003
0.498064,0.008189270000000012
0.747097,0.018575600000000022
0.996129,0.033449900000000046
1.24516,0.05350860000000005
1.49419,0.08048000000000013
1.7432299999999998,0.11268300000000013
1.99226,0.14693500000000015
2.2412900000000002,0.18391000000000016
2.49032,0.22384800000000027
2.73935,0.2621450000000003
2.9883900000000003,0.29316500000000023
3.23742,0.31824400000000047
3.48645,0.37740700000000066
3.7354800000000004,0.488744000000001
3.9845099999999998,0.5853250000000008
4.23355,0.6074980000000002
4.4825800000000005,0.5951680000000004
4.73161,0.6605010000000011
4.98064,0.792537000000001
5.22968,0.8597830000000006
5.4787099999999995,0.8823580000000006
5.72774,0.9481770000000015
5.97677,1.061130000000002
6.2258,1.245190000000003
6.47484,1.4230000000000016
6.72387,1.4768900000000007
6.9729,1.4647000000000003
7.22193,1.5148800000000022
7.4709699999999994,1.6514100000000023
7.72,1.7761900000000028
7.96903,1.9505800000000035
8.218060000000001,2.1279400000000024
8.467089999999999,2.232130000000003
8.71613,2.376110000000004
8.965160000000001,2.663700000000005
9.214189999999999,2.9252500000000046
9.46322,3.0368800000000022
9.71225,3.1920700000000037
9.96129,3.250550000000001
10.2103,3.164680000000001
10.4594,3.230860000000003
10.7084,3.3208900000000026
10.9574,3.3895500000000043
11.2064,3.609080000000008
11.4555,3.878060000000008
11.7045,4.281730000000013
11.9535,4.79252000000001
12.2026,5.113680000000005
12.4516,5.1239300000000005
12.7006,4.988869999999999
12.9497,5.028730000000009
13.1987,5.503660000000015
13.4477,6.0183000000000115
13.6968,6.235500000000004
13.9458,6.27214
14.1948,6.241700000000004
14.4439,6.479720000000011
14.6929,6.822930000000013
14.9419,7.246360000000017
15.191,7.58534000000001
15.44,7.801830000000012
15.689,8.13325000000001
15.9381,8.224440000000005
16.1871,8.395680000000013
16.4361,8.718600000000015
16.6852,9.095900000000022
16.9342,9.749320000000019
17.1832,10.180500000000016
17.4323,10.568900000000014
17.6813,10.905900000000015
17.9303,11.241100000000015
18.1793,11.70240000000002
18.4284,12.19350000000002
18.6774,12.665700000000019
18.9264,13.325400000000029
19.1755,14.330300000000037
19.4245,15.182800000000022
19.6735,15.123499999999993
19.9226,14.818100000000014
20.1716,15.857000000000081
20.4206,17.819300000000084
20.6697,18.80180000000001
20.9187,18.011699999999962
21.1677,17.60240000000003
21.4168,18.780900000000074
21.6658,20.000400000000045
21.9148,20.51880000000005
22.1639,21.56150000000006
22.4129,22.47610000000004
22.6619,22.687600000000003
22.911,22.58590000000003
23.16,23.654400000000077
23.409,24.686000000000025
23.6581,23.97199999999998
23.9071,23.88030000000006
24.1561,25.90800000000013
24.4052,28.379800000000103
24.6542,29.60790000000004
24.9032,29.995800000000056
25.1522,32.172700000000155
25.4013,35.70230000000017
25.6503,38.89960000000015
25.8993,41.88760000000013
26.1484,43.258600000000065
26.3974,43.83010000000007
26.6464,45.639800000000115
26.8955,47.26110000000006
27.1445,47.511500000000034
27.3935,48.899400000000156
27.6426,52.51870000000017
27.8916,55.292300000000125
28.1406,57.413700000000155
28.3897,60.28640000000023
28.6387,64.11290000000024
28.8877,67.59600000000022
29.1368,71.35850000000032
29.3858,77.69220000000038
29.6348,82.38240000000019
29.8839,83.26840000000006
30.1329,84.12130000000015
30.3819,87.38010000000031
30.631,93.24550000000043
30.88,99.59740000000036
31.129,103.75900000000019
31.3781,105.32800000000005
31.6271,105.43000000000006
31.8761,104.88099999999996
32.1252,102.56299999999989
32.3742,100.94600000000004
32.6232,102.5120000000002
32.8722,105.61300000000021
33.1213,107.87600000000008
33.3703,106.93799999999995
33.6193,106.33800000000012
33.8684,108.51900000000008
34.1174,105.7219999999997
34.3664,97.84159999999959
34.6155,91.81899999999979
34.8645,89.09809999999997
35.1135,89.24890000000013
35.3626,90.55930000000008
35.6116,89.3523999999999
35.8606,87.03719999999993
36.1097,85.8737
36.3587,84.63799999999995
36.6077,83.06899999999997
36.8568,81.6674999999999
37.1058,77.4586999999997
37.3548,72.30089999999983
37.6039,71.65010000000017
37.8529,75.49770000000021
38.1019,76.2741999999999
38.351,72.71069999999986
38.6,71.26250000000002
38.849,71.1379
39.0981,70.1323
39.3471,70.35480000000005
39.5961,70.58970000000002
39.8451,71.04340000000008
40.0942,72.92390000000027
40.3432,75.43970000000013
40.5922,74.02099999999967
40.8413,69.22739999999973
41.0903,69.49860000000045
41.3393,77.45080000000078
41.5884,83.4804000000002
41.8374,81.43269999999966
42.0864,77.22799999999978
42.3355,77.06120000000024
42.5845,80.26980000000022
42.8335,79.10229999999964
43.0826,72.45149999999941
43.3316,67.4835999999999
43.5806,69.9089000000005
43.8297,76.41250000000053
44.0787,80.78640000000028
44.3277,82.2007
44.5768,79.12959999999957
44.8258,72.89119999999953
45.0748,69.23339999999995
45.3239,70.97200000000035
45.5729,75.37710000000034
45.8219,76.56779999999992
46.071,73.83259999999976
46.32,71.0972999999998
46.569,68.89979999999993
46.818,68.49380000000002
47.0671,68.2754
47.3161,68.40650000000011
47.5651,70.28280000000024
47.8142,73.07140000000027
48.0632,75.1319000000001
48.3122,74.21849999999978
48.5613,70.02429999999961
48.8103,66.37119999999992
49.0593,66.65110000000006
49.3084,65.13529999999969
49.5574,59.86619999999959
49.8064,56.46149999999986
50.0555,55.12069999999992
50.3045,54.383900000000075
50.5535,56.228500000000196
50.8026,57.220400000000005
51.0516,56.14729999999993
51.3006,55.58839999999998
51.5497,54.770399999999945
51.7987,54.34470000000004
52.0477,54.748900000000035
52.2968,55.03020000000012
52.5458,57.75110000000037
52.7948,62.34940000000046
53.0439,67.08990000000043
53.2929,70.09050000000008
53.5419,68.09889999999976
53.7909,65.87590000000003
54.04,68.66200000000048
54.289,75.3164000000007
54.538,83.70690000000079
54.7871,91.23490000000051
55.0361,94.63390000000027
55.2851,97.00610000000017
55.5342,96.8960999999999
55.7832,95.83630000000022
56.0322,101.74200000000094
56.2813,108.34100000000055
56.5303,109.63799999999986
56.7793,107.45999999999987
57.0284,108.49200000000043
57.2774,111.63500000000013
57.5264,109.03499999999948
57.7755,104.28799999999958
58.0245,101.84299999999995
58.2735,101.3019999999999
58.5226,98.31429999999958
58.7716,92.98559999999934
59.0206,86.62029999999939
59.2697,81.9738999999996
59.5187,78.35689999999958
59.7677,73.2200999999992
60.0168,64.29309999999897
60.2658,56.091599999999275
60.5148,50.031099999999235
60.7639,41.69349999999897
61.0129,33.18659999999921
61.2619,28.63279999999978
61.5109,27.963999999999952
61.76,26.024099999999592
62.009,20.68609999999927
62.258,14.3237999999994
62.5071,11.13909999999991
62.7561,11.699500000000098
63.0051,11.522899999999868
63.2542,9.71307999999977
63.5032,8.28781999999996
63.7522,8.773140000000081
64.0013,8.742019999999886
64.2503,6.893099999999742
64.4993,4.961359999999862
64.7484,4.40251999999997
64.9974,3.726959999999849
65.2464,2.198629999999887
65.4955,2.298310000000119
65.7445,3.5630800000001104
65.9935,3.869719999999991
66.2426,3.7331799999999933
66.4916,3.6090499999999572
66.7406,2.825539999999877
66.9897,1.8717699999999458
67.2387,1.6290399999999354
67.4877,0.43750899999982484
67.7368,-0.8673010000000884
67.9858,-0.7124609999998667
68.2348,0.9099490000001618
68.4838,1.379829999999937
68.7329,0.3777859999999107
68.9819,0.07770919999997568
69.2309,-0.5959690000001469
69.48,-2.292380000000202
69.729,-3.310989999999982
69.978,-1.9807699999997719
70.2271,-0.02408059999981178
70.4761,1.250300000000124
70.7251,2.106420000000047
70.9742,2.281060000000045
71.2232,3.093390000000116
71.4722,3.591219999999948
71.7213,1.9329499999997035
71.9703,-0.7199180000002331
72.2193,-1.4012699999999134
72.4684,0.6789180000003624
72.7174,3.5814500000001726
72.9664,3.010309999999754
73.2155,0.5224609999997707
73.4645,-0.23211999999994531
73.7135,0.6260200000000462
73.9626,-0.08166440000018603
74.2116,-1.96616000000019
74.4606,-2.7509299999999715
74.7097,-1.8095799999998765
74.9587,-0.891345999999892
75.2077,-0.19504600000000508
75.4567,-1.2083400000001971
75.7058,-2.840120000000114
75.9548,-2.933429999999943
76.2038,-2.571080000000029
76.4529,-3.484910000000138
76.7019,-4.158439999999972
76.9509,-3.044829999999837
77.2,-1.5296399999997876
77.449,0.340378000000144
77.698,0.1708069999997944
77.9471,-2.125620000000166
78.1961,-2.1201699999999186
78.4451,-1.2404699999998614
78.6942,0.17969600000014824
78.9432,0.9067650000000033
79.1922,0.4620179999999368
79.4413,0.0005201689999404654
79.6903,-0.47500800000001936
79.9393,-0.5014110000000359
80.1884,-1.3742100000002198
80.4374,-2.8774300000002926
80.6864,-3.963569999999947
80.9355,-2.2000199999995793
81.1845,-0.38725499999990326
81.4335,-1.2176100000003052
81.6826,-3.0894000000002673
81.9316,-3.692649999999901
82.1806,-2.517889999999843
82.4296,-2.060159999999895
82.6787,-0.7357719999996661
82.9277,1.2645600000002652

File: 120_GruneisenParam/Fe/2009Oct_106GPa/scaledDOSdata/scaled2_2009Oct_121GPa.csv
E,DOS
0.24973299999999998,0.0018031166350196209
0.499467,0.007226408756244455
0.7492,0.016377424905630746
0.998934,0.029464107840253332
1.2486700000000002,0.04691248188269267
1.4984,0.07032351116901549
1.74813,0.09901650186559072
1.99787,0.1300406215690918
2.2476,0.1630168943870384
2.49733,0.19900570772767706
2.74707,0.23544500829367107
2.9968,0.2678931245020433
3.24653,0.2911118300343822
3.4962699999999995,0.32337170648094143
3.746,0.400746914419204
3.9957300000000004,0.5072969415956876
4.24547,0.5753214540042656
4.4952,0.5770016400791635
4.74493,0.5760110408159912
4.994669999999999,0.65688678730235
5.2444,0.775238207957604
5.49413,0.826409592847072
5.743869999999999,0.8480948481554738
5.9936,0.9116435997814952
6.24333,1.0167365784392584
6.4930699999999995,1.1854920111211098
6.7428,1.3532841004412244
6.99253,1.413610975829956
7.2422699999999995,1.4029916297958198
7.492,1.4330210857599877
7.741739999999999,1.549779782316712
7.99147,1.6660114791909844
8.2412,1.8105671145990443
8.49094,1.9842104615697647
8.74067,2.1022666742537406
8.9904,2.200277377428003
9.24014,2.4095231182106995
9.48987,2.6895412965406784
9.7396,2.855442508030858
9.989339999999999,2.965117803791094
10.2391,3.097528878847666
10.4888,3.0868733154425
10.7385,3.0324371262584373
10.9883,3.119222220915234
11.238,3.1896473887289383
11.4877,3.271281089415149
11.7375,3.486748290202371
11.9872,3.7411398815912564
12.2369,4.123233841774241
12.4867,4.5932880265607965
12.7364,4.891593316930128
12.9861,4.912823359275295
13.2359,4.7893973057956964
13.4856,4.782794882467314
13.7353,5.16531137527215
13.9851,5.670287245729874
14.2348,5.937807794216048
14.4845,6.010583587385345
14.7343,5.968821103201141
14.984,6.091730368890871
15.2337,6.382850926786611
15.4835,6.746577548718038
15.7332,7.119013799699437
15.9829,7.351291695722841
16.2327,7.606471586712158
16.4824,7.8405394938695725
16.7321,7.908291928242467
16.9819,8.122687228779728
17.2316,8.424118141822513
17.4813,8.831864485863083
17.7311,9.425354720140037
17.9808,9.796778227912865
18.2305,10.152808987901144
18.4803,10.45869482833853
18.73,10.768949672321202
18.9797,11.193095938528899
19.2295,11.6460631877234
19.4792,12.076250722695207
19.7289,12.646073833304706
19.9787,13.532101488252813
20.2284,14.416447869807419
20.4781,14.571972853430337
20.7279,14.194498562242417
20.9776,14.68005982979624
21.2273,16.348036196196162
21.4771,17.823612112309625
21.7268,17.70458230290271
21.9765,16.87777813858458
22.2263,17.242425318382196
22.476,18.552925793835723
22.7257,19.356003784064853
22.9755,19.92787914297033
23.2252,20.95711349053204
23.4749,21.64420022654759
23.7247,21.675292954955292
23.9744,21.722665940684312
24.2241,22.842318955422904
24.4739,23.632929032959208
24.7236,22.90477864243967
24.9733,22.884830399813044
25.2231,24.756828756967643
25.4728,27.055361926840302
25.7225,28.29856978359924
25.9723,28.607799121899234
26.222,30.288835850742867
26.4717,33.43962095431881
26.7215,36.46638399787882
26.9712,39.35906513873382
27.2209,41.15404272166884
27.4707,41.68682953106134
27.7204,42.868871071291956
27.9701,44.699283538331926
28.2199,45.42788222037224
28.4696,45.81821400162784
28.7193,48.17965004512347
28.9691,51.46041325898236
29.2188,53.636024886108984
29.4685,55.6916704286571
29.7183,58.64358624295489
29.968,62.187572360960516
30.2177,65.27907300148223
30.4675,69.08324747527706
30.7172,75.00906447886645
30.9669,79.02776697189532
31.2167,79.73445857912574
31.4664,80.51925805227299
31.7161,83.42106079420878
31.9659,88.68619139583737
32.2156,94.62617148607823
32.4653,98.84609988089247
32.7151,100.69487972762742
32.9648,100.97594630103765
33.2145,100.73443712198647
33.4643,99.03875298519729
33.714,96.93943936663807
33.9637,97.21978949636289
34.2135,99.72759159687078
34.4632,102.53312593125905
34.7129,103.14875424567259
34.9627,101.80356787233328
35.2124,102.64791397270749
35.4621,103.73832872697946
35.7119,99.12770342977592
35.9616,91.80738571451633
36.2113,87.0552229207433
36.4611,85.14874379687
36.7108,85.66062673756915
36.9605,86.72164240397504
37.2103,85.40161586366118
37.46,83.28807947895321
37.7097,82.23384898857162
37.9595,81.11499638316258
38.2092,79.6476259805104
38.4589,78.48077299197132
38.7087,75.03205205468655
38.9584,70.05520766912798
39.2081,68.21143780878742
39.4579,71.2085262410934
39.7076,73.38427589639592
39.9573,70.93974347115015
40.2071,68.47039581116115
40.4568,68.22723137055999
40.7065,67.60437100512739
40.9563,67.13292068500047
41.206,67.49761120015086
41.4557,67.66708626037666
41.7055,68.47082805842336
41.9552,70.70030937679678
42.2049,72.35314912868175
42.4547,69.85344534262616
42.7044,65.73667459507654
42.9541,67.37362891032588
43.2039,75.10093168603889
43.4536,80.03923404513988
43.7033,77.82453942480686
43.9531,73.9598283427954
44.2028,73.68422742764385
44.4525,76.67006052008189
44.7023,76.23390265351883
44.952,70.5269038068007
45.2017,65.08843685491843
45.4515,65.7820574954214
45.7012,71.41112182999075
45.9509,76.30168150821537
46.2007,78.63393347733931
46.4504,77.49322825043537
46.7001,72.48274065309782
46.9499,67.39891875150977
47.1996,66.49156716845935
47.4493,69.83270590625553
47.6991,73.17079961304555
47.9488,72.61877389153301
48.1985,69.796297346089
48.4483,67.3868330793509
48.698,65.74893174666435
48.9477,65.56040641431225
49.1975,65.3332309194447
49.4472,65.62107813889189
49.6969,67.49294328663784
49.9467,70.06963150080591
50.1964,71.93829730968447
50.4461,71.1710305474693
50.6959,67.41843583721317
50.9456,63.75830897550168
51.1953,63.725808351273415
51.4451,63.01233009003335
51.6948,58.55278887756254
51.9445,54.690281212290614
52.1943,53.125725327737385
52.444,52.09639661059325
52.6937,52.99375276254708
52.9435,54.6563241586968
53.1932,54.32877083618252
53.4429,53.45073593128108
53.6927,52.912092172092954
53.9424,52.17072115532607
54.1921,52.157570142859136
54.4419,52.4303001173315
54.6916,53.15071854535704
54.9413,56.26864092688973
55.1911,60.65103868692274
55.4408,64.92263158092786
55.6905,67.11478461344598
55.9403,64.94193471020381
56.19,63.08042667911117
56.4397,65.76387350704661
56.6895,71.85095370010625
56.9392,79.52800871790694
57.1889,86.7238058147618
57.4387,90.23016368338006
57.6884,92.55480834869437
57.9381,93.08801153070578
58.1879,91.56086575037486
58.4376,95.13620997971424
58.6873,101.90932997778833
58.9371,105.13822573383858
59.1868,103.76125996301874
59.4365,102.86522587743191
59.6863,105.63895594686304
59.936,106.44044674965161
60.1857,102.48536079602006
60.4355,98.65251579531896
60.6852,97.34752004683787
60.9349,96.4813117317081
61.1847,93.04406273727385
61.4344,87.75885618649114
61.6841,82.04888634435717
61.9339,78.02922156544393
62.1836,74.6991445635617
62.4333,69.761926313162
62.6831,61.47898146271186
62.9328,53.90473746627029
63.1825,48.35692125620129
63.4323,40.88752580554412
63.682,32.82971495087398
63.9317,27.875657232516648
64.1815,26.850095192425137
64.4312,25.73283242619914
64.6809,21.65922808300519
64.9307,15.680443163127103
65.1804,11.335510621631702
65.4301,10.801029718850215
65.6799,11.347146632177806
65.9296,10.28515194506451
66.1793,8.490450808045585
66.4291,7.991913586513216
66.6788,8.571683440822994
66.9285,7.930962244626969
67.1783,5.969370856986739
67.428,4.512200019161195
67.6777,4.149371104006647
67.9275,3.3244427668917695
68.1772,1.9986274374074584
68.4269,2.2994887324565254
68.6767,3.4579000141565333
68.9264,3.704022070008397
69.1761,3.5765114498523025
69.4259,3.4782319869328773
69.6756,2.812417694986861
69.9253,1.8749393900681146
70.1751,1.6349468287455347
70.4248,0.7431687005649044
70.6745,-0.5841930131743718
70.9243,-0.9278305083608314
71.174,0.3324639988424164
71.4237,1.3738852222006033
71.6735,0.7828873904200605
71.9232,0.1431401475885057
72.1729,-0.11785991394811342
72.4227,-1.2531398174190325
72.6724,-2.817297992949928
72.9221,-2.9099869211584424
73.1719,-1.234293369621471
73.4216,0.40398065581407894
73.6713,1.4607456445636167
73.9211,2.0751897468889062
74.1708,2.269028606415069
74.4206,3.0930800354438537
74.6703,3.381060572869238
74.92,1.702321478012358
75.1698,-0.7264100018506137
75.4195,-1.3561972969021074
75.6692,0.46857808842706383
75.919,3.262192146780764
76.1687,3.150430871116755
76.4184,0.8822973653390106
76.6682,-0.26690225907880216
76.9179,0.4304986493908302
77.1676,0.3212919420457933
77.4174,-1.2840641204185863
77.6671,-2.569999600694173
77.9168,-2.197486341230369
78.1666,-1.2415518855044267
78.4163,-0.4000584933524999
78.666,-0.43242622535281905
78.9158,-1.8927009990375927
79.1655,-2.930792387812319
79.4152,-2.624566618228818
79.665,-2.614620426275266
79.9147,-3.623876456148096
80.1644,-3.864703713461795
80.4142,-2.6675010578936202
80.6639,-1.198334701334208
80.9136,0.437961158116783
81.1634,0.04612161026008234
81.4131,-2.0671673412851432
81.6628,-2.041065207758093
81.9126,-1.2509025026492953
82.1623,0.04962980649085275
82.412,0.8505866812018702
82.6618,0.5408255396787944
82.9115,0.09986791358750452
83.1612,-0.3826217646207204
83.411,-0.4407820137586869
83.6607,-0.9389326594470783
83.9104,-2.169686166471018
84.1602,-3.6151869579016696
84.4099,-3.118869712397861

File: 120_GruneisenParam/Fe/2009Oct_106GPa/scaledDOSdata/scaled2_2009Oct_133GPa.csv
E,DOS
0.249067,0.0016330434032886432
0.498133,0.006541640993230415
0.7472,0.014815958266322033
0.996267,0.026634186063757472
1.2453299999999998,0.04228436433569892
1.4944,0.0631331277083467
1.74347,0.08915047545107938
1.99253,0.11787144604329826
2.2416,0.14810870925348216
2.49067,0.18094454777163263
2.7397299999999998,0.21545733096503894
2.9888,0.24779108499136768
3.23787,0.2735160259501928
3.48693,0.2951311864547242
3.736,0.3439360466262482
3.98507,0.43702425087646407
4.23413,0.5283056320008628
4.4832,0.5645920062798223
4.73227,0.5530186071561022
4.981330000000001,0.5746882212100858
5.2304,0.6734061006508291
5.47947,0.7711373254002872
5.72853,0.805099257695612
5.9776,0.8306710822583944
6.2266699999999995,0.8970017091238996
6.47573,1.003779672867056
6.7248,1.16675720692509
6.97387,1.3191165408217684
7.22293,1.3702878073084308
7.472,1.3597811578281218
7.72107,1.3863468224430378
7.97014,1.493105097063029
8.2192,1.6035632793163297
8.46827,1.7326762800405753
8.71734,1.8961482636679832
8.9664,2.0199394537454443
9.21547,2.1048886587098297
9.46454,2.2666500347824745
9.7136,2.5285130106916625
9.96267,2.7327400252513523
10.2117,2.824441101237324
10.4608,2.959775294781287
10.7099,3.0196002920754794
10.9589,2.9446598722507957
11.208,2.974415037491514
11.4571,3.0620226852816006
11.7061,3.1108714182622896
11.9552,3.2452118491362434
12.2043,3.461079490500699
12.4533,3.7318180206575065
12.7024,4.132751040808636
12.9515,4.552060209163208
13.2005,4.767755726396265
13.4496,4.742372806365258
13.6987,4.62489823637041
13.9477,4.660587742013365
14.1968,5.055437300653024
14.4459,5.5209343065038
14.6949,5.7587407744514225
14.944,5.825370191876154
15.1931,5.78602841588162
15.4421,5.88688112385131
15.6912,6.154778214860951
15.9403,6.485759570727634
16.1893,6.844866985629065
16.4384,7.090156595371773
16.6875,7.295487702459642
16.9365,7.56842667220329
17.1856,7.635163714719473
17.4347,7.7834647849319865
17.6837,8.059790310921704
17.9328,8.359625800440053
18.1819,8.902533480750636
18.4309,9.337333948954285
18.68,9.668362610556
18.9291,9.982863559096124
19.1781,10.256376910569207
19.4272,10.58826131542944
19.6763,11.009307257127704
19.9253,11.422550609206036
20.1744,11.842711564746404
20.4235,12.452776174677439
20.6725,13.332732455157686
20.9216,14.073797601307328
21.1707,14.075836993708421
21.4197,13.739697686106474
21.6688,14.342324883763768
21.9179,15.955898650878506
22.1669,17.295722040147247
22.416,17.163954669091503
22.6651,16.375358495644385
22.9141,16.63394988924906
23.1632,17.85349140072789
23.4123,18.70113485185528
23.6613,19.167772547226377
23.9104,20.113982085284718
24.1595,20.873457559296735
24.4085,21.060255839721965
24.6576,20.927383627660486
24.9067,21.7045467791608
25.1557,22.803247844130528
25.4048,22.54371932756957
25.6539,21.976095080452318
25.9029,22.966680105934962
26.152,25.149793503197134
26.4011,26.941227792328007
26.6501,27.558057962422417
26.8992,28.129093514021736
27.1483,30.362986932870825
27.3973,33.42898828250513
27.6464,36.16513674479549
27.8955,38.76302596997327
28.1445,40.06796406720211
28.3936,40.509392432049076
28.6427,41.83737943167262
28.8917,43.49760171312501
29.1408,44.03462169055371
29.3899,44.474276095465896
29.6389,46.7822416619782
29.888,49.85500388440692
30.1371,51.908627108699655
30.3861,53.80388863718785
30.6352,56.47787241278293
30.8843,59.805956672563035
31.1333,62.77648012581485
31.3824,65.95754377842428
31.6315,71.33352071740077
31.8805,75.88499719038451
32.1296,77.2238267914316
32.3787,77.60934913509595
32.6277,79.50721111657418
32.8768,83.66600820308987
33.1259,89.24395241033723
33.3749,94.15214499294831
33.624,96.94064969032833
33.8731,97.83479897032372
34.1221,97.82265726535955
34.3712,97.20853268403846
34.6203,95.15522627321666
34.8693,93.68996293895741
35.1184,94.80518216045172
35.3675,97.39522493970921
35.6165,99.795747136375
35.8656,99.7558633127868
36.1147,98.551569798112
36.3637,99.78801813685654
36.6128,100.37581823590656
36.8619,95.66934884473935
37.1109,88.83528716926203
37.36,84.40304749082944
37.6091,82.55165953540096
37.8581,82.91972037613722
38.1072,84.04004915964211
38.3563,83.05975311252647
38.6053,81.02283972401791
38.8544,79.87364507146295
39.1035,78.92855496559687
39.3525,77.55633715406216
39.6016,76.51007935364004
39.8507,74.1754182198146
40.0997,69.63454567772271
40.3488,66.24050166068766
40.5979,67.34414141640553
40.8469,70.63229076239551
41.096,70.44598702106894
41.3451,67.281703779931
41.5941,66.13216800832464
41.8432,66.05564545406294
42.0923,65.17834041633614
42.3413,65.19135867995637
42.5904,65.46668150385433
42.8395,65.67462315384965
43.0885,66.71864170971567
43.3376,69.0126601358459
43.5867,70.03811184698485
43.8357,67.14585390404353
44.0848,63.553777704233376
44.3339,65.62374219386655
44.5829,72.94938500150857
44.832,77.56133877500599
45.0811,75.60513088532666
45.3301,71.89026006831541
45.5792,71.22138696588625
45.8283,73.93939447771193
46.0773,74.37731927747497
46.3264,69.74584347301888
46.5755,63.98503106526993
46.8245,62.90192653624528
47.0736,67.31056861400423
47.3227,72.63334306204307
47.5717,75.64318136849417
47.8208,76.06645462129119
48.0699,72.76115730457452
48.3189,67.34044403547281
48.568,64.26265295514645
48.8171,65.55442189867397
49.0661,69.38460834360924
49.3152,71.19777130799386
49.5643,69.42763982180733
49.8133,66.87662568668276
50.0624,64.69249603692148
50.3115,63.615120289391264
50.5605,63.50345745532785
50.8096,63.28801104710288
51.0587,63.78617786599932
51.3077,65.70078447049778
51.5568,68.12144621484579
51.8059,69.75989737918077
52.0549,68.92960726689238
52.304,65.39897957560304
52.5531,61.88940605137178
52.8021,61.7054995345122
53.0512,61.329485194859856
53.3003,57.49312650767364
53.5493,53.48078473288591
53.7984,51.7101334918519
54.0475,50.68987758504629
54.2965,50.85396319357584
54.5456,52.62114722987139
54.7947,52.99717128487914
55.0437,52.007521732780916
55.2928,51.56129002819071
55.5419,50.848047186730184
55.7909,50.425006563950184
56.04,50.762286414579314
56.2891,50.87897222400103
56.5381,52.53269632775197
56.7872,56.115866606520285
57.0363,60.29297644485017
57.2853,64.02204334902773
57.5344,64.74913239616038
57.7835,62.23535109515766
58.0325,61.31325460828206
58.2816,64.64022749806213
58.5307,70.70648476715462
58.7797,77.98738967091961
59.0288,84.49470891211851
59.2779,87.56819251230263
59.5269,89.73530794887424
59.776,90.23280314828918
60.0251,88.76497044514062
60.2741,91.6869227730316
60.5232,98.09872839911175
60.7723,101.76401668588173
61.0213,100.98198132971754
61.2704,99.56084669208558
61.5195,101.52182146950936
61.7685,103.59576899885424
62.0176,100.72235306938587
62.2667,96.6618369995789
62.5157,94.54619618841302
62.7648,94.1251650488777
63.0139,91.94032586223085
63.2629,87.71988558616957
63.512,82.23831766814295
63.7611,77.5832453088996
64.0101,74.29802905239134
64.2592,70.92579050958545
64.5083,65.01914793566017
64.7573,57.023104087700546
65.0064,50.651537944714434
65.2555,45.295640907594674
65.5045,37.860832444472294
65.7536,30.630773111290203
66.0027,26.662824142731793
66.2517,25.995638542002226
66.5008,24.73358328192264
66.7499,20.725033221942265
66.9989,15.106954503164436
67.248,11.028450620295523
67.4971,10.427088100676933
67.7461,11.008900592634479
67.9952,10.161377612501028
68.2443,8.458946065677578
68.4933,7.68045538592128
68.7424,8.233272627332221
68.9915,8.017088256164055
69.2405,6.355375295887924
69.4896,4.666020282426329
69.7387,4.117374391240699
69.9877,3.6698840398178656
70.2368,2.358878295626367
70.4859,1.8948565355191849
70.7349,2.8450619302678337
70.984,3.572010594008861
71.2331,3.5345798747533697
71.4821,3.449639313407876
71.7312,3.2015932046434874
71.9803,2.3849326299261913
72.2293,1.6830590710356783
72.4784,1.4606319374442691
72.7275,0.3864132571654328
72.9765,-0.7602804589700082
73.2256,-0.7855761905610303
73.4747,0.5515163684915426
73.7237,1.346408482604641
73.9728,0.6745320529149729
74.2219,0.13141073589627458
74.4709,-0.12244055243327213
74.72,-1.1845954724177528
74.9691,-2.6688441917051526
75.2182,-2.904770004853231
75.4672,-1.415416951009255
75.7163,0.19765026439840558
75.9654,1.2401256423335698
76.2144,1.957534643895546
76.4635,2.0959957950150057
76.7126,2.743749464986018
76.9616,3.369668152157659
77.2107,2.4148613309773825
77.4598,0.11763712586762837
77.7088,-1.3519195171961589
77.9579,-0.6056275965241986
78.207,1.968151779483127
78.456,3.538437617261198
78.7051,2.1442085678731493
78.9542,0.13589336971644947
79.2032,-0.12960701612863587
79.4523,0.6017962289488192
79.7014,-0.0776023657763243
79.9504,-1.712454764484341
80.1995,-2.564688401932846
80.4486,-1.9080378579481345
80.6976,-1.0659154332792207
80.9467,-0.29178460748107043
81.1958,-0.5302066242863508
81.4448,-1.9607285947394193
81.6939,-2.8475197565736736
81.943,-2.5373540075881276
82.192,-2.5196878781045142
82.4411,-3.4600957543067254
82.6902,-3.8010683358541884
82.9392,-2.736984185006661
83.1883,-1.4282285314021055
83.4374,0.21979760233468618

File: 120_GruneisenParam/Fe/2009Oct_106GPa/scaledDOSdata/scaled2_2009Oct_30GPa.csv
E,DOS
0.24948299999999998,0.004419512352407394
0.498967,0.01779752949706814
0.74845,0.04066019350923911
0.997933,0.07465904112658824
1.24742,0.12306623069298199
1.4969,0.17925036242811046
1.7463799999999998,0.24065149821433765
1.99587,0.3073424819356025
2.24535,0.3664616527566668
2.49483,0.4087122365365591
2.74432,0.5175949521799988
2.9938,0.7068918916181733
3.24328,0.7863905911342324
3.4927699999999997,0.7720599867033979
3.74225,0.9238110817868642
3.9917300000000004,1.0961835574232135
4.241219999999999,1.140188851243775
4.4907,1.2606843964017076
4.7401800000000005,1.504041343255424
4.989669999999999,1.8191914121086792
5.23915,1.9067166877409845
5.488630000000001,1.9065050074208116
5.738119999999999,2.0918949755516203
5.9876,2.3068880876922826
6.237080000000001,2.6094851849044085
6.4865699999999995,2.8422383836635894
6.73605,3.0552186996901147
6.985530000000001,3.5376760925366764
7.235010000000001,3.8637853710915016
7.4845,4.09109861486514
7.73398,4.189535427211485
7.983460000000001,4.101084849568255
8.23295,4.265076526926544
8.48243,4.38067849410606
8.731910000000001,4.7605443345714225
8.9814,5.2945981974973995
9.23088,6.125105987626305
9.480360000000001,6.637162126649278
9.72985,6.537932776886823
9.979330000000001,6.43752010760195
10.2288,7.161683890665491
10.4783,7.919660292074084
10.7278,8.109830675649711
10.9773,8.05942694711712
11.2267,8.472583437382191
11.4762,9.1075290062122
11.7257,9.74456386394475
11.9752,10.132280007955742
12.2247,10.584868439095692
12.4742,10.758278230511305
12.7236,11.26905853098486
12.9731,11.995444083124676
13.2226,12.95943236824775
13.4721,13.603581374592254
13.7216,14.166326253061959
13.9711,14.794670131279847
14.2205,15.616987687727905
14.47,16.41277665462669
14.7195,17.65516405009936
14.969,19.343220717980554
15.2185,19.56432673282407
15.468,19.288543985444463
15.7174,21.864496780907043
15.9669,24.260981662537457
16.2164,23.10853784345008
16.4659,23.21721878619061
16.7154,25.50776901490357
16.9649,26.524372421262207
17.2143,28.29313839802397
17.4638,29.32282754153439
17.7133,29.139685045886395
17.9628,30.92201484133215
18.2123,31.606012393491483
18.4618,30.64962438367685
18.7112,33.729182820780565
18.9607,37.486616298916175
19.2102,38.471898243725924
19.4597,41.40057019756865
19.7092,47.2195206583403
19.9587,52.51903370765094
20.2081,55.74714215606224
20.4576,56.84878828775693
20.7071,60.06605798591663
20.9566,61.318917717345265
21.2061,63.24791402271503
21.4556,69.17430994417012
21.705,73.0752872905201
21.9545,77.45513827867923
22.204,83.78340279785381
22.4535,89.39688683822389
22.703,98.56599246476988
22.9525,106.67920388238034
23.2019,107.75881001035529
23.4514,111.08103936543476
23.7009,120.15102582018886
23.9504,130.40221064903983
24.1999,135.5177081162832
24.4494,136.23852442690244
24.6988,135.20533858007795
24.9483,131.2239602439333
25.1978,131.56628623962953
25.4473,136.5463586851574
25.6968,139.35131810983324
25.9463,137.18553459986347
26.1957,140.07578405735893
26.4452,134.82254030669498
26.6947,122.00385278074069
26.9442,115.5225104999441
27.1937,115.45887913113906
27.4432,116.82381191486733
27.6926,113.34017787756217
27.9421,110.99077714916676
28.1916,108.80172925611888
28.4411,106.5492307043835
28.6906,101.11872346618267
28.9401,92.81981203760844
29.1895,94.55990662763517
29.439,98.99717750494169
29.6885,93.8367431428114
29.938,92.04875660590525
30.1875,91.06259988525797
30.437,90.84435190991918
30.6864,91.24645520176011
30.9359,92.71868988201606
31.1854,97.03493795768675
31.4349,95.15519077017096
31.6844,88.31182235692015
31.9339,96.29313427458621
32.1833,107.77532142478985
32.4328,103.63193644452078
32.6823,98.82338246366966
32.9318,103.23990191912503
33.1813,101.23262152663179
33.4308,89.88833176440252
33.6802,88.65360717364113
33.9297,98.9559306738492
34.1792,105.46260576115272
34.4287,104.4601228214856
34.6782,94.84401403013689
34.9277,89.36060008935354
35.1771,94.62512073232837
35.4266,99.11905871551521
35.6761,95.03150321942016
35.9256,90.58260858412692
36.1751,88.51993927979636
36.4246,88.22127502624609
36.674,88.80838777617991
36.9235,92.8035423601843
37.173,96.86578162288664
37.4225,95.27622546211522
37.672,87.8470081351062
37.9215,85.8838412785242
38.1709,83.97894258248776
38.4204,75.46210560572067
38.6699,71.769862274364
38.9194,70.21675014598237
39.1689,73.1590315085465
39.4184,73.3345402969992
39.6678,71.9493574942061
39.9173,70.66572979469511
40.1668,70.39573165013428
40.4163,70.79511562714045
40.6658,74.50024960949327
40.9153,82.26991655252583
41.1647,89.53273887319249
41.4142,88.56574059019896
41.6637,85.20312549843351
41.9132,92.1342837962085
42.1627,105.29370493654476
42.4122,118.13392232169566
42.6616,123.41419170818735
42.9111,125.74119809220711
43.1606,123.64590664031249
43.4101,133.59241059110573
43.6596,141.75729234947795
43.9091,139.2800177507651
44.1585,140.60904222585518
44.408,143.79793477571516
44.6575,136.52021468699567
44.907,131.60380332018238
45.1565,130.22317877744382
45.406,123.39793602961194
45.6554,112.9512900504408
45.9049,105.1471727882793
46.1544,98.77199623923963
46.4039,86.16635297184507
46.6534,72.11633992982672
46.9029,61.385607555381476
47.1523,46.58226968108285
47.4018,37.21113027741481
47.6513,35.91026702779336
47.9008,30.53611600921684
48.1503,19.909954703650495
48.3998,14.314471455846595
48.6492,15.32836227106043
48.8987,13.370905516390685
49.1482,10.715377880199627
49.3977,11.529456627351378
49.6472,10.113871330506152
49.8967,6.641521351389913
50.1461,5.622562029424831
50.3956,3.8700207691294937
50.6451,2.701024624624852
50.8946,4.65650228800144
51.1441,4.942824637606564
51.3936,4.777570530848359
51.643,3.7495475233755853
51.8925,2.323051281432118
52.142,1.462881428960805
52.3915,-0.8968736171660883
52.641,-0.7451028583463235
52.8905,1.7221749782459284
53.1399,0.8796783611119232
53.3894,0.10344422459003169
53.6389,-1.308866483999322
53.8884,-4.036734791783752
54.1379,-2.8855910067869277
54.3874,0.30442386140241157
54.6368,2.2308752815734225
54.8863,2.8667058021150726
55.1358,4.060212638924491
55.3853,4.225958094466958
55.6348,0.19921578545267174
55.8843,-1.8681623190038548
56.1337,1.8445436622993563
56.3832,4.830149262336724
56.6327,1.2050638243976965
56.8822,-0.21447377894571765
57.1317,0.7607884349233268
57.3812,-1.827896407173317
57.6306,-3.5566172426693505
57.8801,-1.9673052783883598
58.1296,-0.46017995037870585
58.3791,-1.2942405244232127
58.6286,-3.844248498863262
58.8781,-3.4570085188023847
59.1275,-4.127863589441671
59.377,-5.349395305605665
59.6265,-3.304142686269258
59.876,-0.3101109937298545
60.1255,0.3593585559917704
60.375,-3.0386105283623275
60.6244,-2.224823668767392
60.8739,-0.08813527865982926
61.1234,1.1622315941320551
61.3729,0.3440286156650772
61.6224,-0.49282219272028843
61.8719,-0.646526770084725
62.1213,-2.2816796296381043
62.3708,-4.876340075667105
62.6203,-3.225631898058292
62.8698,-0.44218276687701147
63.1193,-2.7367524400368013
63.3688,-4.851258181982258
63.6182,-3.1898801062427906
63.8677,-2.2608950836433985
64.1172,0.7991320943641255
64.3667,1.882121864081823

File: 120_GruneisenParam/Fe/2009Oct_106GPa/scaledDOSdata/scaled2_2009Oct_53GPa.csv
E,DOS
0.24895,0.003251048347076883
0.4979,0.01306712503029599
0.74685,0.02975992576826668
0.9958,0.05394947508584428
1.24475,0.08838632209410312
1.4937,0.1318353331932679
1.74265,0.178823608103626
1.9916,0.23051681455489248
2.24055,0.28480481456600515
2.4895,0.33222198423753907
2.73845,0.36587560513709894
2.9874,0.44200948370496607
3.23635,0.5950934440872439
3.4853,0.7027070354453511
3.73425,0.6983672079913885
3.9832,0.734186873015508
4.23215,0.904546260808938
4.4811,1.0048119419170198
4.73005,1.0399614459388016
4.979,1.1460250348721923
5.22795,1.3435406897872597
5.4769,1.6086096324341121
5.72585,1.724000281317115
5.9748,1.7108463633988182
6.22375,1.7953932430027566
6.4727,1.9808678447781423
6.72165,2.1743236842163727
6.9706,2.4297570036698657
7.21955,2.591835616569512
7.4685,2.782738683461648
7.71745,3.182097846777473
7.9664,3.473302229706432
8.21535,3.640898126396928
8.4643,3.800616500451929
8.71325,3.703903119013939
8.9622,3.7780158089135805
9.21115,3.890498295420146
9.4601,4.036666297952198
9.70905,4.374050723461032
9.958,4.840750990457271
10.207,5.5269298873408355
10.4559,5.979842538030654
10.7049,5.955592266352191
10.9538,5.794874717303223
11.2028,6.130759320100587
11.4517,6.883399492325021
11.7007,7.266648025273055
11.9496,7.323310091377599
12.1986,7.323194567675255
12.4475,7.711046935068453
12.6965,8.23803867797515
12.9454,8.769170478048927
13.1944,9.075163050270557
13.4433,9.512379968325689
13.6923,9.630082177786363
13.9412,9.943636316073563
14.1902,10.393001084224508
14.4391,11.179750504802081
14.6881,11.8427619753133
14.937,12.368926808006405
15.186,12.819771430771615
15.4349,13.32558022189902
15.6839,13.994302212800122
15.9328,14.634951053968866
16.1818,15.463122439185351
16.4307,16.815790867961443
16.6797,17.814710450234088
16.9286,17.441137413311072
17.1776,17.776811338295886
17.4265,20.218167277879775
17.6755,21.952255426491217
17.9244,20.95979927869345
18.1734,20.752004416073248
18.4223,22.609711001523966
18.6713,23.706522658697523
18.9202,24.82822819166528
19.1692,26.182488242918655
19.4181,26.48231592641543
19.6671,26.554527496812533
19.916,28.29910624079728
20.165,28.477709926934203
20.4139,27.690980994602654
20.6629,29.994305339985456
20.9118,33.32795851355128
21.1608,34.67122295913029
21.4097,35.78258230634622
21.6587,39.94853196911739
21.9076,44.516021505215086
22.1566,48.69420570098519
22.4055,50.58096032790829
22.6545,51.597824761147784
22.9034,54.28093219295916
23.1524,55.42267891663995
23.4013,56.435882741503
23.6503,61.01874709120068
23.8992,64.81248300251706
24.1482,67.80062946575238
24.3971,72.26541954433978
24.6461,77.38942582790989
24.895,82.03731460850791
25.144,90.21523025124246
25.3929,96.48286725503866
25.6419,97.35265116166211
25.8908,99.4862130177844
26.1398,105.91864221256499
26.3887,114.7423279791186
26.6377,120.9739971484992
26.8866,123.08457624504801
27.1356,123.10037026937142
27.3845,121.48217866602377
27.6335,118.28658495067435
27.8824,119.05867102660959
28.1314,123.13495779910622
28.3803,126.04502238123997
28.6293,124.40147321161977
28.8782,125.39244146189742
29.1272,125.7215940691428
29.3761,116.37404786526875
29.6251,107.52106125965194
29.874,103.93256995518837
30.123,104.73999229421202
30.3719,105.52107740826969
30.6209,102.61267250421972
30.8698,100.53474987874152
31.1188,98.94374180013513
31.3677,96.8669756355624
31.6167,94.34961917607664
31.8656,87.47389803411588
32.1146,83.13920160578779
32.3635,87.2495559394435
32.6125,89.18726567282107
32.8614,84.50330668696714
33.1104,83.21283614931735
33.3593,82.53951614306943
33.6083,81.96423015062341
33.8572,82.41327232639925
34.1062,82.93647510129254
34.3551,85.61064639949484
34.6041,88.25048970749155
34.853,83.8007932430765
35.102,79.88465272487521
35.3509,88.37913550015955
35.5999,97.43008686161191
35.8488,94.38428218650147
36.0978,89.49601486793931
36.3467,91.8177624982897
36.5957,93.78334246147733
36.8446,86.27628381966223
37.0936,78.86848071660243
37.3425,82.6298434091461
37.5915,91.2222426733736
37.8404,95.67624797427942
38.0894,94.32052980008046
38.3383,86.4741101520896
38.5873,80.88807886964457
38.8362,83.62028786568277
39.0852,89.07571412713988
39.3341,88.16897005927657
39.5831,84.09498201323373
39.832,80.79902434807697
40.081,80.00193927445791
40.3299,79.69777923933022
40.5789,80.38330558932411
40.8278,83.65221648477213
41.0768,87.19663312571487
41.3257,87.19755717998008
41.5747,81.8347052668358
41.8236,77.3454218490697
42.0726,77.80717829928525
42.3215,73.19597690789024
42.5705,66.90398019306697
42.8194,64.61177615543245
43.0684,63.51863802618018
43.3173,66.04377568270705
43.5663,66.53947261820939
43.8152,65.19189513230044
44.0642,64.31113036422796
44.3131,63.46906235301692
44.5621,63.9473808220876
44.811,64.57625734879174
45.06,69.13454141828296
45.3089,75.68759191988252
45.5579,81.2847968691018
45.8068,80.13674620118523
46.0558,76.94288835239414
46.3047,81.31872292368587
46.5537,91.22707178844593
46.8026,102.74547759336103
47.0516,109.5577351292087
47.3005,112.99755379140232
47.5495,113.14393735018032
47.7984,112.59839996567717
48.0474,121.94280923942196
48.2963,128.16211733582466
48.5453,126.2274982421085
48.7942,126.20890296549096
49.0432,130.405615045212
49.2921,126.29266890639984
49.5411,120.38082310168326
49.79,118.691721859176
50.039,116.27164170906798
50.2879,109.62267918575921
50.5369,100.99852283296529
50.7858,94.90716682585617
51.0348,89.78974858270475
51.2837,80.30804526364555
51.5327,68.06815859928588
51.7816,59.481604089214464
52.0306,48.360479868228886
52.2795,37.24641547129644
52.5285,32.906572751311096
52.7774,31.916273172959887
53.0264,26.34061417995153
53.2753,17.575975677997896
53.5243,12.97821696155041
53.7732,13.808055762843654
54.0222,12.80284166370497
54.2711,10.198101299672459
54.5201,9.987188033339812
54.769,10.336333143313693
55.018,7.936674987772952
55.2669,5.543743404903731
55.5159,4.978487587752679
55.7648,3.320947678556159
56.0138,2.4160736776711667
56.2627,4.017274248919379
56.5117,4.5143431180803075
56.7606,4.347967821793707
57.0096,3.962693908217999
57.2585,2.5942181837812437
57.5075,2.022062956958368
57.7564,0.7129251189906168
58.0054,-1.0589620520643628
58.2543,-0.473333162038944
58.5033,1.548188744723518
58.7522,0.9814611753166861
59.0012,0.14154214338664087
59.2501,-0.5448013423097626
59.4991,-2.799397113485427
59.748,-3.7293092759821076
59.997,-1.36691716394559
60.2459,0.887269055737007
60.4949,2.2809108231398674
60.7438,2.6254019849280814
60.9928,3.6898060376593755
61.2417,3.9794082720146498
61.4907,0.9544195728562453
61.7396,-1.6970753881968745
61.9886,-0.10896431813490648
62.2375,3.9881849358293247
62.4865,3.3285601694992786
62.7354,0.13444074868544026
62.9844,0.12578956503253155
63.2333,0.5427369122631974
63.4823,-1.750946988570901
63.7312,-3.2289873305439842
63.9802,-2.0178458126574332
64.2291,-0.7620340672809881
64.4781,-0.4717054064645337
64.727,-2.633624276403278
64.976,-3.5478671271852362
65.2249,-2.987707254553514
65.4739,-4.1850549071442495
65.7228,-4.6878615801097965
65.9718,-2.870624541911061
66.2207,-0.40729187076422874
66.4697,0.5916226048709325
66.7186,-2.3331473119912576
66.9676,-2.4018442279254706
67.2165,-1.0504305893571921
67.4655,0.7483536851480409
67.7144,0.8247949476502974
67.9634,0.13549747610769053
68.2123,-0.5368917822625977
68.4613,-0.6273734978788157
68.7102,-2.015003593670309
68.9592,-4.178787131517177
69.2081,-3.681125230910678
69.4571,-0.7182316823377793
69.706,-1.2841287962364305
69.955,-3.781321603488454
70.2039,-4.029341386068066
70.4529,-2.652638577058716
70.7018,-1.6586870891399716
70.9508,1.0105714195402478
71.1997,1.7053795567095462
