Repository: r-a-morrison/fe_alloy_sound_velocities

# Fe Alloy Sound Velocities
by Rachel Morrison

This is a repository of my graduate research on iron-nickel sound velocities at extreme pressures. This research contributes to our understanding of the thermodynamics of the inner core of the Earth. 

Morrison, R. A., et al., High pressure thermoelasticity and sound velocities of Fe-Ni-Si alloys (2019), *Physics of the Earth and Planetary Interiors*, Volume 294, [https://doi.org/10.1016/j.pepi.2019.05.011](https://doi.org/10.1016/j.pepi.2019.05.011).

Extensive supplementary information is also available at the above link.

Note: A word of caution. Binary files (.pdf, .ai, etc.) are included for completeness. Normally these should be left out of version control so git doesn't mess these up in merge conflicts. Use at your own risk.

## Abstract
The Earth's iron-dominant core is known to contain nickel from cosmochemical analysis and some amount of light elements from geophysical constraints on density and seismic wave velocities. Although there have been several studies to constrain thermoelastic properties of iron-alloys, there has been no systematic study on the effects of nickel and light elements on properties of iron using the same experimental methods and data analysis approach.

We conducted nuclear resonant inelastic X-ray scattering and X-ray diffraction experiments on body-centered cubic and hexagonal close-packed (hcp) Fe0.91Ni0.09 and Fe0.8Ni0.1Si0.1 up to 104 GPa and 86 GPa, respectively, and compare to similar measurements conducted on hcp-Fe up to 171 GPa. Specifically, we determine the Debye sound velocity from the low-energy transfer region of the (partial) phonon density of states (DOS) using the equation of state determined for each material and a new approach which utilizes information criteria and probability distributions. Nickel decreases the shear velocity of iron, while 10 at% Si has little to no effect on the shear velocity of Fe0.91Ni0.09. We observe that the shape of the phonon DOS of these alloys remains similar with increasing pressure.

In the measured compression range, we therefore apply a generalized scaling law to describe the volume dependence of the phonon DOS and find that the vibrational Grüneisen parameters of hcp-Fe0.91Ni0.09 are nearly indistinguishable from those hcp-Fe and those for Fe0.8Ni0.1Si0.1 trend lower. From the vibrational free energy, we constrain the harmonic vibrational component of thermal pressure, which shows a significant positive deviation from theoretical calculations of hcp-Fe at pressures and temperatures of Earth's core. Collectively, our results demonstrate that the effects of nickel should be considered when modeling iron-rich planetary cores.

File: 120_GruneisenParam/Fe/2009Oct_121GPa/scaledDOSdata/scaled2_2009Oct_106GPa.csv
E,DOS
0.249032,0.0023882854178762392
0.498064,0.009804157525993147
0.747097,0.02190636243032768
0.996129,0.03679177490967272
1.24516,0.05156213942461145
1.49419,0.06564055674532855
1.7432299999999998,0.08374796036465398
1.99226,0.11060908195341028
2.2412900000000002,0.14877063829150955
2.49032,0.1978609798267404
2.73935,0.2483558339787674
2.9883900000000003,0.2935729132258826
3.23742,0.35581431871159147
3.48645,0.45228477526922084
3.7354800000000004,0.5333469246666181
3.9845099999999998,0.5595245597953798
4.23355,0.5937145592439554
4.4825800000000005,0.6828927307284928
4.73161,0.7645588722541593
4.98064,0.816434864123619
5.22968,0.8693688157178496
5.4787099999999995,0.9019708098189
5.72774,0.9599453231573882
5.97677,1.1341890215762684
6.2258,1.3389695195979852
6.47484,1.4464001329562073
6.72387,1.4991090140421854
6.9729,1.5373144449327802
7.22193,1.560068240396234
7.4709699999999994,1.6446931151027002
7.72,1.837576164787297
7.96903,2.0890187154185824
8.218060000000001,2.324451746810477
8.467089999999999,2.4311725973718965
8.71613,2.2926300084559768
8.965160000000001,2.0701470700311475
9.214189999999999,2.156680079044106
9.46322,2.529728846098329
9.71225,2.794853831079547
9.96129,2.962029383199058
10.2103,3.3154793980190966
10.4594,3.7508491774860393
10.7084,4.0483659615413945
10.9574,4.1235214549156325
11.2064,3.9365362268438506
11.4555,3.774908437726237
11.7045,3.9293144882075275
11.9535,4.25530893341391
12.2026,4.69292083240898
12.4516,5.2881009677819435
12.7006,5.5554776798687975
12.9497,5.337109202317238
13.1987,5.4639992993340005
13.4477,6.177721367040335
13.6968,6.622839795819041
13.9458,6.455547500638096
14.1948,6.458378206508125
14.4439,7.190804960159168
14.6929,8.106443582833016
14.9419,8.550279960722532
15.191,8.742475866850237
15.44,9.132718102135746
15.689,9.649281561873222
15.9381,10.036978675396515
16.1871,10.083144046211807
16.4361,9.784179733088292
16.6852,9.694364968572604
16.9342,10.127552604841556
17.1832,10.53798934654073
17.4323,10.753662838884543
17.6813,11.263226695225596
17.9303,11.976263282941947
18.1793,12.183784715200465
18.4284,11.68895052991606
18.6774,11.486066039427394
18.9264,12.684956358859843
19.1755,14.845738698103315
19.4245,16.352646414202393
19.6735,16.177097811342012
19.9226,14.801456113241226
20.1716,13.856270721040943
20.4206,14.350022887645386
20.6697,15.426250266374051
20.9187,16.082536428556015
21.1677,16.79115886344777
21.4168,17.851110529505853
21.6658,18.28028634048704
21.9148,17.968708389835708
22.1639,18.658777190699897
22.4129,20.994381582894558
22.6619,22.959234074104767
22.911,23.721485639113396
23.16,24.659276850480403
23.409,25.428024649620024
23.6581,25.202625543048516
23.9071,25.231219114220345
24.1561,26.58277753251782
24.4052,28.756623127123177
24.6542,30.702304784157736
24.9032,31.822804504784745
25.1522,33.03871534258849
25.4013,35.112058449699134
25.6503,37.393195231827484
25.8993,40.037974874935806
26.1484,42.92697502791114
26.3974,44.02121312294916
26.6464,43.600482425745284
26.8955,45.02131794999159
27.1445,49.35383134336279
27.3935,55.35362290069094
27.6426,61.0637304623932
27.8916,63.96126852215206
28.1406,65.19518336479912
28.3897,69.10708833060396
28.6387,74.70430655551463
28.8877,76.85316643423089
29.1368,76.15981005388939
29.3858,77.06545742282336
29.6348,80.11166332629064
29.8839,84.80492203795431
30.1329,92.72590193555419
30.3819,102.44407580452813
30.631,109.6906526897189
30.88,111.74749844240563
31.129,109.00491424247888
31.3781,105.13002852608743
31.6271,104.64196934895723
31.8761,109.17717022143752
32.1252,115.75593232982357
32.3742,118.31677873207876
32.6232,114.77895914905052
32.8722,110.4309556167609
33.1213,108.76328707225716
33.3703,107.14763477088376
33.6193,103.62314848879973
33.8684,99.27898956103103
34.1174,95.98814396853477
34.3664,95.75857763554173
34.6155,97.37698190681479
34.8645,96.04995665213534
35.1135,92.89627819803528
35.3626,92.30616359969724
35.6116,91.48830960185963
35.8606,87.46042359910162
36.1097,84.27985600280668
36.3587,84.19429318590609
36.6077,82.59616757517747
36.8568,77.45195450760129
37.1058,71.7998229948883
37.3548,67.33356251301177
37.6039,65.84545688996418
37.8529,69.18018359166474
38.1019,74.04918478086415
38.351,75.54823566547182
38.6,73.34441044259165
38.849,70.49844919730323
39.0981,70.50971551666046
39.3471,72.80151036239553
39.5961,72.09981280758328
39.8451,67.57271644000402
40.0942,64.50465459786032
40.3432,64.87626021005877
40.5922,67.34775664562984
40.8413,71.17938733817535
41.0903,72.87466518725276
41.3393,70.3533689040177
41.5884,68.34275701785627
41.8374,70.06417051497083
42.0864,71.89820005599293
42.3355,72.18637379213972
42.5845,72.80609926098376
42.8335,72.94302853435852
43.0826,71.44110200649021
43.3316,70.3331470666392
43.5806,70.78858765083393
43.8297,70.36987059711551
44.0787,69.41384159496994
44.3277,70.74337693283623
44.5768,71.92590726104028
44.8258,70.25913062429628
45.0748,69.1421413929677
45.3239,70.02750082885714
45.5729,70.4405957350285
45.8219,72.06008575674716
46.071,75.89504375552266
46.32,78.16557905672785
46.569,77.88986233742756
46.818,77.20995300340851
47.0671,75.33995840519528
47.3161,72.39726502255529
47.5651,72.14288722857172
47.8142,72.7111892569093
48.0632,69.76977458127945
48.3122,65.03829757764653
48.5613,62.293447669784534
48.8103,61.23882733813535
49.0593,60.1604932452443
49.3084,59.33490883484723
49.5574,58.57813089947744
49.8064,59.01029872072302
50.0555,62.65862786028612
50.3045,65.15159277982062
50.5535,59.773241628870316
50.8026,51.10117188707987
51.0516,48.601992910975504
51.3006,51.191215831035464
51.5497,53.13973003800897
51.7987,53.66779030955533
52.0477,52.64271837066551
52.2968,51.23409009197981
52.5458,54.304118393382275
52.7948,60.66472301521586
53.0439,63.320453300098066
53.2929,62.0277814892384
53.5419,63.140711415353444
53.7909,69.76102486815998
54.04,76.64350617334605
54.289,76.20885063665013
54.538,71.0752562994785
54.7871,72.42072609935956
55.0361,82.13719176871412
55.2851,89.724802654032
55.5342,89.71762599833596
55.7832,88.35729366337601
56.0322,95.26333679220497
56.2813,110.03654675072202
56.5303,117.02730786399037
56.7793,111.06261326448319
57.0284,108.35886453034168
57.2774,113.78005465983904
57.5264,116.25513725597764
57.7755,116.18595719943968
58.0245,118.92497259043546
58.2735,117.18560342290597
58.5226,107.9962688535953
58.7716,99.6981235274513
59.0206,92.0983670907931
59.2697,80.69386086985344
59.5187,69.99724310102471
59.7677,64.04479324910821
60.0168,59.702182980028596
60.2658,53.307602968795536
60.5148,46.025931203175794
60.7639,40.7605011720714
61.0129,39.48369819724861
61.2619,39.62501955993846
61.5109,32.92585118468578
61.76,21.83759340222365
62.009,13.1921048346464
62.258,10.629797693842608
62.5071,12.348824101109235
62.7561,14.174878583190898
63.0051,12.510646788469495
63.2542,8.03117012049632
63.5032,5.398958822103876
63.7522,5.710047212068406
64.0013,5.291197010067081
64.2503,2.0837640432289337
64.4993,-0.5915157808801197
64.7484,1.2504014060035809
64.9974,5.164903189253126
65.2464,5.020174041299385
65.4955,1.904489837624016
65.7445,3.009134711895537
65.9935,8.242883768445354
66.2426,9.650428692470474
66.4916,5.900783629067456
66.7406,2.752490312514746
66.9897,1.3530618295935533
67.2387,0.16600594919075384
67.4877,-0.06996217604386125
67.7368,0.028866740609995365
67.9858,-0.4865744798494994
68.2348,-0.35568958380109433
68.4838,-0.15428738657956895
68.7329,-1.514020806339408
68.9819,-2.1894753420425745
69.2309,-0.19516614952060496
69.48,1.654161469954661
69.729,1.0829420339954987
69.978,-1.1189113850044257
70.2271,-2.8008248751973794
70.4761,-1.578083134103511
70.7251,1.529839694287941
70.9742,2.9361488666951545
71.2232,3.211134196789615
71.4722,4.4085273868292
71.7213,3.8521622402211744
71.9703,-0.08851115766699551
72.2193,-3.1567580105686193
72.4684,-2.6859036649753074
72.7174,-2.110011713868022
72.9664,-4.370972074833175
73.2155,-5.93280349414187
73.4645,-2.8539162869928294
73.7135,0.8251653383033614
73.9626,-0.12411894873383716
74.2116,-3.6799457065162873
74.4606,-4.801475839505996
74.7097,-3.0761206614113465
74.9587,-1.58112070115221
75.2077,-1.8196224300816561
75.4567,-3.1743170294585825
75.7058,-4.623503252187143
75.9548,-5.27226878802084
76.2038,-3.8082236978434176
76.4529,-0.9968580154502965
76.7019,0.44780914489826024
76.9509,-0.377186016775783
77.2,-2.4878737430329805
77.449,-4.153663655051222
77.698,-2.947324924819377
77.9471,0.7859607259420136
78.1961,2.9793147156833992
78.4451,2.395903992543666
78.6942,0.3628772344257049
78.9432,-2.200597586369925
79.1922,-2.2926861590969763
79.4413,1.2081457126369621
79.6903,4.228342959882151
79.9393,4.943376303548436
80.1884,5.0361692888715
80.4374,3.6253706974846955
80.6864,0.7499239796100854
80.9355,-0.866967383238892

File: 120_GruneisenParam/Fe/2009Oct_121GPa/scaledDOSdata/scaled2_2009Oct_121GPa.csv
E,DOS
0.24973299999999998,0.0021034100000000026
0.499467,0.008641930000000011
0.7492,0.01939530000000003
0.998934,0.03288600000000003
1.2486700000000002,0.04667340000000004
1.4984,0.059478600000000076
1.74813,0.07461630000000008
1.99787,0.09663650000000014
2.2476,0.12791100000000022
2.49733,0.16976200000000025
2.74707,0.21724700000000033
2.9968,0.2605670000000003
3.24653,0.3054620000000004
3.4962699999999995,0.3782820000000008
3.746,0.470097000000001
3.9957300000000004,0.5250100000000004
4.24547,0.5409880000000006
4.4952,0.5877880000000008
4.74493,0.676250000000001
4.994669999999999,0.7434490000000008
5.2444,0.789520000000001
5.49413,0.8374850000000009
5.743869999999999,0.8658700000000009
5.9936,0.9236890000000018
6.24333,1.0863400000000025
6.4930699999999995,1.2760000000000027
6.7428,1.3795900000000014
6.99253,1.4299200000000016
7.2422699999999995,1.4680600000000015
7.492,1.4873600000000011
7.741739999999999,1.5456100000000024
7.99147,1.6997200000000037
8.2412,1.9217900000000046
8.49094,2.1517700000000044
8.74067,2.3112200000000023
8.9904,2.2835099999999984
9.24014,2.0682499999999986
9.48987,1.9677700000000018
9.7396,2.2119500000000056
9.989339999999999,2.553310000000005
10.2391,2.7283800000000045
10.4888,2.918720000000007
10.7385,3.2973100000000106
10.9883,3.67741000000001
11.238,3.9098600000000046
11.4877,3.93365
11.7375,3.7401999999999984
11.9872,3.613920000000001
12.2369,3.7737600000000073
12.4867,4.075720000000009
12.7364,4.474320000000011
12.9861,5.023910000000013
13.2359,5.321830000000005
13.4856,5.140939999999999
13.7353,5.1484000000000085
13.9851,5.7446100000000175
14.2348,6.295570000000011
14.4845,6.259669999999996
14.7343,6.102960000000004
14.984,6.537180000000025
15.2337,7.418010000000029
15.4835,8.049830000000012
15.7332,8.267470000000007
15.9829,8.503820000000013
16.2327,8.946710000000019
16.4824,9.398730000000011
16.7321,9.668030000000007
16.9819,9.594079999999993
17.2316,9.302259999999997
17.4813,9.331210000000013
17.7311,9.779570000000017
17.9808,10.11950000000001
18.2305,10.321200000000015
18.4803,10.81500000000002
18.73,11.469800000000019
18.9797,11.6711
19.2295,11.232099999999992
19.4792,10.96010000000001
19.7289,11.878600000000052
19.9787,13.816000000000061
20.2284,15.451200000000052
20.4781,15.697299999999986
20.7279,14.619599999999949
20.9776,13.432899999999973
21.2273,13.404800000000034
21.4771,14.354400000000048
21.7268,15.15380000000003
21.9765,15.663900000000034
22.2263,16.524600000000042
22.476,17.392300000000027
22.7257,17.415999999999997
22.9755,17.223000000000017
23.2252,18.387900000000087
23.4749,20.688700000000104
23.7247,22.204300000000046
23.9744,22.821000000000044
24.2241,23.73870000000006
24.4739,24.361900000000013
24.7236,24.11139999999999
24.9733,24.161900000000035
25.2231,25.39440000000008
25.4728,27.379000000000097
25.7225,29.230300000000085
25.9723,30.332200000000046
26.222,31.338600000000064
26.4717,33.1232000000001
26.7215,35.2077000000001
26.9712,37.45870000000012
27.2209,40.21770000000014
27.4707,42.055300000000045
27.7204,41.88279999999999
27.9701,42.07100000000008
28.2199,44.86000000000025
28.4696,49.722100000000324
28.7193,55.41550000000034
28.9691,59.8881000000002
29.2188,61.611300000000064
29.4685,63.106900000000195
29.7183,67.53840000000031
29.968,72.34820000000022
30.2177,73.54800000000002
30.4675,72.87490000000001
30.7172,73.97960000000016
30.9669,76.88400000000024
31.2167,81.25940000000037
31.4664,88.51930000000053
31.7161,97.47470000000055
31.9659,104.48300000000029
32.2156,107.035
32.4653,105.07699999999986
32.7151,101.33799999999987
32.9648,99.82180000000007
33.2145,102.74800000000033
33.4643,108.7660000000004
33.714,113.12900000000016
33.9637,111.83299999999984
34.2135,107.34599999999982
34.4632,104.69299999999994
34.7129,103.64199999999998
34.9627,101.39399999999983
35.2124,97.65249999999982
35.4621,93.79589999999985
35.7119,91.47539999999998
35.9616,92.05390000000014
36.2113,93.30970000000006
36.4611,91.42809999999987
36.7108,88.68589999999996
36.9605,88.38640000000005
37.2103,87.45529999999985
37.46,83.6750999999998
37.7097,80.72339999999997
37.9595,80.60550000000005
38.2092,79.42549999999986
38.4589,74.96549999999974
38.7087,69.68999999999974
38.9584,65.28289999999983
39.2081,62.95820000000001
39.4579,64.84380000000026
39.7076,69.49890000000028
39.9573,72.29190000000008
40.2071,71.39929999999981
40.4568,68.6059999999998
40.7065,67.01160000000003
40.9563,68.49050000000021
41.206,70.04800000000003
41.4557,67.62279999999967
41.7055,63.295599999999745
41.9552,61.570800000000006
42.2049,62.5682000000002
42.4547,65.20680000000034
42.7044,68.69960000000026
42.9541,69.64929999999993
43.2039,67.0579999999998
43.4536,65.43510000000006
43.7033,67.11680000000023
43.9531,68.8146000000001
44.2028,69.09360000000005
44.4525,69.63180000000008
44.7023,69.925
44.952,68.71449999999987
45.2017,67.39849999999998
45.4515,67.6417000000001
45.7012,67.70019999999997
45.9509,66.57169999999996
46.2007,66.98750000000015
46.4504,68.73530000000012
46.7001,68.24839999999989
46.9499,66.37139999999994
47.1996,66.5068000000001
47.4493,67.33350000000007
47.6991,67.68450000000014
47.9488,70.10790000000033
48.1985,73.63760000000028
48.4483,74.92950000000006
48.698,74.41739999999999
48.9477,73.73449999999994
49.1975,71.74569999999979
49.4472,69.13869999999991
49.6969,69.12470000000012
49.9467,69.59739999999994
50.1964,66.89049999999968
50.4461,62.5108999999997
50.6959,59.7996999999999
50.9456,58.764599999999945
51.1953,57.77049999999995
51.4451,56.96679999999996
51.6948,56.27329999999997
51.9445,56.058900000000115
52.1943,58.50570000000036
52.444,62.17810000000019
52.6937,60.39519999999955
52.9435,52.38769999999932
53.1932,46.722699999999826
53.4429,47.493500000000246
53.6927,50.0424000000002
53.9424,51.163200000000074
54.1921,51.25899999999996
54.4419,49.87109999999985
54.6916,49.24750000000016
54.9413,53.263400000000516
55.1911,58.956000000000394
55.4408,60.57659999999999
55.6905,59.286599999999964
55.9403,60.69530000000039
56.19,66.95130000000088
56.4397,73.30410000000046
56.6895,73.19919999999962
56.9392,68.40279999999963
57.1889,68.5317000000006
57.4387,76.82300000000113
57.6884,84.96700000000062
57.9381,86.39819999999989
58.1879,84.51749999999996
58.4376,87.66760000000099
58.6873,99.88530000000169
58.9371,111.23100000000066
59.1868,109.69099999999932
59.4365,103.59299999999973
59.6863,105.7950000000007
59.936,110.76900000000039
60.1857,111.08
60.4355,111.87100000000032
60.6852,114.27900000000011
60.9349,110.36799999999918
61.1847,101.29999999999907
61.4344,94.23989999999934
61.6841,86.856199999999
61.9339,76.06129999999878
62.1836,66.5215999999992
62.4333,61.222099999999585
62.6831,57.242599999999506
62.9328,51.43379999999928
63.1825,44.6938999999993
63.4323,39.526199999999584
63.682,37.672700000000056
63.9317,38.35799999999989
64.1815,33.80339999999913
64.4312,24.089299999998815
64.6809,14.802999999999189
64.9307,10.431899999999823
65.1804,10.889500000000218
65.4301,13.017500000000206
65.6799,13.318599999999828
65.9296,10.070499999999516
66.1793,6.169119999999693
66.4291,5.084770000000032
66.6788,5.610890000000011
66.9285,4.379519999999703
67.1783,1.0603599999996367
67.428,-0.5978479999999466
67.6777,1.9087300000004392
67.9275,5.259030000000192
68.1772,4.528399999999694
68.4269,1.7123499999998344
68.6767,2.982310000000447
68.9264,7.829240000000475
69.1761,9.329319999999843
69.4259,6.030619999999555
69.6756,2.9090499999997608
69.9253,1.5129299999998687
70.1751,0.3454509999998932
70.4248,-0.11035399999999419
70.6745,0.0883825999999963
70.9243,-0.31000000000005873
71.174,-0.5183299999999691
71.4237,-0.06733959999998299
71.6735,-0.6951960000001598
71.9232,-2.1148600000000792
72.1729,-1.4529699999997863
72.4227,0.8173540000002198
72.6724,1.6496499999999665
72.9221,0.398672999999775
73.1719,-1.7336100000002201
73.4216,-2.696039999999955
73.6713,-0.8800939999996771
73.9211,1.9120900000002323
74.1708,2.854010000000025
74.4206,3.1554700000000957
74.6703,4.2782600000000865
74.92,3.620989999999727
75.1698,-0.033810700000456176
75.4195,-2.958830000000148
75.6692,-2.6878399999998663
75.919,-1.9326600000000451
76.1687,-3.700040000000305
76.4184,-5.732560000000041
76.6682,-3.7926099999995726
76.9179,0.13074000000032557
77.1676,0.7087019999998051
77.4174,-2.3326300000003863
77.6671,-4.623120000000082
77.9168,-3.8303699999998013
78.1666,-2.0332299999998393
78.4163,-1.4127900000000224
78.666,-2.2386100000001434
78.9158,-3.60919000000016
79.1655,-4.785880000000098
79.4152,-4.872229999999897
79.665,-2.9504599999997048
79.9147,-0.4388749999997804
80.1644,0.43336999999996867
80.4142,-0.6187650000002959
80.6639,-2.616490000000349
80.9136,-4.00502000000005
81.1634,-2.7355699999995235
81.4131,0.7178680000005598
81.6628,2.8168800000001304
81.9126,2.412329999999791
82.1623,0.668939999999607
82.412,-1.7646600000003576
82.6618,-2.5333999999998174
82.9115,0.19298800000062846
83.1612,3.4954000000003913
83.411,4.611340000000076
83.6607,4.844400000000012
83.9104,4.331619999999743
84.1602,1.9341499999995322
84.4099,-0.3498880000002627

File: 120_GruneisenParam/Fe/2009Oct_121GPa/scaledDOSdata/scaled2_2009Oct_133GPa.csv
E,DOS
0.249067,0.0018942829640588871
0.498133,0.007788447061043147
0.7472,0.01753715249626401
0.996267,0.029954809522442845
1.2453299999999998,0.04295249797156223
1.4944,0.05496779833488343
1.74347,0.06821148742499814
1.99253,0.08683233539205246
2.2416,0.1132952703815225
2.49067,0.14930458039070105
2.7397299999999998,0.19285264750159248
2.9888,0.2354976629807123
3.23787,0.27425043759847023
3.48693,0.3279966013932107
3.736,0.4099133750006997
3.98507,0.48514626285567974
4.23413,0.5156518532867987
4.4832,0.5347891879702922
4.73227,0.5966332752224611
4.981330000000001,0.6782153093310419
5.2304,0.732542534453946
5.47947,0.7757786819261668
5.72853,0.8175609665302042
5.9776,0.8431024491426851
6.2266699999999995,0.9096153006332827
6.47573,1.071109861766254
6.7248,1.2447589982340457
6.97387,1.337447082981577
7.22293,1.3840392367240528
7.472,1.4201191382114509
7.72107,1.438055485562636
7.97014,1.4860824063031342
8.2192,1.6190800061212491
8.46827,1.8201809487558693
8.71734,2.038554695744296
8.9664,2.2121064232025467
9.21547,2.2409191954947922
9.46454,2.072323822388054
9.7136,1.9047714598153422
9.96267,2.0200242835036275
10.2117,2.345250125543555
10.4608,2.579268567779162
10.7099,2.716956049392722
10.9589,2.9848438674407776
11.208,3.3662626573241874
11.4571,3.672902493427652
11.7061,3.8208910303412855
11.9552,3.7580763141149616
12.2043,3.5614867739173612
12.4533,3.5147998561383096
12.7024,3.7149212822585
12.9515,4.012046650255775
13.2005,4.415423364716259
13.4496,4.925721215861873
13.6987,5.149788626113652
13.9477,4.963732627130251
14.1968,4.993161043204912
14.4459,5.556729724314688
14.6949,6.083015725390764
14.944,6.075538083141989
15.1931,5.903861940538037
15.4421,6.228360745016966
15.6912,7.028750380007979
15.9403,7.700798248914461
16.1893,7.96637701482016
16.4384,8.146889761816677
16.6875,8.512029380631992
16.9365,8.955266461430806
17.1856,9.291094707552041
17.4347,9.359653363170862
17.6837,9.126925428609987
17.9328,8.95810628944426
18.1819,9.217604074939498
18.4309,9.641385042429539
18.68,9.867001030013778
18.9291,10.128145268760353
19.1781,10.692152058647643
19.4272,11.230329019685211
19.6763,11.226375157760469
19.9253,10.754710594807719
20.1744,10.680442170814658
20.4235,11.76493063908472
20.6725,13.623841545991535
20.9216,15.045271393921885
21.1707,15.160765441057121
21.4197,14.117559923226779
21.6688,13.00924232163886
21.9179,12.951162273054086
22.1669,13.817132582465591
22.416,14.603743003957906
22.6651,15.078602080462648
22.9141,15.820143455523748
23.1632,16.706800766164957
23.4123,16.922754989229425
23.6613,16.645722875777565
23.9104,17.26381753818877
24.1595,19.23497616428418
24.4085,21.066615786058033
24.6576,21.855085171959228
24.9067,22.542544948573802
25.1557,23.385210828393024
25.4048,23.525018173787704
25.6539,23.251452739565867
25.9029,23.735222347592103
26.152,25.24817028627375
26.4011,27.160241430172125
26.6501,28.682228187649255
26.8992,29.5825418782395
27.1483,30.668893506908816
27.3973,32.45174007909304
27.6464,34.408317553879414
27.8955,36.58332671222851
28.1445,39.16037813112969
28.3936,40.74490842291731
28.6427,40.53140335819254
28.8917,40.70952729178532
29.1408,43.246093013451215
29.3899,47.70066949029695
29.6389,53.022803298278184
29.888,57.4902760315924
30.1371,59.46045698677536
30.3861,60.57344400117974
30.6352,64.08178178085834
30.8843,68.94443723520203
31.1333,71.18729963847377
31.3824,70.71955691469682
31.6315,70.93359785680117
31.8805,73.06920840057546
32.1296,76.43464087470103
32.3787,81.85265170578184
32.6277,89.75319825516094
32.8768,97.72305318970135
33.1259,102.70253060682347
33.3749,103.32993285150901
33.624,100.51575073694002
33.8731,97.29065225910541
34.1221,96.94562784265757
34.3712,100.65245484219714
34.6203,106.3878846765507
34.8693,109.68693007315574
35.1184,107.77903057024126
35.3675,103.57309937124333
35.6165,101.27040538579331
35.8656,100.29931068504217
36.1147,98.19393732514419
36.3637,94.72179005095329
36.6128,91.07480874335491
36.8619,88.67111857843258
37.1109,88.88420415503528
37.36,90.2694511561244
37.6091,89.12562554690598
37.8581,86.35031664748146
38.1072,85.51407995178415
38.3563,85.2517264929962
38.6053,82.46190279700134
38.8544,78.93382641773967
39.1035,77.9275854010683
39.3525,77.78001003014955
39.6016,75.01000482326869
39.8507,70.14741252916605
40.0997,65.46505829823931
40.3488,61.92795625564565
40.5979,61.11873191523195
40.8469,64.15820945563712
41.096,68.40551345343529
41.3451,70.07105146286253
41.5941,68.56810766154422
41.8432,65.93689710942319
42.0923,64.91555604992686
42.3413,66.57107748826941
42.5904,67.77092519827403
42.8395,65.24777726272288
43.0885,61.21473378651273
43.3376,59.60364507869568
43.5867,60.47179190969617
43.8357,62.83751492597301
44.0848,66.15513879226964
44.3339,67.54403265782936
44.5829,65.46936252904999
44.832,63.406685838829624
45.0811,64.39453668478254
45.3301,66.28157755241466
45.5792,66.84157639467455
45.8283,67.16936465369074
46.0773,67.71291042559572
46.3264,67.16085339524274
46.5755,65.69782485131937
46.8245,65.22854229659781
47.0736,65.65734308163947
47.3227,65.07542711485631
47.5717,64.33465247908774
47.8208,65.4860978340597
48.0699,66.68165126643834
48.3189,65.50931485144586
48.568,64.07640630790866
48.8171,64.58196799985423
49.0661,65.2250931727528
49.3152,65.7159099684837
49.5643,68.27481000852059
49.8133,71.48979260951783
50.0624,72.53222796608661
50.3115,72.02757889374968
50.5605,71.39757312328489
50.8096,69.59651766303382
51.0587,67.0719737849093
51.3077,66.80679755667012
51.5568,67.45444098696966
51.8059,65.48273796085253
52.0549,61.421980072997464
52.304,58.366927344483514
52.5531,57.124652678813675
52.8021,56.24342681123002
53.0512,55.402399874366644
53.3003,54.745185994392315
53.5493,54.155501357236425
53.7984,55.15655836357793
54.0475,58.63694221693819
54.2965,60.307549138048316
54.5456,55.49170496887283
54.7947,47.892352259277814
55.0437,44.92073265794998
55.2928,46.81076704629308
55.5419,48.902344780599364
55.7909,49.653859085753254
56.04,49.42702071452278
56.2891,47.9779710400843
56.5381,47.95572472935609
56.7872,52.22439589100835
57.0363,57.375398173713414
57.2853,58.608037995979345
57.5344,57.38119396961554
57.7835,58.66216867356951
58.0325,64.38681441078533
58.2816,70.5918059075735
58.5307,71.25592992535773
58.7797,66.87868290023003
59.0288,65.62428374689605
59.2779,72.16462646647106
59.5269,80.66488032380214
59.776,83.84611470242632
60.0251,82.28946997567391
60.2741,82.70381764784325
60.5232,91.2403655980176
60.7723,103.96334885005894
61.0213,108.29539856180467
61.2704,102.82700287521374
61.5195,100.27251330578939
61.7685,104.72159275115358
62.0176,107.75406395928957
62.2667,107.48241672353218
62.5157,109.19638532544833
62.7648,110.32597744228723
63.0139,104.81330156747346
63.2629,96.36472462573403
63.512,90.09839026817143
63.7611,82.70682482166964
64.0101,72.44110882953548
64.2592,63.857011516708106
64.5083,59.10001871975387
64.7573,55.37500164409686
65.0064,49.95799747906455
65.2555,43.638900444957464
65.5045,38.625133955407506
65.7536,36.46618147633059
66.0027,37.20356344760941
66.2517,34.11526423981058
66.5008,25.69864390638029
66.7499,16.392191870916008
66.9989,10.810584370423525
67.248,10.032889712637866
67.4971,11.87108194351947
67.7461,13.17036969023208
67.9952,11.451297578644521
68.2443,7.576205939937345
68.4933,5.097174138026004
68.7424,5.1672887623946995
68.9915,5.246451405061175
69.2405,3.086472144471544
69.4896,0.07885287942383729
69.7387,-0.19124354979214006
69.9877,2.924949921602785
70.2368,5.330914954230777
70.4859,3.7695068976437507
70.7349,1.4913534268890067
70.984,3.477679925644361
71.2331,7.987192767747669
71.4821,8.913851274600498
71.7312,5.687493332970065
71.9803,2.8050880572387724
72.2293,1.4972842723668411
72.4784,0.39451414776930016
72.7275,-0.10670485119776973
72.9765,0.0802253414140998
73.2256,-0.21396030071931124
73.4747,-0.5306571549717809
73.7237,-0.1356939524871036
73.9728,-0.3596944776859203
74.2219,-1.7295245478666188
74.4709,-1.900785946841729
74.72,-0.017717695347515532
74.9691,1.5286752100856258
75.2182,1.1211611900016474
75.4672,-0.6974463872959308
75.7163,-2.4129262677062204
75.9654,-2.1108851486526814
76.2144,0.35752150607481303
76.4635,2.4175264363705384
76.7126,2.8119801579585326
76.9616,3.377273131393232
77.2107,4.25657470487792
77.4598,2.8225190234059165
77.7088,-0.8182958361016285
77.9579,-3.020260570207414
78.207,-2.43636736644357
78.456,-1.9303023137132833
78.7051,-3.7676838070102945
78.9542,-5.557907450933509
79.2032,-3.663973053459813
79.4523,0.03469426612410088
79.7014,0.786766323191043
79.9504,-1.9187452658272863
80.1995,-4.345127364497056
80.4486,-3.98431230136196
80.6976,-2.279308269291875
80.9467,-1.3681896835766587
81.1958,-1.8551704949756256
81.4448,-3.0731161382078604
81.6939,-4.306520354626738
81.943,-4.8931089457871915
82.192,-3.814784383371585
82.4411,-1.4255060792423149
82.6902,0.2684980477722949
82.9392,0.11503704773132845
83.1883,-1.4275836281215841
83.4374,-3.2871870728670056

File: 120_GruneisenParam/Fe/2009Oct_121GPa/scaledDOSdata/scaled2_2009Oct_30GPa.csv
E,DOS
0.24948299999999998,0.0052399659018432295
0.498967,0.021299441319987674
0.74845,0.04531333131184046
0.997933,0.06990842386631643
1.24742,0.09489706890029011
1.4969,0.13393182360538447
1.7463799999999998,0.1962407966324938
1.99587,0.28026375114080265
2.24535,0.3596641542074014
2.49483,0.45520013829750877
2.74432,0.6167070318614488
2.9938,0.7148582645303709
3.24328,0.7556857142866128
3.4927699999999997,0.900099102005865
3.74225,1.0197135747767303
3.9917300000000004,1.1061009423168682
4.241219999999999,1.1669744342233084
4.4907,1.2965486055892501
4.7401800000000005,1.6376027226282128
4.989669999999999,1.8616056280542972
5.23915,1.9504888367806807
5.488630000000001,1.9996724683665292
5.738119999999999,2.091669228891158
5.9876,2.4025976876958755
6.237080000000001,2.825644470179201
6.4865699999999995,3.129186548475243
6.73605,2.9728119976304943
6.985530000000001,2.6499574141443816
7.235010000000001,3.048109775111164
7.4845,3.582560181097018
7.73398,3.878599484771756
7.983460000000001,4.549567123292333
8.23295,5.160745220342409
8.48243,5.327888555571911
8.731910000000001,4.99013269109635
8.9814,4.964159284423044
9.23088,5.467474508671882
9.480360000000001,6.234751090914487
9.72985,7.114198170473109
9.979330000000001,6.952974467360509
10.2288,7.142570840288132
10.4783,8.3255545307179
10.7278,8.449438450313533
10.9773,8.347364440372866
11.2267,9.670943828385303
11.4762,10.901451926215536
11.7257,11.265752995326023
11.9752,11.924681075129534
12.2247,12.74887109470337
12.4742,13.071668501814147
12.7236,12.626521317879691
12.9731,12.672445853199116
13.2226,13.481188210161935
13.4721,13.884617527718934
13.7216,14.791241462505168
13.9711,15.756791593178427
14.2205,15.242526117642992
14.47,14.938970824985184
14.7195,17.547324452477373
14.969,20.792304754029473
15.2185,20.898254625302847
15.468,18.59165607896746
15.7174,18.10001969577921
15.9669,19.825424701049283
16.2164,20.92480878940938
16.4659,22.376396504728433
16.7154,23.638377843749037
16.9649,23.220170174653404
17.2143,25.084991541220415
17.4638,29.04971813227982
17.7133,30.644255895051373
17.9628,32.2327779157459
18.2123,32.81423843369107
18.4618,32.521891334032105
18.7112,34.749309460014615
18.9607,38.41454187094797
19.2102,40.8257825637661
19.4597,42.7942569544955
19.7092,46.36401434903672
19.9587,50.354389774353706
20.2081,55.25066470926723
20.4576,56.81913954644593
20.7071,56.779987581112486
20.9566,62.50281378766389
21.2061,72.39011332998003
21.4556,80.98710651909786
21.705,83.69259137661932
21.9545,89.25719098955803
22.204,98.01341929151616
22.4535,98.9186851885339
22.703,99.30978892687469
22.9525,104.41667257163945
23.2019,113.86499231973491
23.4514,129.51071993961992
23.7009,142.15304625706932
23.9504,143.77501603414066
24.1999,137.46237973722268
24.4494,135.14444769542135
24.6988,143.19848507443137
24.9483,152.54884054271935
25.1978,149.54374322516435
25.4473,142.36005198976943
25.6968,140.03419054411637
25.9463,135.50687796983624
26.1957,128.3281566082146
26.4452,123.52685334872332
26.6947,125.15165196421205
26.9442,124.59245083755073
27.1937,119.66015776135019
27.4432,119.26598750641779
27.6926,114.38789113579686
27.9421,108.8637896040096
28.1916,108.62999293799021
28.4411,102.63964678571101
28.6906,93.10473366284465
28.9401,86.02932319191027
29.1895,86.83512339047529
29.439,94.96540933787263
29.6885,97.50160873307348
29.938,93.03553677335816
30.1875,90.66251389769326
30.437,94.19045191325053
30.6864,91.6273307958765
30.9359,84.32287627350692
31.1854,83.70890973279978
31.4349,88.02723110683485
31.6844,93.80510633134362
31.9339,91.83133107412304
32.1833,88.38612676928005
32.4328,91.75039665869012
32.6823,93.26140315241733
32.9318,94.11731610728238
33.1813,93.92710236466304
33.4308,91.24496067347171
33.6802,91.44451808628962
33.9297,90.69222101243423
34.1792,90.15797764897378
34.4287,92.9970702353237
34.6782,90.70213963089469
34.9277,89.67951086889222
35.1771,91.00670846388562
35.4266,92.913506893535
35.6761,99.17244869552097
35.9256,101.12057643987659
36.1751,100.02268023921486
36.4246,96.98341513977869
36.674,92.97579839848065
36.9235,94.0989031357118
37.173,90.20694853765175
37.4225,82.69755866687433
37.672,79.67636733665549
37.9215,77.92926547359096
38.1709,76.54344835404032
38.4204,75.54417453406981
38.6699,79.65357468033889
38.9194,84.12505819172125
39.1689,72.86194719514477
39.4184,62.746166182166775
39.6678,66.01375288363666
39.9173,68.97999727350557
40.1668,68.9665011502816
40.4163,66.32099862929675
40.6658,71.24367359923029
40.9153,80.83016138371144
41.1647,80.73381404904988
41.4142,81.74712436512517
41.6637,93.52034616423991
41.9132,100.01572879770707
42.1627,92.34690582799371
42.4122,95.66172837943117
42.6616,112.243631316851
42.9111,116.57043208321801
43.1606,114.44949457067692
43.4101,130.15283197602434
43.6596,150.82988426716315
43.9091,143.85509866370754
44.1585,141.51763611434342
44.408,150.02896234011465
44.6575,150.04554838094094
44.907,154.1709508760967
45.1565,146.87943625067888
45.406,131.24818523879583
45.6554,118.58618081244673
45.9049,99.16862506950133
46.1544,85.06022445521153
46.4039,77.67105351283192
46.6534,66.79673808910802
46.9029,55.48358146605882
47.1523,50.87250695043735
47.4018,50.76345730159515
47.6513,36.96364271612233
47.9008,19.640300914551432
48.1503,13.74233588575761
48.3998,16.87833040454538
48.6492,17.788109678268384
48.8987,11.078777091130831
49.1482,6.863817234441054
49.3977,7.561160877131536
49.6472,3.860445468795932
49.8967,-0.8129645914871869
50.1461,3.5271019258855816
50.3956,7.316952956908052
50.6451,2.608890162826395
50.8946,5.37659503977623
51.1441,12.657331977934353
51.3936,8.54960271662711
51.643,3.2557195570588093
51.8925,1.0177317971397302
52.142,-0.15039087575135987
52.3915,0.03054750847818442
52.641,-0.7337756520990901
52.8905,-0.08737756010842135
53.1399,-1.7252582235994043
53.3894,-2.5601052313141235
53.6389,1.2710500442831105
53.8884,1.8063115496260167
54.1379,-1.694000772239149
54.3874,-3.5466573773902383
54.6368,0.6851913974521817
54.8863,3.7790705675494976
55.1358,4.471970097937824
55.3853,5.8595691351182575
55.6348,0.7237848652534343
55.8843,-4.237259825673505
56.1337,-2.784222465231948
56.3832,-4.667964190268881
56.6327,-7.6284448046254205
56.8822,-1.7259098286387322
57.1317,1.0550328374949425
57.3812,-4.445911207714507
57.6306,-5.899473916563853
57.8801,-2.742232152507301
58.1296,-2.128226475533062
58.3791,-4.305815627167819
58.6286,-6.517671342963065
58.8781,-5.825811089130196
59.1275,-1.3319719479978323
59.377,0.5478942691267983
59.6265,-1.9841282396116084
59.876,-5.248414135645612
60.1255,-3.1104983798511845
60.375,2.7944446585812663
60.6244,3.500635384677197
60.8739,0.28133425293066133
61.1234,-3.4829285397179666
61.3729,-0.27955895240084916
61.6224,5.3416809436071615
61.8719,6.4716022527628185
62.1213,5.969811368359732
62.3708,1.5775755637006925
62.6203,-1.1353544412499201

File: 120_GruneisenParam/Fe/2009Oct_121GPa/scaledDOSdata/scaled2_2009Oct_53GPa.csv
E,DOS
0.24895,0.0038781846065709946
0.4979,0.015848641944430003
0.74685,0.034528080657011115
0.9958,0.055301885316109606
1.24475,0.07458423916431522
1.4937,0.09911893889998022
1.74265,0.13778984475235953
1.9916,0.19514058877260604
2.24055,0.2655818682526113
2.4895,0.3296691879696388
2.73845,0.4077426196066243
2.9874,0.5386943117866854
3.23635,0.6383681676992001
3.4853,0.6655018017065386
3.73425,0.7522360613548004
3.9832,0.8778041990573376
4.23215,0.9535637783230779
4.4811,1.0250126164463054
4.73005,1.0682527078805535
4.979,1.2019801322326424
5.22795,1.4878516209052628
5.4769,1.678507779821075
5.72585,1.756266284244262
5.9748,1.8062962133664378
6.22375,1.847783674624517
6.4727,2.0246744006712727
6.72165,2.3458615272921444
6.9706,2.68440476100636
7.21955,2.851301495417096
7.4685,2.637381963315563
7.71745,2.4031740864576188
7.9664,2.7434294609259897
8.21535,3.2108880632697243
8.4643,3.439710707819707
8.71325,3.9067803107773886
8.9622,4.489583603778549
9.21115,4.816551165691814
9.4601,4.740772721075025
9.70905,4.450064606283268
9.958,4.57590193021097
10.207,5.020681963438013
10.4559,5.669730923531332
10.7049,6.4159381170722165
10.9538,6.376160392300969
11.2028,6.288799235066739
11.4517,7.185943101677669
11.7007,7.77062829484904
11.9496,7.500010320143303
12.1986,7.866740192858569
12.4475,9.14664028173196
12.6965,9.96943585714857
12.9454,10.243166712306655
13.1944,10.794495502065717
13.4433,11.485509197194483
13.6923,11.859330411702567
13.9412,11.613314245185368
14.1902,11.342524899630197
14.4391,11.877998971397972
14.6881,12.408772214797986
14.937,12.762623609499864
15.186,13.66214160189357
15.4349,14.31592258570195
15.6839,13.804414304609121
15.9328,13.48987056083756
16.1818,15.368747470848493
16.4307,18.270302511235762
16.6797,19.317516162913066
16.9286,17.843483332814213
17.1776,16.286191055255813
17.4265,16.918084322171246
17.6755,18.329527902641377
17.9244,19.13112929501272
18.1734,20.423406872122854
18.4223,21.43838749522675
18.6713,21.09030666695055
18.9202,22.094224278301983
19.1692,25.420472917939886
19.4181,27.4321973644831
19.6671,28.44448680624783
19.916,29.725028516180732
20.165,29.57327714052999
20.4139,29.715274025078823
20.6629,31.92166458849275
20.9118,34.940528393922705
21.1608,36.93660407100776
21.4097,38.42280621909645
21.6587,41.182305728889254
21.9076,44.33186030940634
22.1566,48.205925564762026
22.4055,51.41721576709376
22.6545,51.23389571188592
22.9034,52.34338139353156
23.1524,58.10880867501952
23.4013,66.4402387088446
23.6503,73.40025480941323
23.8992,75.73560616332327
24.1482,79.36794401049421
24.3971,87.03656634287016
24.6461,90.13041895220258
24.895,89.2772226799081
25.144,91.63618464014453
25.3929,96.83173452778486
25.6419,106.18361708178746
25.8908,119.41197291431854
26.1398,129.20556014677751
26.3887,130.600353008183
26.6377,125.60739363383614
26.8866,122.23679881459375
27.1356,126.5479118884274
27.3845,135.53601009464185
27.6335,138.5319808782221
27.8824,132.73086452323946
28.1314,128.26471673339418
28.3803,126.56443638074451
28.6293,122.36548143518027
28.8782,116.43070503745018
29.1272,112.22241628656882
29.3761,112.96372375317182
29.6251,113.99161850544884
29.874,109.94858715638492
30.123,108.22759883501674
30.3719,107.19052373840542
30.6209,101.52332524287728
30.8698,98.59573852295097
31.1188,98.25018062016355
31.3677,92.70005558717666
31.6167,84.84066446329054
31.8656,78.68841315839389
32.1146,77.69508086209892
32.3635,83.71699626672289
32.6125,88.52436210732375
32.8614,86.87590575298636
33.1104,82.8404065985154
33.3593,82.93536217315885
33.6083,85.77743081545262
33.8572,82.4352759455565
34.1062,76.47332812018384
34.3551,75.74492419345539
34.6041,78.85946255349303
34.853,84.02546666856442
35.102,84.95771267892998
35.3509,80.89767407468608
35.5999,81.18349874454496
35.8488,84.10591005506366
36.0978,84.66143434389284
36.3467,85.52527754041354
36.5957,85.08505992439723
36.8446,82.83588505855582
37.0936,82.8289073423631
37.3425,82.73487262208202
37.5915,81.41539385398136
37.8404,83.4920196624279
38.0894,83.91731015718518
38.3383,81.23397696731831
38.5873,81.79783125127999
38.8362,82.58713127154377
39.0852,84.77458465840552
39.3341,90.00957652694932
39.5831,91.76893831643258
39.832,90.90211210650575
40.081,89.08401972359536
40.3299,85.08109363951445
40.5789,84.73537086183595
40.8278,84.77656407062747
41.0768,79.26981031340523
41.3257,73.93079534288455
41.5747,72.05688018044286
41.8236,70.59401653435788
42.0726,69.46674417927571
42.3215,68.52482922918391
42.5705,70.8555197433816
42.8194,76.25186778067281
43.0684,71.83770002027549
43.3173,59.920894249523855
43.5663,57.34791393229995
43.8152,61.110239616019555
44.0642,62.773994159242214
44.3131,62.3296818309631
44.5621,60.13835440019522
44.811,63.931360288521425
45.06,72.3693149601303
45.3089,73.89969691588922
45.5579,72.70506866080513
45.8068,79.26063595862892
46.0558,89.37193251441508
46.3047,88.99564876797075
46.5537,82.67443412426466
46.8026,89.10562390518078
47.0516,102.62980233418753
47.3005,105.80178871899297
47.5495,103.5359699732514
47.7984,113.35172502071386
48.0474,133.18822391576023
48.2963,135.0870699658696
48.5453,126.61391182495592
48.7942,131.996775937232
49.0432,136.35911149887806
49.2921,136.51123037808918
49.5411,139.99322206274095
49.79,132.84635835591317
50.039,119.82574153697868
50.2879,109.77907895391374
50.5369,94.61093690028623
50.7858,80.48470246157403
51.0348,73.42362889271395
51.2837,66.44122970650652
51.5327,56.50227652459047
51.7816,48.41664172551751
52.0306,46.35607053966894
52.2795,45.548406024992204
52.5285,33.81671238358667
52.7774,19.191385696810986
53.0264,12.605674880939485
53.2753,14.188180725086726
53.5243,16.658015020199347
53.7732,13.50848053614071
54.0222,7.585528571721135
54.2711,6.340631613607578
54.5201,6.622742421185036
54.769,2.746185004374522
55.018,-0.7539555308783642
55.2669,2.8030950669198833
55.5159,6.7617655172525275
55.7648,3.478646296054891
56.0138,2.6850819853086105
56.2627,9.496825059702733
56.5117,10.934056250852628
56.7606,5.498575169050727
57.0096,2.345404150552589
57.2585,0.586839999664671
57.5075,-0.1250919762603515
57.7564,0.033017014148057224
58.0054,-0.6368501158603014
58.2543,-0.17830611221574746
58.5033,-0.8045510990234104
58.7522,-2.6876408710939463
59.0012,-0.6511643466171857
59.2501,1.9670970447712641
59.4991,0.8215575342429097
59.748,-2.3028390198097846
59.997,-2.9688079094531994
60.2459,0.8290590629837865
60.4949,3.3904026858582057
60.7438,3.8287848555031934
60.9928,5.362895163482236
61.2417,2.883620406021801
61.4907,-2.6949029780982374
61.7396,-3.504472518308823
61.9886,-2.4105093244870948
62.2375,-5.489141583575146
62.4865,-6.437200040019414
62.7354,-0.9534775595733237
62.9844,0.9604624865445894
63.2333,-3.5529179483481785
63.4823,-5.659469803626184
63.7312,-3.271871691102
63.9802,-1.7184433156002847
64.2291,-2.8330561482251726
64.4781,-4.886131195830504
64.727,-6.186020664131956
64.976,-4.457995389028865
65.2249,-0.676278719910214
65.4739,0.4596442153652024
65.7228,-1.649260550349998
65.9718,-4.508942892247599
66.2207,-3.886022309806137
66.4697,1.0738006809849692
66.7186,3.575347382844743
66.9676,2.0705762972007276
67.2165,-1.3559947035245319
67.4655,-3.1779882761150438
67.7144,0.9390008687913226
67.9634,5.081051008079288
68.2123,5.872182307700993
68.4613,5.587723033057466
68.7102,2.2376392848983375
68.9592,-0.8284738067481302
