Repository: r-a-morrison/fe_alloy_sound_velocities

# Fe Alloy Sound Velocities
by Rachel Morrison

This is a repository of my graduate research on iron-nickel sound velocities at extreme pressures. This research contributes to our understanding of the thermodynamics of the inner core of the Earth. 

Morrison, R. A., et al., High pressure thermoelasticity and sound velocities of Fe-Ni-Si alloys (2019), *Physics of the Earth and Planetary Interiors*, Volume 294, [https://doi.org/10.1016/j.pepi.2019.05.011](https://doi.org/10.1016/j.pepi.2019.05.011).

Extensive supplementary information is also available at the above link.

Note: A word of caution. Binary files (.pdf, .ai, etc.) are included for completeness. Normally these should be left out of version control so git doesn't mess these up in merge conflicts. Use at your own risk.

## Abstract
The Earth's iron-dominant core is known to contain nickel from cosmochemical analysis and some amount of light elements from geophysical constraints on density and seismic wave velocities. Although there have been several studies to constrain thermoelastic properties of iron-alloys, there has been no systematic study on the effects of nickel and light elements on properties of iron using the same experimental methods and data analysis approach.

We conducted nuclear resonant inelastic X-ray scattering and X-ray diffraction experiments on body-centered cubic and hexagonal close-packed (hcp) Fe0.91Ni0.09 and Fe0.8Ni0.1Si0.1 up to 104 GPa and 86 GPa, respectively, and compare to similar measurements conducted on hcp-Fe up to 171 GPa. Specifically, we determine the Debye sound velocity from the low-energy transfer region of the (partial) phonon density of states (DOS) using the equation of state determined for each material and a new approach which utilizes information criteria and probability distributions. Nickel decreases the shear velocity of iron, while 10 at% Si has little to no effect on the shear velocity of Fe0.91Ni0.09. We observe that the shape of the phonon DOS of these alloys remains similar with increasing pressure.

In the measured compression range, we therefore apply a generalized scaling law to describe the volume dependence of the phonon DOS and find that the vibrational Grüneisen parameters of hcp-Fe0.91Ni0.09 are nearly indistinguishable from those hcp-Fe and those for Fe0.8Ni0.1Si0.1 trend lower. From the vibrational free energy, we constrain the harmonic vibrational component of thermal pressure, which shows a significant positive deviation from theoretical calculations of hcp-Fe at pressures and temperatures of Earth's core. Collectively, our results demonstrate that the effects of nickel should be considered when modeling iron-rich planetary cores.

File: 120_GruneisenParam/Fe/2009Oct_133GPa/scaledDOSdata/scaled2_2009Oct_106GPa.csv
E,DOS
0.249032,0.0020446430928070585
0.498064,0.008000655011323167
0.747097,0.017889647442597065
0.996129,0.032345303933685114
1.24516,0.050938065545671506
1.49419,0.0713480852559237
1.7432299999999998,0.09221406502885113
1.99226,0.11506086066808362
2.2412900000000002,0.14075771754395136
2.49032,0.16736023862544236
2.73935,0.1992974199850348
2.9883900000000003,0.24630365150564265
3.23742,0.30517838543714265
3.48645,0.3629924897331323
3.7354800000000004,0.424252978677515
3.9845099999999998,0.5111996401982759
4.23355,0.616800280059488
4.4825800000000005,0.6911165776550513
4.73161,0.7202221742707712
4.98064,0.7604159026267637
5.22968,0.8457597458565532
5.4787099999999995,0.9368732986767241
5.72774,1.009374990608742
5.97677,1.1216724444646577
6.2258,1.313373305883126
6.47484,1.5020161626660438
6.72387,1.601424062070555
6.9729,1.6419441680403934
7.22193,1.6694397478235368
7.4709699999999994,1.6701287124945503
7.72,1.66384164744018
7.96903,1.812070863468552
8.218060000000001,2.2102316369808905
8.467089999999999,2.6498978514236375
8.71613,2.7908349696217076
8.965160000000001,2.6188521124906283
9.214189999999999,2.497596696250469
9.46322,2.778275305660751
9.71225,3.337512422632696
9.96129,3.685753234557604
10.2103,3.6372053888435527
10.4594,3.54205608527785
10.7084,3.7692435685393995
10.9574,4.205020742198219
11.2064,4.436416733907065
11.4555,4.450900727862251
11.7045,4.748318694923471
11.9535,5.4614191589874395
12.2026,6.099448480826255
12.4516,6.206521734511671
12.7006,5.985256463974376
12.9497,5.938738550878842
13.1987,6.283730369048304
13.4477,6.784360026094544
13.6968,7.149161699711931
13.9458,7.325767454640244
14.1948,7.351069068152764
14.4439,7.35829616677181
14.6929,7.392612488660178
14.9419,7.447899142335888
15.191,7.657719927571477
15.44,8.278907183077525
15.689,9.235085530518582
15.9381,9.759881743597182
16.1871,9.457576409105233
16.4361,9.253391648513555
16.6852,10.21232513857286
16.9342,11.945157690424729
17.1832,12.927976434704187
17.4323,12.4211243813989
17.6813,11.518024047988682
17.9303,11.384609174953816
18.1793,11.523047853889917
18.4284,11.173826065004759
18.6774,10.987034407446956
18.9264,12.114718528531572
19.1755,14.218150158626347
19.4245,15.618931149973967
19.6735,15.449785334056747
19.9226,14.815406543730433
20.1716,15.110451633564182
20.4206,16.390500526712447
20.6697,17.902911361185858
20.9187,19.24148598788465
21.1677,20.447041250311592
21.4168,21.458470850238722
21.6658,21.851030845179384
21.9148,21.778912200965117
22.1639,22.259100015232313
22.4129,23.649511712459667
22.6619,24.846957345258044
22.911,24.804016583626236
23.16,23.755613062413953
23.409,23.010890608029047
23.6581,24.21804645155968
23.9071,27.61627827839467
24.1561,32.01550244774307
24.4052,35.66387756916825
24.6542,37.58443964982438
24.9032,38.52485065267919
25.1522,39.98359003538434
25.4013,42.19177998916135
25.6503,43.8777952481247
25.8993,44.087993895206345
26.1484,43.800791150646766
26.3974,45.15903582046614
26.6464,48.4316646089404
26.8955,51.747175719429734
27.1445,53.63295178879992
27.3935,53.85803393685315
27.6426,53.568716617680025
27.8916,54.36603916420978
28.1406,56.772371602520536
28.3897,60.15808751320453
28.6387,63.89487309921847
28.8877,67.61126222910224
29.1368,71.38643182181379
29.3858,75.3846313048352
29.6348,79.82063230583334
29.8839,84.99520309454513
30.1329,90.55342520602188
30.3819,95.39161945205275
30.631,99.64589146191241
30.88,104.94848389815031
31.129,110.8955896273027
31.3781,113.72516078539016
31.6271,110.54187865455873
31.8761,104.2522338989525
32.1252,101.48924806940683
32.3742,104.72811888597022
32.6232,109.54892095747016
32.8722,110.90222511298663
33.1213,107.84914047087638
33.3703,102.66729096181078
33.6193,97.46864642655729
33.8684,95.286840441508
34.1174,97.25823757650929
34.3664,99.71476262013478
34.6155,98.95344948992944
34.8645,96.52758443463266
35.1135,95.65816208332757
35.3626,95.50720901673384
35.6116,92.44383174480977
35.8606,86.25008731634654
36.1097,81.06503499179973
36.3587,79.19652972254988
36.6077,78.40941026703786
36.8568,77.06968137656774
37.1058,77.3149682744787
37.3548,80.19542308951316
37.6039,81.1676934405093
37.8529,77.10812419703744
38.1019,72.11509700821532
38.351,70.6246239075928
38.6,70.28390676456098
38.849,66.65346586862287
39.0981,60.866818214978196
39.3471,57.944629157949265
39.5961,60.04729423933799
39.8451,65.9841852556387
40.0942,73.49517767998827
40.3432,78.34706032222904
40.5922,77.49543223304488
40.8413,73.65454065627729
41.0903,73.22899120610384
41.3393,77.7543970835645
41.5884,81.65482923791785
41.8374,81.66751870000837
42.0864,81.98885939247334
42.3355,85.72016490473142
42.5845,88.55719146233136
42.8335,84.96307192534417
43.0826,75.30922133799554
43.3316,66.6530550368447
43.5806,64.82422365072603
43.8297,67.76860777641599
44.0787,68.99200637604599
44.3277,67.02850040309096
44.5768,65.96528103973274
44.8258,68.746365669394
45.0748,73.25591233336127
45.3239,75.85838017778181
45.5729,75.94885610876355
45.8219,75.60943625183714
46.071,76.77004842208089
46.32,79.76178781987139
46.569,82.53885441213842
46.818,80.6695962469393
47.0671,72.14738438042609
47.3161,62.14457639258978
47.5651,59.632713632314484
47.8142,66.92179755046848
48.0632,75.92739210902491
48.3122,77.51137608922426
48.5613,71.15356632829399
48.8103,64.26880151858991
49.0593,62.13512346681631
49.3084,63.15055566682682
49.5574,63.5320256374589
49.8064,61.8192074776507
50.0555,58.95488291240764
50.3045,56.84899383372765
50.5535,56.05497208991661
50.8026,55.38298883609697
51.0516,54.359223889950925
51.3006,53.038154320808914
51.5497,52.92163449337216
51.7987,56.43131328198897
52.0477,61.64449226350972
52.2968,62.87857931527537
52.5458,57.90894323438908
52.7948,51.52158975999529
53.0439,50.340621137152624
53.2929,55.08679794652301
53.5419,60.52260411566369
53.7909,66.16027136164583
54.04,73.95109114726425
54.289,80.35676740298145
54.538,80.95642007711419
54.7871,77.22625024330432
55.0361,75.50767331566307
55.2851,78.67120068275796
55.5342,82.3976692100916
55.7832,85.35849957748226
56.0322,92.62717470687377
56.2813,101.82179659881348
56.5303,105.52002840174507
56.7793,103.3173557790906
57.0284,100.40492071098892
57.2774,100.34738997998866
57.5264,101.56495248807313
57.7755,102.37424403162247
58.0245,103.50145575185817
58.2735,102.92203728932961
58.5226,96.9550189537115
58.7716,89.38259360079104
59.0206,86.92805386923398
59.2697,88.03109791392501
59.5187,84.24499396512887
59.7677,72.60626448999277
60.0168,61.439190870917486
60.2658,56.20748550216703
60.5148,52.85427282499459
60.7639,41.66139827462588
61.0129,32.02759048140599
61.2619,24.71409161961067
61.5109,19.364803782526295
61.76,16.176584845087554
62.009,14.238344407986407
62.258,12.185267158489816
62.5071,10.298312297870224
62.7561,10.55937099342212
63.0051,12.549905376515756
63.2542,13.539751656656328
63.5032,12.264337006757007
63.7522,10.66925816944969
64.0013,10.893975302179006
64.2503,11.083696438819066
64.4993,7.845597088379497
64.7484,2.6215377546070124
64.9974,0.9998561823769655
65.2464,5.438084202569403
65.4955,10.745719662220647
65.7445,9.950479188386382
65.9935,3.8143332689001674
66.2426,-0.887413371608462
66.4916,-0.46074552437921723
66.7406,1.960701093810597
66.9897,1.8580732557947444
67.2387,-0.31889077289532103
67.4877,-0.8451045647578127
67.7368,1.8929896358610931
67.9858,4.765282686243511
68.2348,3.8284580381263797
68.4838,-0.3308960034431024
68.7329,-3.753650187426659
68.9819,-3.610662877320573
69.2309,-0.8902101110493115
69.48,1.4778761677791725
69.729,1.4527867254442186
69.978,0.2713645040024383
70.2271,-0.2529277040937478
70.4761,0.058305211300598056
70.7251,0.7701364858207707
70.9742,1.4900890141943113
71.2232,1.723514502186528
71.4722,1.0957407350760957
71.7213,-0.4718610606647882
71.9703,-1.8068890009909158
72.2193,-2.034212058785743
72.4684,-2.096050489162292
72.7174,-3.0016475192248135
72.9664,-3.5017494937977633
73.2155,-2.267724462718504
73.4645,-0.5902282992425053
73.7135,-0.7467666255458012
73.9626,-2.0482338823372563
74.2116,-0.7735717038513537
74.4606,3.6363453447045404
74.7097,6.817787185484339
74.9587,4.945415071746566
75.2077,0.5686611810339894
75.4567,-1.6259735143622724
75.7058,-1.3999900501118936
75.9548,-1.2180149146249615
76.2038,-2.1807995076102547
76.4529,-2.9207929924756764
76.7019,-2.7306684139122326
76.9509,-2.714978940739151
77.2,-3.3775398407415693
77.449,-3.0184779970920794
77.698,-1.4004016122863732

File: 120_GruneisenParam/Fe/2009Oct_133GPa/scaledDOSdata/scaled2_2009Oct_121GPa.csv
E,DOS
0.24973299999999998,0.0018159071311535453
0.499467,0.007110784739551085
0.7492,0.015861629410749707
0.998934,0.028610347175464627
1.2486700000000002,0.04524222763416527
1.4984,0.06391614425661221
1.74813,0.0830200758866255
1.99787,0.1033487092194797
2.2476,0.12633235143749375
2.49733,0.150647276844484
2.74707,0.17703424233535528
2.9968,0.21361820980041635
3.24653,0.26410941234157187
3.4962699999999995,0.31897245634876864
3.746,0.3715934375505996
3.9957300000000004,0.4357067378602778
4.24547,0.5260582788660958
4.4952,0.6195092598913684
4.74493,0.6732588928241147
4.994669999999999,0.6964615895918533
5.2444,0.7424445499209522
5.49413,0.8264220375465475
5.743869999999999,0.907745216603577
5.9936,0.9746517153360349
6.24333,1.0827595230372813
6.4930699999999995,1.2613352760538765
6.7428,1.436301193603788
6.99253,1.5319577683294534
7.2422699999999995,1.5715840365505285
7.492,1.5981915170493382
7.741739999999999,1.6051077509885556
7.99147,1.5914065658666048
8.2412,1.6770145615318626
8.49094,1.9869031376628628
8.74067,2.4175784015905597
8.9904,2.6717445023245503
9.24014,2.5987643704885404
9.48987,2.4150936381214536
9.7396,2.480396651924904
9.989339999999999,2.9128597325063574
10.2391,3.3936958652422224
10.4888,3.550604805122917
10.7385,3.435811288240566
10.9883,3.4288865729518987
11.238,3.7305220621564734
11.4877,4.1191823097796645
11.7375,4.261855262004017
11.9872,4.284283605712528
12.2369,4.626484270823559
12.4867,5.307455487266568
12.7364,5.870675870141751
12.9861,5.950802925694568
13.2359,5.745144807549508
13.4856,5.6879675084923775
13.7353,5.982148747205187
13.9851,6.446203150123973
14.2348,6.808344450113612
14.4845,7.0063961969980175
14.7343,7.0508928034261595
14.984,7.05176605352741
15.2337,7.078885253712017
15.4835,7.118079577160395
15.7332,7.230528472218822
15.9829,7.619303050769341
16.2327,8.412358333710667
16.4824,9.198411303971918
16.7321,9.301159415998772
16.9819,8.906353250294885
17.2316,9.070513350159993
17.4813,10.326116924238697
17.7311,11.869980869287872
17.9808,12.394564990927096
18.2305,11.700737215739395
18.4803,10.96306862016434
18.73,10.949582705021335
18.9797,11.042545294792928
19.2295,10.688608403214658
19.4792,10.546329737175277
19.7289,11.59525733466065
19.9787,13.534084338631384
20.2284,14.922363373963721
20.4781,14.898022812802179
20.7279,14.271319444674827
20.9776,14.340204064307404
21.2273,15.374746772131262
21.4771,16.77826784587768
21.7268,18.061619748697478
21.9765,19.21132154120018
22.2263,20.23715997372754
22.476,20.88957157841007
22.7257,20.923145500776442
22.9755,20.99662559570659
23.2252,21.88245285875065
23.4749,23.25690020093559
23.7247,23.96857546098623
23.9744,23.51579414415683
24.2241,22.455899889836022
24.4739,22.156531854045845
24.7236,23.79573242878394
24.9733,27.244936107732556
25.2231,31.30362416113855
25.4728,34.48923851616596
25.7225,36.12494930558247
25.9723,36.98178477982883
26.222,38.33904140134278
26.4717,40.373371270958124
26.7215,42.00219188434573
26.9712,42.323955244957524
27.2209,41.9931561614384
27.4707,42.878069843309476
27.7204,45.64306316517228
27.9701,48.85808395237378
28.2199,51.07287726389102
28.4696,51.716479127493784
28.7193,51.44444287536219
28.9691,51.61573632812916
29.2188,53.2178977681576
29.4685,55.997208715811574
29.7183,59.33349687050231
29.968,62.79492305357653
30.2177,66.22024300944496
30.4675,69.76249530943853
30.7172,73.55075926817968
30.9669,77.82086229461238
31.2167,82.7577210642246
31.4664,87.8311296127247
31.7161,92.12143651023882
31.9659,96.08906646484577
32.2156,101.11396026532987
32.4653,106.56153845941151
32.7151,109.07892893712096
32.9648,106.22261296642135
33.2145,100.40169997395014
33.4643,97.33814482355989
33.714,99.74130433341566
33.9637,104.34740769816179
34.2135,106.49276907291208
34.4632,104.50139631144533
34.7129,100.09618200866112
34.9627,95.02071241796283
35.2124,91.66553420303396
35.4621,92.13231909495408
35.7119,94.83646698297757
35.9616,95.70029725542224
36.2113,93.79501379891008
36.4611,91.97322099492153
36.7108,91.79599217798743
36.9605,91.00316520942191
37.2103,86.96879370584404
37.46,81.08061895651664
37.7097,77.07692082467042
37.9595,75.82352757566233
38.2092,75.01252833764931
38.4589,73.7996245965893
38.7087,74.32332702988818
38.9584,77.05729498590709
39.2081,77.8363889396044
39.4579,74.10989065195477
39.7076,69.40466132557823
39.9573,67.75247984668
40.2071,67.58499339561271
40.4568,64.8211949940261
40.7065,59.51883093062407
40.9563,55.8433575516362
41.206,56.55027981954089
41.4557,61.0684029540057
41.7055,67.86738951866073
41.9552,73.83570641599157
42.2049,75.3767666633367
42.4547,72.40908543486262
42.7044,69.74119613737732
42.9541,71.75295788061648
43.2039,76.4778429916713
43.4536,78.66493745006066
43.7033,78.14693162284475
43.9531,79.40102941428026
44.2028,83.21381959419703
44.4525,84.82478147830393
44.7023,80.18030304520204
44.952,70.90281902712067
45.2017,63.4568607986358
45.4515,62.270542399516316
45.7012,65.05224946832426
45.9509,66.18907189653936
46.2007,64.42109420470626
46.4504,63.22442111743139
46.7001,65.39521053139075
46.9499,69.56951727785153
47.1996,72.46239170488349
47.4493,72.95575334597169
47.6991,72.52279030182828
47.9488,73.06153003739752
48.1985,75.30039468688872
48.4483,78.38676289760959
48.698,78.97090566635313
48.9477,73.79808302224873
49.1975,64.18081345960988
49.4472,57.24405952297504
49.6969,59.14652429782045
49.9467,67.74889034327549
50.1964,74.34932417243124
50.4461,73.11178393898655
50.6959,66.31494261001139
50.9456,60.7873406131353
51.1953,59.661949506884
51.4451,60.71842434102259
51.6948,60.858670572955596
51.9445,59.132361536246066
52.1943,56.477096499342935
52.444,54.54201031469814
52.6937,53.78947879163059
52.9435,53.19383034895785
53.1932,52.281376677606005
53.4429,51.063988398750666
53.6927,50.552101749832815
53.9424,53.009199681329115
54.1921,57.88178546020298
54.4419,60.617631942858594
54.6916,57.73246074404128
54.9413,51.53419975217096
55.1911,47.873613904039864
55.4408,50.30873456893712
55.6905,55.57386729379043
55.9403,60.262188889706785
56.19,66.36531019351513
56.4397,73.69971003151448
56.6895,77.97564541155297
56.9392,76.77601393025557
57.1889,73.22278464283484
57.4387,72.77540388101107
57.6884,76.22420774529078
57.9381,79.3813450830889
58.1879,82.39353047937175
58.4376,89.51815599957257
58.6873,97.89101854231457
58.9371,101.20868726404912
59.1868,99.24022424037902
59.4365,96.4412846212769
59.6863,96.12584035066031
59.936,97.25239734674368
60.1857,98.0414790954764
60.4355,99.03090608235158
60.6852,99.29659566860863
60.9349,95.24176221532991
61.1847,87.92624604447215
61.4344,83.58132931193052
61.6841,84.06021396555408
61.9339,83.57658042504357
62.1836,75.82927090086068
62.4333,64.00928787752909
62.6831,56.19597778449766
62.9328,52.87538289233298
63.1825,48.05374173836918
63.4323,36.31255544423364
63.682,28.837191175605113
63.9317,22.269357587376994
64.1815,17.84162456116319
64.4312,15.179395143522793
64.6809,13.447568414672181
64.9307,11.508867471962713
65.1804,9.838791948031917
65.4301,10.133269760093189
65.6799,11.972084032994855
65.9296,12.996121866425412
66.1793,11.968822696983631
66.4291,10.375008998645127
66.6788,10.300173258061545
66.9285,10.79023580932412
67.1783,8.681731736903293
67.428,3.917065387497816
67.6777,0.8189415658119171
67.9275,3.115010189573728
68.1772,8.628250490126607
68.4269,10.78816976476591
68.6767,6.801385511280844
68.9264,0.9847616305344704
69.1761,-1.2488771914995431
69.4259,0.5584691067898613
69.6756,2.237427564997467
69.9253,1.1860470939631775
70.1751,-0.7492881732303324
70.4248,-0.4262911815575847
70.6745,2.5089016492849945
70.9243,4.718789021644026
71.174,3.275175603599401
71.4237,-0.6944991271237195
71.6735,-3.6784524898518223
71.9232,-3.4421823995724723
72.1729,-0.9322486650942007
72.4227,1.3351103208780273
72.6724,1.4924730119501781
72.9221,0.3998799758408986
73.1719,-0.2197046756687096
73.4216,-0.05820416647395563
73.6713,0.5500005902322115
73.9211,1.2524460110361717
74.1708,1.6543856052630057
74.4206,1.3947550530839656
74.6703,0.21356711221891803
74.92,-1.2803593462146732
75.1698,-1.9557756802965645
75.4195,-1.8960076015758247
75.6692,-2.3061203608714504
75.919,-3.2476692287962665
76.1687,-3.1134409518361403
76.4184,-1.5842967411558992
76.6682,-0.3666915496780159
76.9179,-1.0367585052375259
77.1676,-2.0153558718508457
77.4174,-0.15768371551747454
77.6671,4.08164019459033
77.9168,6.583097939332794
78.1666,4.514457141255711
78.4163,0.4754016894127738
78.666,-1.547740220611509
78.9158,-1.3777603230355089
79.1655,-1.1275128437375894
79.4152,-1.943255315834335
79.665,-2.752742466750667
79.9147,-2.6937833886353606
80.1644,-2.53231468264082
80.4142,-3.0673539829260887
80.6639,-3.172795826121917
80.9136,-1.9990107326669082

File: 120_GruneisenParam/Fe/2009Oct_133GPa/scaledDOSdata/scaled2_2009Oct_133GPa.csv
E,DOS
0.249067,0.001639860000000002
0.498133,0.006425670000000008
0.7472,0.014306900000000023
0.996267,0.025744400000000035
1.2453299999999998,0.04081400000000005
1.4944,0.05807660000000009
1.74347,0.07586230000000009
1.99253,0.09436570000000008
2.2416,0.11512400000000017
2.49067,0.13771900000000015
2.7397299999999998,0.16104400000000021
2.9888,0.1903240000000003
3.23787,0.2324050000000003
3.48693,0.28340700000000046
3.736,0.3333550000000005
3.98507,0.3847850000000006
4.23413,0.45485700000000073
4.4832,0.5455740000000009
4.73227,0.6233250000000007
4.981330000000001,0.6597460000000006
5.2304,0.6822630000000008
5.47947,0.7356860000000008
5.72853,0.8178570000000012
5.9776,0.890097000000001
6.2266699999999995,0.9540640000000009
6.47573,1.0630800000000022
6.7248,1.2337200000000026
6.97387,1.3948700000000016
7.22293,1.482940000000001
7.472,1.5203400000000011
7.72107,1.5456300000000007
7.97014,1.5550000000000004
8.2192,1.5403700000000005
8.46827,1.5944600000000027
8.71734,1.8434800000000058
8.9664,2.243330000000007
9.21547,2.551420000000004
9.46454,2.565009999999999
9.7136,2.388939999999999
9.96267,2.330030000000002
10.2117,2.6136900000000103
10.4608,3.1001900000000115
10.7099,3.4131000000000045
10.9589,3.396449999999999
11.208,3.2879300000000016
11.4571,3.4060200000000065
11.7061,3.763790000000011
11.9552,4.070650000000005
12.2043,4.125600000000002
12.4533,4.193200000000005
12.7024,4.617680000000014
12.9515,5.275340000000015
13.2005,5.732240000000007
13.4496,5.740779999999999
13.6987,5.5434399999999995
13.9477,5.514620000000005
14.1968,5.804390000000015
14.4459,6.239100000000015
14.6949,6.5805000000000105
14.944,6.774560000000005
15.1931,6.825070000000003
15.4421,6.825000000000003
15.6912,6.8472000000000035
15.9403,6.881200000000003
16.1893,6.957680000000008
16.4384,7.229610000000018
16.6875,7.869320000000027
16.9365,8.691000000000026
17.1856,9.064560000000002
17.4347,8.77943999999999
17.6837,8.575830000000007
17.9328,9.290500000000037
18.1819,10.763200000000047
18.4309,11.894700000000022
18.68,11.823199999999984
18.9291,10.989499999999984
19.1781,10.532300000000001
19.4272,10.661600000000009
19.6763,10.637099999999998
19.9253,10.254699999999996
20.1744,10.305300000000035
20.4235,11.510400000000079
20.6725,13.34370000000008
20.9216,14.50510000000003
21.1707,14.385799999999987
21.4197,13.803099999999992
21.6688,13.879700000000028
21.9179,14.834300000000066
22.1669,16.144000000000066
22.416,17.358100000000057
22.6651,18.44550000000006
22.9141,19.428100000000047
23.1632,20.14530000000003
23.4123,20.27970000000001
23.6613,20.243700000000025
23.9104,20.816200000000055
24.1595,22.068600000000067
24.4085,23.07420000000004
24.6576,23.069899999999993
24.9067,22.211399999999966
25.1557,21.3948
25.4048,21.947800000000072
25.6539,24.349200000000152
25.9029,27.996000000000183
26.152,31.621100000000144
26.4011,34.0903000000001
26.6501,35.24180000000006
26.8992,36.07020000000006
27.1483,37.543400000000105
27.3973,39.47450000000009
27.6464,40.80700000000006
27.8955,40.93340000000003
28.1445,40.656900000000036
28.3936,41.62960000000014
28.6427,44.278000000000205
28.8917,47.28190000000017
29.1408,49.384900000000115
29.3899,50.06220000000001
29.6389,49.833800000000004
29.888,49.864900000000056
30.1371,51.14140000000013
30.3861,53.573700000000194
30.6352,56.6142000000002
30.8843,59.851900000000214
31.1333,63.05050000000022
31.3824,66.31030000000023
31.6315,69.75070000000022
31.8805,73.52140000000026
32.1296,77.86940000000028
32.3787,82.67190000000029
32.6277,87.13050000000025
32.8768,90.82420000000027
33.1259,94.8340000000003
33.3749,99.92760000000034
33.624,104.48900000000022
33.8731,105.31599999999993
34.1221,101.38999999999973
34.3712,96.06359999999981
34.6203,94.2870000000001
34.8693,97.2805000000003
35.1184,101.49800000000023
35.3675,103.07300000000002
35.6165,100.94499999999984
35.8656,96.76239999999976
36.1147,92.0162999999998
36.3637,88.80259999999994
36.6128,89.03410000000015
36.8619,91.54770000000018
37.1109,92.72480000000004
37.36,91.21169999999991
37.6091,89.26339999999998
37.8581,88.82870000000007
38.1072,88.58539999999998
38.3563,85.7886999999998
38.6053,80.45369999999973
38.8544,75.72499999999984
39.1035,73.71279999999997
39.3525,73.06869999999998
39.6016,71.98339999999996
39.8507,71.31740000000005
40.0997,72.99310000000025
40.3488,75.42120000000014
40.5979,74.46449999999975
40.8469,70.04609999999961
41.096,66.32099999999984
41.3451,65.57760000000002
41.5941,65.12809999999989
41.8432,61.834999999999646
42.0923,56.80809999999964
42.3413,53.89109999999994
42.5904,55.022700000000285
42.8395,59.47720000000052
43.0885,65.8763000000006
43.3376,71.44360000000037
43.5867,73.01289999999996
43.8357,70.38209999999972
44.0848,67.60559999999992
44.3339,68.89400000000035
44.5829,73.28230000000042
44.832,76.0319000000001
45.0811,75.76969999999999
45.3301,76.1499000000002
45.5792,79.34670000000035
45.8283,82.14880000000011
46.0773,80.15439999999961
46.3264,72.62189999999926
46.5755,64.07589999999944
46.8245,60.05249999999995
47.0736,61.42190000000028
47.3227,63.91610000000014
47.5717,63.57889999999989
47.8208,61.6605999999999
48.0699,61.50440000000015
48.3189,64.46990000000035
48.568,68.32100000000031
48.8171,70.4477000000001
49.0661,70.54749999999999
49.3152,70.18990000000004
49.5643,70.91370000000015
49.8133,73.17240000000027
50.0624,76.02240000000025
50.3115,76.39739999999986
50.5605,71.51629999999938
50.8096,62.54619999999926
51.0587,55.66679999999973
51.3077,56.60120000000046
51.5568,64.26900000000079
51.8059,71.31670000000038
52.0549,71.69509999999974
52.304,65.97029999999944
52.5531,59.93939999999965
52.8021,57.7093
53.0512,58.40400000000014
53.3003,59.08110000000003
53.5493,58.14599999999987
53.7984,55.8618999999998
54.0475,53.54769999999987
54.2965,52.36059999999996
54.5456,51.86309999999999
54.7947,51.16689999999995
55.0437,50.20529999999993
55.2928,49.09339999999996
55.5419,49.27090000000016
55.7909,52.4629000000004
56.04,57.012700000000464
56.2891,58.58929999999991
56.5381,55.00719999999939
56.7872,49.18289999999942
57.0363,46.31240000000001
57.2853,48.96960000000053
57.5344,53.914000000000556
57.7835,58.283800000000575
58.0325,63.92850000000078
58.2816,70.82990000000075
58.5307,75.28460000000024
58.7797,74.77039999999971
59.0288,71.41179999999969
59.2779,70.12310000000011
59.5269,72.82200000000046
59.776,76.17930000000034
60.0251,78.4865000000004
60.2741,83.70000000000088
60.5232,91.95530000000095
60.7723,97.39700000000033
61.0213,97.35099999999979
61.2704,94.49629999999975
61.5195,92.8688
61.7685,93.52430000000018
62.0176,94.50800000000012
62.2667,95.19350000000013
62.5157,96.17400000000013
62.7648,95.51709999999974
63.0139,90.43519999999928
63.2629,83.69529999999942
63.512,80.71219999999998
63.7611,81.56370000000015
64.0101,80.40209999999952
64.2592,72.4113999999988
64.5083,61.379099999998914
64.7573,54.29469999999949
65.0064,51.215299999999765
65.2555,46.935899999999066
65.5045,35.97109999999887
65.7536,28.6759999999993
66.0027,22.40209999999937
66.2517,17.917099999999603
66.5008,15.141799999999769
66.7499,13.432599999999834
66.9989,11.73249999999979
67.248,9.890949999999846
67.4971,9.445610000000073
67.7461,10.849600000000217
67.9952,12.400800000000105
68.2443,12.260899999999884
68.4933,10.71629999999983
68.7424,9.770049999999992
68.9915,10.291300000000083
69.2405,10.066799999999823
69.4896,6.866869999999494
69.7387,2.364649999999583
69.9877,0.8541810000001256
70.2368,4.334970000000593
70.4859,9.333280000000416
70.7349,10.12599999999975
70.984,5.648829999999345
71.2331,0.42498599999956477
71.4821,-1.1747699999999366
71.7312,0.673289000000263
71.9803,2.1726700000000325
72.2293,1.1751299999997846
72.4784,-0.6672000000001397
72.7275,-0.5588659999998207
72.9765,2.0554800000003537
73.2256,4.446430000000125
73.4747,3.699639999999722
73.7237,0.21720499999955042
73.9728,-3.0986100000002494
74.2219,-3.709999999999902
74.4709,-1.7973199999997043
74.72,0.700282000000224
74.9691,1.645299999999988
75.2182,0.8399609999998757
75.4672,-0.03653100000006388
75.7163,-0.214553999999981
75.9654,0.19136700000006573
76.2144,0.8326350000000773
76.4635,1.4284300000000505
76.7126,1.597689999999986
76.9616,1.0737699999998895
77.2107,-0.24215200000016887
77.4598,-1.5173600000001015
77.7088,-1.9099500000000005
77.9579,-1.8448400000000151
78.207,-2.367790000000102
78.456,-3.2134200000000543
78.7051,-2.9249599999998823
78.9542,-1.4428399999998174
79.2032,-0.3494099999999708
79.4523,-0.9839050000001439
79.7014,-1.9532200000000057
79.9504,-0.4316329999996506
80.1995,3.4646800000006936
80.4486,6.286060000000165
80.6976,5.028219999999469
80.9467,1.2384799999993812
81.1958,-1.254940000000215
81.4448,-1.4897699999999248
81.6939,-1.0484599999999848
81.943,-1.5184600000001545
82.192,-2.452300000000123
82.4411,-2.719459999999979
82.6902,-2.4526899999999725
82.9392,-2.635660000000096
83.1883,-3.188620000000032
83.4374,-2.7021699999998203

File: 120_GruneisenParam/Fe/2009Oct_133GPa/scaledDOSdata/scaled2_2009Oct_30GPa.csv
E,DOS
0.24948299999999998,0.004396604952769717
0.498967,0.017190726892595327
0.74845,0.039287373493974626
0.997933,0.07041831892844418
1.24742,0.10479285923314512
1.4969,0.14138931244259087
1.7463799999999998,0.18392789439512217
1.99587,0.22941815130188034
2.24535,0.294507649405946
2.49483,0.3899257594442672
2.74432,0.486360380596759
2.9938,0.6026574761547713
3.24328,0.774209938190342
3.4927699999999997,0.8996085802790953
3.74225,0.945305786332689
3.9917300000000004,1.0562487769177005
4.241219999999999,1.2108698098071404
4.4907,1.3375094460255068
4.7401800000000005,1.5876448047855976
4.989669999999999,1.9180182952946099
5.23915,2.0818313827760346
5.488630000000001,2.140069498162259
5.738119999999999,2.162999717299032
5.9876,2.1531526923501048
6.237080000000001,2.4929228026358516
6.4865699999999995,3.2503109564084065
6.73605,3.6087623668437825
6.985530000000001,3.317806598199408
7.235010000000001,3.3506255941351846
7.4845,4.192048610776805
7.73398,4.777721796273898
7.983460000000001,4.617611125357373
8.23295,4.738060454250922
8.48243,5.43711072848897
8.731910000000001,5.741954237688984
8.9814,5.899567170989043
9.23088,6.945730904388473
9.480360000000001,7.9648434854266785
9.72985,7.893725434299149
9.979330000000001,7.642968661178069
10.2288,8.161956225608918
10.4783,8.963345242217265
10.7278,9.415937642728982
10.9773,9.497889624527964
11.2267,9.516496333514002
11.4762,9.581922082306559
11.7257,9.821139051799074
11.9752,10.843341477445556
12.2247,12.346786456415527
12.4742,12.390439143120906
12.7236,11.960343214110235
12.9731,13.85766791526121
13.2226,16.433599991027204
13.4721,16.180948498318795
13.7216,14.760895241644853
13.9711,14.847701826406071
14.2205,14.57802045955787
14.47,14.232011296034196
14.7195,16.60152945709896
14.969,19.785539695967987
15.2185,19.999515208044162
15.468,19.09299335521152
15.7174,20.32632518152589
15.9669,22.829342415953636
16.2164,25.076144367399817
16.4659,27.025071793711355
16.7154,28.191484573823356
16.9649,28.139339001894943
17.2143,29.225092024057375
17.4638,31.634230379674197
17.7133,32.12872217371845
17.9628,30.398105900871876
18.2123,30.107087438210595
18.4618,34.53830274183813
18.7112,41.78638060748791
18.9607,47.26477959770349
19.2102,49.38050181408346
19.4597,51.55977305970035
19.7092,55.20592558014772
19.9587,57.05388007577698
20.2081,56.5667375687808
20.4576,58.823138942432344
20.7071,64.55465743003079
20.9566,68.86938411915844
21.2061,69.5771619361252
21.4556,69.29971443264999
21.705,71.92535704210735
21.9545,77.27083157107391
22.204,83.51029903874841
22.4535,89.72988425171634
22.703,96.26054539366685
22.9525,103.63340028083057
23.2019,112.52365625365535
23.4514,121.35219332636508
23.7009,128.53096005570816
23.9504,137.6278549932912
24.1999,146.1598232048634
24.4494,143.89551895577588
24.6988,133.73873176399937
24.9483,132.19234729632052
25.1978,140.09233760086755
25.4473,143.2493231962352
25.6968,137.3961436786676
25.9463,128.29770593633492
26.1957,123.1210900582166
26.4452,126.48222841546713
26.6947,128.92421578610077
26.9442,125.306725062288
27.1937,123.59620573683483
27.4432,122.5001796819366
27.6926,114.19749609048458
27.9421,104.88302188590475
28.1916,102.0875029785046
28.4411,100.34185340542513
28.6906,99.57140746113832
28.9401,104.15354594938042
29.1895,103.26097085729593
29.439,94.57733238846396
29.6885,91.24656869900105
29.938,89.85926817205014
30.1875,81.4127617946664
30.437,74.93407605731386
30.6864,78.81624023641041
30.9359,90.1489326116957
31.1854,100.4981926043765
31.4349,99.72290702705847
31.6844,94.04943795849414
31.9339,98.20758529318827
32.1833,105.42729110660719
32.4328,105.29468156003213
32.6823,108.29545398170974
32.9318,114.28986738894233
33.1813,108.2388400354173
33.4308,91.5271516307141
33.6802,83.45880177425546
33.9297,87.68470011751508
34.1792,88.57134491095591
34.4287,85.26077190795858
34.6782,88.35774053570694
34.9277,95.65773874095017
35.1771,98.34049054946084
35.4266,97.6737265661454
35.6761,99.45765832011253
35.9256,104.77659937949139
36.1751,105.96468812833308
36.4246,93.54955372132989
36.674,78.05153381592937
36.9235,81.22117242969713
37.173,96.83936543947641
37.4225,99.39072503389166
37.672,87.44730877572795
37.9215,80.4107594909363
38.1709,81.64499413092324
38.4204,81.6381350760724
38.6699,77.57833624210664
38.9194,73.59206357475114
39.1689,72.28180334776054
39.4184,70.93284672939023
39.6678,68.84042135079822
39.9173,68.58813508873271
40.1668,75.66756850187276
40.4163,81.6554193291223
40.6658,74.99663570367007
40.9153,65.20630356306793
41.1647,68.02474767192672
41.4142,77.32878191762133
41.6637,86.89719449501108
41.9132,99.94610730697725
42.1627,105.15534909305786
42.4122,99.58191943882126
42.6616,98.39204240341797
42.9111,104.9667083452387
43.1606,109.8429065781
43.4101,122.45492246222561
43.6596,135.20440405319962
43.9091,134.3511183793788
44.1585,129.53025836279787
44.408,130.29654913260862
44.6575,131.95753484481415
44.907,133.70539807240277
45.1565,131.51457743219052
45.406,119.22481392815175
45.6554,112.28092546560423
45.9049,113.67070883308195
46.1544,102.82095720394085
46.4039,82.23946749454099
46.6534,72.44460905648981
46.9029,64.83665153114808
47.1523,44.96986252896358
47.4018,32.57682554245744
47.6513,23.903425625379082
47.9008,19.526677730879953
48.1503,16.30166361967912
48.3998,13.18431156090434
48.6492,14.58246048302721
48.8987,17.43214283434584
49.1482,15.876087500218933
49.3977,13.598435785997163
49.6472,14.550497088532321
49.8967,10.930497682890826
50.1461,2.5410938027338648
50.3956,3.1773770977170512
50.6451,12.710736802978227
50.8946,12.568194483556228
51.1441,2.200584869210885
51.3936,-1.4870899621266962
51.643,2.3811106385212555
51.8925,1.85071800018532
52.142,-1.2899311143084162
52.3915,1.5963887791184008
52.641,6.307766007274978
52.8905,3.0251569941921934
53.1399,-3.934166281615707
53.3894,-4.684028318623163
53.6389,-0.041066640385158996
53.8884,2.272439868620649
54.1379,0.5160881628757185
54.3874,-0.3231127082306468
54.6368,0.47234835616036125
54.8863,1.7321954312009167
55.1358,2.216095137097486
55.3853,0.7968477563630493
55.6348,-1.8707481910352177
55.8843,-2.639131933294529
56.1337,-2.8879128229481714
56.3832,-4.474578177407649
56.6327,-3.353178729969483
56.8822,-0.6256999965756459
57.1317,-1.7069894800743313
57.3812,-2.0134533837001496
57.6306,4.6735622848926495
57.8801,8.774298127006634
58.1296,2.9879434739575346
58.3791,-1.9732918178383394
58.6286,-1.6688462051114508
58.8781,-2.043396394955243
59.1275,-3.6711650561976894
59.377,-3.502448722224667
59.6265,-3.7701511849543468
59.876,-4.299704008642209
60.1255,-1.9633361156511417

File: 120_GruneisenParam/Fe/2009Oct_133GPa/scaledDOSdata/scaled2_2009Oct_53GPa.csv
E,DOS
0.24895,0.0032516542926254886
0.4979,0.012702193111528606
0.74685,0.028755806899977445
0.9958,0.05208500621164037
1.24475,0.07962805185098235
1.4937,0.1080875501760789
1.74265,0.13970744989970474
1.9916,0.17530937197788557
2.24055,0.21341881218697703
2.4895,0.26861575867969245
2.73845,0.3465473303153072
2.9874,0.42586146438797434
3.23635,0.512559158984217
3.4853,0.6422892399580309
3.73425,0.7752974555485496
3.9832,0.8340915680151717
4.23215,0.8794527829387339
4.4811,0.9927078893246987
4.73005,1.1134671346573382
4.979,1.2186255685127902
5.22795,1.4242624149699874
5.4769,1.7000651840985121
5.72585,1.8629912573224985
5.9748,1.9211393960063774
6.22375,1.9559113822369147
6.4727,1.9428987357139669
6.72165,2.0034497696456124
6.9706,2.431092169660336
7.21955,3.051783449587933
7.4685,3.258230826512216
7.71745,3.005374633027886
7.9664,2.9864088387665513
8.21535,3.611827211336429
8.4643,4.24820295146001
8.71325,4.269216088448863
8.9622,4.145167413431633
9.21115,4.523487648897274
9.4601,5.077889654678639
9.70905,5.193424258279544
9.958,5.404606077843449
10.207,6.304440176104734
10.4559,7.166748544553491
10.7049,7.203675823599069
10.9538,6.9230488869675035
11.2028,7.133875261703413
11.4517,7.795061052453977
11.7007,8.332411940441343
11.9496,8.57158505392665
12.1986,8.592080601056853
12.4475,8.617609413730086
12.6965,8.673094711390997
12.9454,8.86282826123755
13.1944,9.615105893550401
13.4433,10.901287691040498
13.6923,11.388072155857634
13.9412,10.841425842399236
14.1902,11.326290671726317
14.4391,13.527460200633534
14.6881,15.099204132454942
14.937,14.381232238024264
15.186,13.314876972832725
15.4349,13.427383555914394
15.6839,13.275398978648274
15.9328,12.79731437603862
16.1818,14.076875979811723
16.4307,16.916018772878886
16.6797,18.36644423971286
16.9286,17.66016900274185
17.1776,17.373308957406632
17.4265,18.815497878219325
17.6755,20.879586413485764
17.9244,22.69760577818233
18.1734,24.302931142278812
18.4223,25.422335945618478
18.6713,25.483873252208706
18.9202,25.826316682274616
19.1692,27.61466561509521
19.4181,29.1414765311999
19.6671,28.680729978582733
19.916,27.15680877662194
20.165,27.50945124285584
20.4139,31.447653079177872
20.6629,37.39706832623778
20.9118,42.198005702032546
21.1608,44.33480053428552
21.4097,45.74072668501298
21.6587,48.44147762164394
21.9076,51.07928220124396
22.1566,51.53570871672271
22.4055,51.2921688936554
22.6545,53.94811803133075
22.9034,58.72627670832892
23.1524,62.23124550618165
23.4013,63.00496450141708
23.6503,62.62156682729464
23.8992,63.94698512313315
24.1482,67.68600424123697
24.3971,72.5917189023938
24.6461,77.70358398575225
24.895,82.820635981501
25.144,88.26522251994909
25.3929,94.43199730141848
25.6419,101.75285225243171
25.8908,109.05355212027746
26.1398,114.96075567895747
26.3887,121.79068121713442
26.6377,129.87971345061538
26.8866,132.7652861462309
27.1356,126.4768141683575
27.3845,119.22182953849425
27.6335,120.84917912918993
27.8824,127.53431715973706
28.1314,129.5654264704802
28.3803,124.87688230959576
28.6293,117.4718609575843
28.8782,111.85313845692097
29.1272,112.73072980946978
29.3761,116.40728621914121
29.6251,115.5037901519854
29.874,112.36827454899016
30.123,111.88070034743203
30.3719,110.17826404926159
30.6209,102.82249087909437
30.8698,95.1572258606861
31.1188,92.5123237212379
31.3677,91.29795335708799
31.6167,89.75942257568181
31.8656,92.16108710954832
32.1146,95.1632872502289
32.3635,90.6727061028398
32.6125,83.95723179419188
32.8614,82.57214200304819
33.1104,80.9219689704821
33.3593,73.83140332097312
33.6083,68.0227483001784
33.8572,69.85625138674183
34.1062,77.98892357269206
34.3551,87.96743891230184
34.6041,91.99302106982388
34.853,87.81703907475743
35.102,85.11222254079254
35.3509,90.52492592146312
35.5999,95.66151503752519
35.8488,95.26228547571155
36.0978,97.45864529946368
36.3467,102.8710262441241
36.5957,100.99935888003306
36.8446,88.61776158396317
37.0936,77.18351346993894
37.3425,76.54177157514657
37.5915,80.50285833692266
37.8404,79.39574253955547
38.0894,77.04727259017348
38.3383,80.18657850428566
38.5873,86.23322021514169
38.8362,88.93840332772429
39.0852,88.48801095603838
39.3341,88.98585084811903
39.5831,92.44913586142695
39.832,96.45224873710343
40.081,93.30449844499292
40.3299,80.34621260301687
40.5789,69.64105799847204
40.8278,74.3437877968327
41.0768,87.26978891747589
41.3257,90.65237974519712
41.5747,81.72140470762417
41.8236,73.67843728326419
42.0726,73.07020766900732
42.3215,74.37996386523538
42.5705,72.75398555058801
42.8194,68.91936437948311
43.0684,66.22013424660078
43.3173,65.3191671932444
43.5663,64.18178343511748
43.8152,62.48675013832776
44.0642,61.652179765444785
44.3131,66.03483660579121
44.5621,72.83490447140592
44.811,72.14146993081343
45.06,63.489015374660305
45.3089,58.31110564971724
45.5579,63.3982451456249
45.8068,70.880939405621
46.0558,78.91221337548407
46.3047,89.68129114746463
46.5537,95.23831197412854
46.8026,91.71393512839808
47.0516,88.18587246983763
47.3005,92.13922217458295
47.5495,96.899506582193
47.7984,102.22009656387911
48.0474,114.49979832606168
48.2963,122.99041907652644
48.5453,121.27772411824195
48.7942,117.28710213094175
49.0432,117.61596017807483
49.2921,119.13192104862662
49.5411,120.38873230069261
49.79,121.03408797311259
50.039,114.3616266889795
50.2879,104.12474857506903
50.5369,101.86103453023092
50.7858,102.39832807991071
51.0348,91.51041522386218
51.2837,74.6144333287082
51.5327,66.08197138295043
51.7816,61.28489700936972
52.0306,45.18516007689282
52.2795,33.96139938072792
52.5285,24.910849676423847
52.7774,19.673594651660586
53.0264,16.830337440522996
53.2753,14.02486604400589
53.5243,11.828863825310885
53.7732,13.239625099535923
54.0222,15.6872782141147
54.2711,14.876324312554093
54.5201,12.553695533221548
54.769,12.826446681523404
55.018,12.424088473517614
55.2669,6.484484693801613
55.5159,1.0675712136383033
55.7648,4.7187993799199335
56.0138,12.329278823600207
56.2627,11.054168565992015
56.5117,2.461411544272461
56.7606,-1.5194920170848745
57.0096,1.3403537950888869
57.2585,2.532634310338721
57.5075,-0.24762039729438232
57.7564,-0.7958537955271315
58.0054,3.3933232903868116
58.2543,5.7125318471732704
58.5033,1.6248492549094045
58.7522,-3.859063848229579
59.0012,-4.306287569838967
59.2501,-0.584129004712679
59.4991,2.026347906044741
59.748,1.0325055932746405
59.997,-0.2017527500373235
60.2459,-0.05982167238232717
60.4949,0.8736420430401591
60.7438,1.8262330231892308
60.9928,1.9175655856261768
61.2417,0.4829855396599317
61.4907,-1.697837290759805
61.7396,-2.4013154901744214
61.9886,-2.440029262460872
62.2375,-3.6970910074511156
62.4865,-3.8460961418061284
62.7354,-1.5795827737558388
62.9844,-0.5079032041913661
63.2333,-2.2184079799809764
63.4823,-0.927635662616965
63.7312,5.119788635526324
63.9802,7.8900833154742145
64.2291,3.1652320204255098
64.4781,-1.458120773820912
64.727,-1.7589058381129394
64.976,-1.427136460452147
65.2249,-2.7773070846989083
65.4739,-3.4296301493261265
65.7228,-3.062392223710981
65.9718,-3.7077050791216557
66.2207,-3.7083711075482517
66.4697,-1.5968134188862804

File: 120_GruneisenParam/Fe/2009Oct_133GPa/scaledDOSdata/scaled2_2009Oct_69GPa.csv
E,DOS
0.249383,0.0028042844323765484
0.498767,0.010957078827224982
0.74815,0.024699217192124697
0.997534,0.04479426026202536
1.24692,0.06927968229877138
1.4963,0.09481544822725714
1.74568,0.12214259675394168
1.9950700000000001,0.15344458467039818
2.24445,0.18632181468808875
2.49383,0.22689099661907758
2.74322,0.2885175018428897
2.9926,0.3620017667158798
3.24198,0.4327145952751308
3.49137,0.5224342636208237
3.74075,0.6495348691298486
3.9901400000000002,0.7564976223281064
4.23952,0.79797284511224
4.4889,0.8466096107353728
4.73829,0.9547480889564688
4.98767,1.0620395694287763
5.23705,1.157115807963818
5.48644,1.3392859656995018
5.7358199999999995,1.5910514191840361
5.9852,1.7559870104273863
6.23459,1.8174281235712348
6.483969999999999,1.8529218247379429
6.73335,1.854542879864074
6.98274,1.8566022723355007
7.23212,2.105218838061256
7.4815,2.655533976080118
7.73089,3.0771817153659486
7.98027,3.0072531155187225
8.22965,2.779541526342689
8.47904,2.998687335979668
8.72842,3.6710602660825344
8.9778,4.10115855437391
9.22719,4.012349304862686
9.476569999999999,3.9638515033402624
9.72595,4.373595860832797
9.97534,4.852524701113625
10.2247,4.935327469628464
10.4741,5.127818896731374
10.7235,5.926300265747977
10.9729,6.7531272381783225
11.2223,6.884601422434272
11.4716,6.61298038060875
11.721,6.668281027595043
11.9704,7.206650835902336
12.2198,7.770197617332671
12.4692,8.091304076223995
12.7186,8.166842520268546
12.9679,8.170760467617818
13.2173,8.211301011667308
13.4667,8.282826676425621
13.7161,8.59518714174453
13.9655,9.503502928732585
14.2149,10.610132910714313
14.4642,10.7416329374405
14.7136,10.253131440498583
14.963,10.951004569249772
15.2124,13.019293975834483
15.4618,14.357316151091833
15.7112,13.698405277943332
15.9605,12.68714130160274
16.2099,12.728464912779874
16.4593,12.70383348294708
16.7087,12.185750665336332
16.9581,12.835653027750732
17.2075,15.24108890326639
17.4568,17.25511381551892
17.7062,17.17217635142562
17.9556,16.432779033365552
18.205,17.02595234892224
18.4544,18.768451870438966
18.7038,20.565066773132127
18.9531,22.13133042759379
19.2025,23.50590286166529
19.4519,24.251968289632913
19.7013,24.19626048423733
19.9507,24.730915751329725
20.2001,26.466960806728785
20.4494,27.726462765079095
20.6988,27.235495220978272
20.9482,25.843845570548684
21.1976,25.99415704819344
21.447,29.248773800664612
21.6964,34.54720904758677
21.9457,39.303116378603335
22.1951,41.77321793415183
22.4445,42.94522276124732
22.6939,44.964438425588725
22.9433,47.68235928214414
23.1927,49.04435229312317
23.442,48.69862788076493
23.6914,49.42225687402765
23.9408,53.01518490307301
24.1902,57.22127665168634
24.4396,59.61210514421356
24.689,59.781343403379026
24.9383,59.560416719170824
25.1877,61.190527726704005
25.4371,64.78323403395298
25.6865,69.26766156639671
25.9359,73.89007341880688
26.1853,78.51745817674065
26.4346,83.41386325672642
26.684,88.89048087817652
26.9334,95.36798976817283
27.1828,102.14867071072759
27.4322,107.73522934146973
27.6816,113.3618131830175
27.9309,120.68790768996834
28.1803,126.07287727524735
28.4297,123.84024109362818
28.6791,116.19719982335731
28.9285,112.7866590980571
29.1779,117.2914891201617
29.4272,122.64578061292843
29.6766,122.33162999812552
29.926,117.09367720225816
30.1754,110.30592831355479
30.4248,106.00730228320879
30.6742,107.50184591112769
30.9235,110.71634460210757
31.1729,109.76624488526336
31.4223,106.88156272558228
31.6717,106.30739569911887
31.9211,105.26399883293145
32.1705,99.33534265175031
32.4198,91.78786450158263
32.6692,88.26795396097108
32.9186,87.28988542344575
33.168,85.66528021196228
33.4174,86.06787542855422
33.6668,89.68877921528619
33.9161,89.3450930515019
34.1655,83.08496633589208
34.4149,78.74009460447114
34.6643,78.44133908503824
34.9137,75.42739635134443
35.1631,68.40937332710783
35.4124,64.38408550869656
35.6618,67.15734483296055
35.9112,74.99134228516002
36.1606,83.9255822623276
36.41,87.43066350239756
36.6594,83.74559346448315
36.9087,80.77256171034259
37.1581,84.96920315138226
37.4075,90.42111123557102
37.6569,90.73705537150336
37.9063,91.36150416947996
38.1557,96.24835397714816
38.4051,98.01311035373105
38.6544,90.11253649340529
38.9038,77.60546665492494
39.1532,71.77989505221744
39.4026,74.4860731079505
39.652,76.72474794834568
39.9014,74.45525739885213
40.1507,73.40817162449866
40.4001,77.5145646030631
40.6495,82.72653174785691
40.8989,84.5584563942328
41.1483,84.05066318986918
41.3977,84.63314868741865
41.647,87.7955243784725
41.8964,91.54524784975558
42.1458,89.52017899448069
42.3952,78.59422420292319
42.6446,67.27951972706734
42.894,68.11026743509322
43.1433,79.51499122862735
43.3927,86.66277551228005
43.6421,81.73232221226917
43.8915,72.55708672768897
44.1409,69.03393389232309
44.3903,70.19500672124715
44.6396,70.44958658095457
44.889,67.90971790312098
45.1384,64.43533302170839
45.3878,62.61752934656175
45.6372,61.89210201534027
45.8866,60.76480444392155
46.1359,59.17252374435598
46.3853,58.688563276891415
46.6347,62.93421011034505
46.8841,69.12557446270318
47.1335,68.93714502262144
47.3829,61.37934434093818
47.6322,55.541276958177676
47.8816,58.702257532014514
48.131,65.68493813738554
48.3804,72.26159481579587
48.6298,81.63408633408118
48.8792,89.50173306337723
49.1285,89.430101644782
49.3779,84.75864967221148
49.6273,84.7905489061433
49.8767,89.73867582758271
50.1261,93.24144255329718
50.3755,100.15362608825816
50.6248,111.7755794891333
50.8742,117.21650923510643
51.1236,114.51323610281518
51.373,111.27278121155935
51.6224,111.88942456439578
51.8718,113.23644872793017
52.1211,114.36396738589552
52.3705,115.13979008324789
52.6199,109.9048609155292
52.8693,100.268249543023
53.1187,96.55783145476123
53.3681,97.79091180334227
53.6174,91.6093845328305
53.8668,76.25073136329311
54.1162,65.12710261568472
54.3656,60.81007177541569
54.615,51.71109082811699
54.8644,37.58346032572942
55.1137,28.480701278870445
55.3631,21.603966470098342
55.6125,17.736423666943328
55.8619,15.393932278814825
56.1113,12.72948384822883
56.3607,11.20581662950681
56.61,12.873195650978795
56.8594,14.964049094570571
57.1088,14.112916203222994
57.3582,11.98106714139168
57.6076,12.095998563712016
57.857,12.150558958418248
58.1063,7.457558552755777
58.3557,1.602792794454539
58.6051,2.6498511733745858
58.8545,9.822060105781533
59.1039,12.280040743621234
59.3533,5.862183888836332
59.6026,-0.6964007829767207
59.852,-0.49714191077548775
60.1014,2.368280580590756
60.3508,1.5799550295519527
60.6002,-0.9521026611489674
60.8496,0.10107319247761558
61.0989,4.23761353424416
61.3483,5.109219289618048
61.5977,0.6779290433996038
61.8471,-3.9690893229288076
62.0965,-3.973002171008309
62.3459,-0.5427058245342024
62.5952,1.8937568659280584
62.8446,1.1353464063387968
63.094,-0.1053768080016963
63.3434,-0.1668297775382777
63.5928,0.5942474228320539
63.8422,1.524729677855442
64.0915,1.9240706097424074
64.3409,1.1753366546142046
64.5903,-0.7913436202979839
64.8397,-2.176790903685707
65.0891,-2.2032500075138457
65.3385,-2.7136935210163178
65.5878,-3.882823612538593
65.8372,-3.0925862032829916
66.0866,-0.9051478278167268
66.336,-0.7425215833386146
66.5854,-2.3019657070604365
66.8348,-0.2511782975675788
67.0841,5.374975661360973
67.3335,7.427893668251356
67.5829,3.036966749218928
67.8323,-1.263635241235403
68.0817,-1.749170529462791
68.3311,-1.278733728521547
68.5804,-2.350414173257983
68.8298,-3.2560639265986135
69.0792,-2.971958694106816
69.3286,-3.1875614814210462
69.578,-3.8137003557350075
69.8274,-2.5653905324773376
