Repository: r-a-morrison/fe_alloy_sound_velocities

# Fe Alloy Sound Velocities
by Rachel Morrison

This is a repository of my graduate research on iron-nickel sound velocities at extreme pressures. This research contributes to our understanding of the thermodynamics of the inner core of the Earth. 

Morrison, R. A., et al., High pressure thermoelasticity and sound velocities of Fe-Ni-Si alloys (2019), *Physics of the Earth and Planetary Interiors*, Volume 294, [https://doi.org/10.1016/j.pepi.2019.05.011](https://doi.org/10.1016/j.pepi.2019.05.011).

Extensive supplementary information is also available at the above link.

Note: A word of caution. Binary files (.pdf, .ai, etc.) are included for completeness. Normally these should be left out of version control so git doesn't mess these up in merge conflicts. Use at your own risk.

## Abstract
The Earth's iron-dominant core is known to contain nickel from cosmochemical analysis and some amount of light elements from geophysical constraints on density and seismic wave velocities. Although there have been several studies to constrain thermoelastic properties of iron-alloys, there has been no systematic study on the effects of nickel and light elements on properties of iron using the same experimental methods and data analysis approach.

We conducted nuclear resonant inelastic X-ray scattering and X-ray diffraction experiments on body-centered cubic and hexagonal close-packed (hcp) Fe0.91Ni0.09 and Fe0.8Ni0.1Si0.1 up to 104 GPa and 86 GPa, respectively, and compare to similar measurements conducted on hcp-Fe up to 171 GPa. Specifically, we determine the Debye sound velocity from the low-energy transfer region of the (partial) phonon density of states (DOS) using the equation of state determined for each material and a new approach which utilizes information criteria and probability distributions. Nickel decreases the shear velocity of iron, while 10 at% Si has little to no effect on the shear velocity of Fe0.91Ni0.09. We observe that the shape of the phonon DOS of these alloys remains similar with increasing pressure.

In the measured compression range, we therefore apply a generalized scaling law to describe the volume dependence of the phonon DOS and find that the vibrational Grüneisen parameters of hcp-Fe0.91Ni0.09 are nearly indistinguishable from those hcp-Fe and those for Fe0.8Ni0.1Si0.1 trend lower. From the vibrational free energy, we constrain the harmonic vibrational component of thermal pressure, which shows a significant positive deviation from theoretical calculations of hcp-Fe at pressures and temperatures of Earth's core. Collectively, our results demonstrate that the effects of nickel should be considered when modeling iron-rich planetary cores.

File: 120_GruneisenParam/Fe/2009Oct_30GPa/scaledDOSdata/scaled2_2009Oct_106GPa.csv
E,DOS
0.249032,0.0019288146498631124
0.498064,0.007733350112919092
0.747097,0.017384874433141146
0.996129,0.030742554117386776
1.24516,0.04745745130153811
1.49419,0.06707464475668196
1.7432299999999998,0.08977016682872516
1.99226,0.11644044504486636
2.2412900000000002,0.14815292082846726
2.49032,0.1853623006834151
2.73935,0.22806093019470292
2.9883900000000003,0.2771136912470501
3.23742,0.3321728913830845
3.48645,0.3902490555495407
3.7354800000000004,0.44935648527893124
3.9845099999999998,0.5105995353301097
4.23355,0.5735350185013143
4.4825800000000005,0.6337940265310493
4.73161,0.6884908277576267
4.98064,0.7504756622924148
5.22968,0.8183593278492953
5.4787099999999995,0.8740033410439616
5.72774,0.9123402745763836
5.97677,0.9797203229757484
6.2258,1.0961360517197298
6.47484,1.2431406565898966
6.72387,1.3906319985338045
6.9729,1.5278395835628442
7.22193,1.648000393263205
7.4709699999999994,1.7517341967055144
7.72,1.844649943530486
7.96903,1.9286279128865764
8.218060000000001,2.0101491678341046
8.467089999999999,2.098047753741065
8.71613,2.2059948340539437
8.965160000000001,2.3368404331583132
9.214189999999999,2.432325499598292
9.46322,2.4507887913225948
9.71225,2.4572654198998314
9.96129,2.5811067987913674
10.2103,2.827491766694316
10.4594,3.072644625079623
10.7084,3.2432555016914533
10.9574,3.3589193955279235
11.2064,3.4639789461244486
11.4555,3.6178291738387207
11.7045,3.8236698000602445
11.9535,4.072331597620989
12.2026,4.34294763528861
12.4516,4.4844490400161625
12.7006,4.483563080842871
12.9497,4.429980295244003
13.1987,4.430796426191693
13.4477,4.562432892736987
13.6968,4.834045278533537
13.9458,5.216457177344696
14.1948,5.623719578929656
14.4439,5.928564371189654
14.6929,6.126858490801503
14.9419,6.256510528395128
15.191,6.39905348052049
15.44,6.645733775015053
15.689,6.982635345259102
15.9381,7.343395651484137
16.1871,7.697714638639676
16.4361,8.082442148114545
16.6852,8.543947458124467
16.9342,8.987466119538194
17.1832,9.301605812664617
17.4323,9.487160500214019
17.6813,9.67285357181825
17.9303,9.940211651119895
18.1793,10.220688041858967
18.4284,10.364230578977066
18.6774,10.362662181917031
18.9264,10.553368505478119
19.1755,11.15115305293078
19.4245,11.957401547847054
19.6735,12.716074315785837
19.9226,13.522536081432266
20.1716,14.331104585197721
20.4206,14.947639547724062
20.6697,15.308128725638618
20.9187,15.580406421953258
21.1677,15.844348788904314
21.4168,15.839751244577243
21.6658,15.728925342687969
21.9148,16.162321635438932
22.1639,17.5051568186181
22.4129,19.208354897839968
22.6619,20.543478377683265
22.911,21.269280652870673
23.16,21.74606670096804
23.409,22.17731541222133
23.6581,22.304909243525067
23.9071,22.091147424258022
24.1561,22.05909571905714
24.4052,22.75612958525379
24.6542,23.911729990289
24.9032,25.252107886977477
25.1522,26.810492558209123
25.4013,28.55790004151287
25.6503,29.910984440637037
25.8993,30.953271438291484
26.1484,32.43125930647942
26.3974,34.926172785064885
26.6464,37.898236329795786
26.8955,40.54169470762372
27.1445,42.330096018299336
27.3935,43.38697665038022
27.6426,44.584568885668794
27.8916,46.78861167163414
28.1406,49.64247699382042
28.3897,52.20616707632158
28.6387,54.04319746601562
28.8877,54.88213026237464
29.1368,55.0223238519946
29.3858,55.141896033019435
29.6348,56.065001385481665
29.8839,58.64030852498233
30.1329,62.90720930184097
30.3819,67.78461224540759
30.631,71.9303096241947
30.88,74.84794962759014
31.129,76.20976390488265
31.3781,76.46532728539633
31.6271,76.60378337956992
31.8761,77.895244536792
32.1252,82.0155021039793
32.3742,88.18196564662549
32.6232,93.67228198572508
32.8722,95.99494874748126
33.1213,95.30566895650917
33.3703,94.10833546686996
33.6193,94.29287601142042
33.8684,95.77402306765734
34.1174,96.9362234698972
34.3664,96.4629788524004
34.6155,93.79957285095887
34.8645,90.02648192984681
35.1135,87.47211833620598
35.3626,87.3531292752678
35.6116,88.7764362919689
35.8606,90.40096469801617
36.1097,91.50856756772188
36.3587,91.9513655722138
36.6077,91.56588239823498
36.8568,90.04881210589122
37.1058,87.60616030973199
37.3548,85.12430897072923
37.6039,82.89241215894091
37.8529,80.9930466065807
38.1019,79.76937869909843
38.351,79.74197643951896
38.6,80.82268018935763
38.849,81.51222643281852
39.0981,81.09950744642819
39.3471,80.47153692372291
39.5961,81.06490121495781
39.8451,82.49760109478018
40.0942,82.83962381697744
40.3432,81.03976992840718
40.5922,78.46353040837279
40.8413,77.51312986852214
41.0903,78.63313153540574
41.3393,80.48694974714086
41.5884,81.79707315501996
41.8374,82.92466255156098
42.0864,83.49620553109325
42.3355,82.97826334716758
42.5845,81.5765203886665
42.8335,80.61263565635454
43.0826,81.73053881181346
43.3316,84.79699587730452
43.5806,87.86291701501463
43.8297,88.7321027685475
44.0787,87.36060612665908
44.3277,85.94843808054762
44.5768,85.90438547577995
44.8258,86.90613717869087
45.0748,88.06947960553028
45.3239,89.33622962479903
45.5729,89.85337943314903
45.8219,88.69898243907214
46.071,85.70482029292621
46.32,80.86138976457764
46.569,76.27607119490357
46.818,74.38024146016483
47.0671,75.63103194919566
47.3161,77.76224213093761
47.5651,79.24853556836959
47.8142,79.6117742718102
48.0632,78.84520822306551
48.3122,76.90737623512608
48.5613,73.98101971234264
48.8103,71.56361461527653
49.0593,71.36387997906216
49.3084,73.23024750674836
49.5574,73.98093058589889
49.8064,72.67362724781172
50.0555,71.17719740117501
50.3045,71.11894160377857
50.5535,70.85504836011411
50.8026,69.35239427689402
51.0516,68.2922698184635
51.3006,69.6978252555059
51.5497,72.87157735670158
51.7987,74.46952209706626
52.0477,73.584654884518
52.2968,71.98475370633862
52.5458,71.7080123569481
52.7948,72.27681006823607
53.0439,72.47936188719999
53.2929,72.59792228331423
53.5419,73.8748576850757
53.7909,76.59115244944893
54.04,79.5007683109427
54.289,82.14612807034456
54.538,85.23720289371947
54.7871,89.1495804410249
55.0361,91.9427535111266
55.2851,93.68618324865363
55.5342,96.02413121055689
55.7832,99.42723435798358
56.0322,101.38077858868586
56.2813,101.23780171616447
56.5303,100.66758155776051
56.7793,100.8693103915792
57.0284,100.6780149703144
57.2774,99.10063026237881
57.5264,96.26659669277224
57.7755,92.01496081644682
58.0245,86.08134604520154
58.2735,80.19734021843111
58.5226,76.3732835055009
58.7716,74.83365548587604
59.0206,74.06824492316761
59.2697,72.52764788954066
59.5187,70.22166958508838
59.7677,65.77324139971547
60.0168,58.716329015975646
60.2658,51.141631487933076
60.5148,44.702819394302686
60.7639,40.00156842729491
61.0129,36.15668533107134
61.2619,31.84323343293083
61.5109,27.219824109598367
61.76,23.512162574967814
62.009,21.81015405392801
62.258,21.850981133583204
62.5071,21.85782116498362
62.7561,20.52488505997246
63.0051,17.83806085007098
63.2542,14.676244924782178
63.5032,12.005776366303156
63.7522,10.135789742015186
64.0013,8.904137943288001
64.2503,7.842319661596267
64.4993,7.031360410016838
64.7484,7.527232060687754
64.9974,8.971507646989622
65.2464,9.929021745214632
65.4955,9.488166741439684
65.7445,8.121671444878794
65.9935,6.569015825853929
66.2426,5.345558414128427
66.4916,4.421839561281706
66.7406,3.4246717660743995
66.9897,2.2249691300133354
67.2387,0.9300706291228077
67.4877,-0.0734631999325967
67.7368,-0.25404096751459126
67.9858,0.7431386384144589
68.2348,2.6792626088853826
68.4838,4.911417580771749
68.7329,6.7173481621700155
68.9819,7.333209319988033
69.2309,5.9885777648238046
69.48,3.9925249256586324
69.729,2.693218283630603
69.978,2.0542300275948766
70.2271,1.0506235435696678
70.4761,-0.2030979960891645
70.7251,-0.578308157183261
70.9742,0.5399119725551514
71.2232,2.113748915986375
71.4722,2.392062416985559
71.7213,1.4815407463060193
71.9703,0.5904006123997946
72.2193,0.4927023001695533
72.4684,0.721265755603776
72.7174,1.020057405182798
72.9664,1.2297187952996382
73.2155,1.1835113293412756
73.4645,0.7940226523011018
73.7135,0.11193174333608501
73.9626,-0.5541515452811161
74.2116,-0.9264998879121992
74.4606,-0.7539774520936753
74.7097,0.599638905968172
74.9587,2.798100937061856
75.2077,4.161094372426471
75.4567,3.4961939956282095
75.7058,2.2275443995543935
75.9548,1.2868454869125234
76.2038,0.7726878348408579
76.4529,0.26388301361594757
76.7019,-0.7315935597589703
76.9509,-2.2295814799681426
77.2,-3.151506651895151
77.449,-2.986588935046474
77.698,-2.3849036995092425
77.9471,-1.7524648990276592
78.1961,-0.89834952334322
78.4451,0.11215738734276207
78.6942,0.6185829854729556
78.9432,-0.04735250563221884
79.1922,-1.000271964983569
79.4413,-0.5637399133838724
79.6903,1.5078046843005428
79.9393,3.2140812362011606
80.1884,2.7243888012506257
80.4374,0.48899148929981723
80.6864,-1.6730594310426095
80.9355,-2.2349954537897267
81.1845,-1.318271520574549
81.4335,-0.500169848001781
81.6826,-1.3541487873394908
81.9316,-3.550223773663925
82.1806,-4.602839205454067
82.4296,-3.4939797032853854
82.6787,-1.0540209191963275
82.9277,1.3318399879087257

File: 120_GruneisenParam/Fe/2009Oct_30GPa/scaledDOSdata/scaled2_2009Oct_121GPa.csv
E,DOS
0.24973299999999998,0.0016979209452328895
0.499467,0.0068095691332469566
0.7492,0.015312154342910004
0.998934,0.027104819810387655
1.2486700000000002,0.041919326285405976
1.4984,0.05934233990800699
1.74813,0.079374497822165
1.99787,0.10261369395161177
2.2476,0.13004998127036538
2.49733,0.1622389424029752
2.74707,0.19926816295917615
2.9968,0.24139592813143704
3.24653,0.2894318802173632
3.4962699999999995,0.341543380920649
3.746,0.3953514661527352
3.9957300000000004,0.450068565913039
4.24547,0.5071134515697375
4.4952,0.5646679119707424
4.74493,0.6185824954843219
4.994669999999999,0.6688136229646725
5.2444,0.7275738695110123
5.49413,0.7894438922081346
5.743869999999999,0.8388263611578444
5.9936,0.8738977924897138
6.24333,0.93592860148611
6.4930699999999995,1.041349639355067
6.7428,1.175387896050484
6.99253,1.311468136730578
7.2422699999999995,1.439342647400654
7.492,1.5530876286171076
7.741739999999999,1.6512593866364755
7.99147,1.739124683787468
8.2412,1.8184147490984734
8.49094,1.8931470179280268
8.74067,1.9703957414350624
8.9904,2.059119268619257
9.24014,2.1727334812885717
9.48987,2.2849921433644558
9.7396,2.344069052762843
9.989339999999999,2.339847796400734
10.2391,2.375827744975571
10.4888,2.5295110301685977
10.7385,2.770369370942587
10.9883,2.980077687304613
11.238,3.124608269794865
11.4877,3.226093880138078
11.7375,3.324710816888875
11.9872,3.470138649192783
12.2369,3.6601523246032124
12.4867,3.8878681457438566
12.7364,4.138826775881865
12.9861,4.282986147261204
13.2359,4.295442179742399
13.4856,4.2468120224922625
13.7353,4.229508556897903
13.9851,4.316421469285767
14.2348,4.529486496063036
14.4845,4.85089976569455
14.7343,5.232444822035135
14.984,5.5584915497374485
15.2337,5.781642227033113
15.4835,5.926636929993185
15.7332,6.037087150134071
15.9829,6.2038076897119305
16.2327,6.4665772579493765
16.4824,6.791310308796313
16.7321,7.119731897597643
16.9819,7.4468336316303
17.2316,7.8147532128268375
17.4813,8.244707711572403
17.7311,8.641227578754254
17.9808,8.915046344723907
18.2305,9.081803371865366
18.4803,9.252764661908474
18.73,9.496614355181901
18.9797,9.757723619204551
19.2295,9.91021102447414
19.4792,9.910354588048717
19.7289,10.030123216590892
19.9787,10.489913298284351
20.2284,11.220906054866495
20.4781,11.92432177353825
20.7279,12.645213100512532
20.9776,13.400464357300665
21.2273,14.0702620066686
21.4771,14.495576210624565
21.7268,14.768920198691477
21.9765,15.020854277646416
22.2263,15.202966172417064
22.476,15.095650162883317
22.7257,15.093692377783846
22.9755,15.723147207012211
23.2252,17.107091266015225
23.4749,18.653242636193117
23.7247,19.780562476411944
23.9744,20.399823116709022
24.2241,20.829729193134636
24.4739,21.223502435824948
24.7236,21.341082516865768
24.9733,21.14827758115969
25.2231,21.08015449299124
25.4728,21.63580241120321
25.7225,22.65896460703994
25.9723,23.856438508896755
26.222,25.2286215489099
26.4717,26.82155141089312
26.7215,28.229480192757187
26.9712,29.225129487252456
27.2209,30.313948159019137
27.4707,32.19602389469884
27.7204,34.80163515273271
27.9701,37.480800660480114
28.2199,39.59908567990845
28.4696,40.9137170129283
28.7193,41.8251790788382
28.9691,43.13873216662895
29.2188,45.426410749601395
29.4685,48.04012854985789
29.7183,50.295455900800086
29.968,51.85867556056648
30.2177,52.53465058572513
30.4675,52.63944234137788
30.7172,52.75520886933654
30.9669,53.58069817552819
31.2167,55.849063012538714
31.4664,59.6399914332234
31.7161,64.1386617592023
31.9659,68.10788687604541
32.2156,71.06475804183395
32.4653,72.68912715291806
32.7151,73.1348388780872
32.9648,73.18830200239383
33.2145,73.77773515933907
33.4643,76.36384153014473
33.714,81.39669640230278
33.9637,87.14572663154055
34.2135,90.98894510268957
34.4632,91.82772035421243
34.7129,90.68427408321578
34.9627,89.90695882865421
35.2124,90.53378314414658
35.4621,91.96471636638228
35.7119,92.80332769867033
35.9616,92.03655384920332
36.2113,89.347302942803
36.4611,85.89784940889653
36.7108,83.64477815886175
36.9605,83.55981888027316
37.2103,84.84805626260966
37.46,86.35879944714233
37.7097,87.4387165268303
37.9595,87.94686316341088
38.2092,87.75822168046767
38.4589,86.63626609073593
38.7087,84.53641634457925
38.9584,82.21532153579179
39.2081,80.07269522619309
39.4579,78.19825228785
39.7076,76.730269953333
39.9573,76.14549251017381
40.2071,76.69316302230398
40.4568,77.73786898846586
40.7065,77.93914960377386
40.9563,77.32266436774329
41.206,77.01882093078252
41.4557,77.87542457661421
41.7055,79.1663995847484
41.9552,79.07649897379304
42.2049,77.1890396272788
42.4547,74.88197026224337
42.7044,74.16840141956152
42.9541,75.2521072044199
43.2039,76.9613927138342
43.4536,78.17823994853806
43.7033,79.23109495959652
43.9531,79.85500487660713
44.2028,79.57124602300279
44.4525,78.36959673370053
44.7023,77.23242673353417
44.952,77.60866909001487
45.2017,79.95842038321605
45.4515,83.08369893677745
45.7012,84.82691990384883
45.9509,84.37163988770972
46.2007,82.77463199494815
46.4504,82.03923289576137
46.7001,82.5062723915823
46.9499,83.54442964147495
47.1996,84.64196566824246
47.4493,85.74066388662166
47.6991,85.84782176850128
47.9488,84.42881731200339
48.1985,81.3500008614851
48.4483,76.7598395981635
48.698,72.71020707617879
48.9477,71.15987116550552
49.1975,72.35289616830083
49.4472,74.31410401328091
49.6969,75.73973379549705
49.9467,76.17842397740343
50.1964,75.62710063755722
50.4461,74.0451875243615
50.6959,71.49751043908759
50.9456,68.95973263363186
51.1953,68.03626284891764
51.4451,69.36309605968187
51.6948,70.73460665165442
51.9445,70.28986244069526
52.1943,68.61810967262971
52.444,67.97875756521037
52.6937,68.03790937950252
52.9435,67.36635290104087
53.1932,65.7908120892443
53.4429,65.48111297352871
53.6927,67.44183104102757
53.9424,70.29253111416185
54.1921,71.24826985830352
54.4419,70.14896999719709
54.6916,68.7762957221862
54.9413,68.62347679078252
55.1911,69.15974763143844
55.4408,69.34177789408676
55.6905,69.42452828198172
55.9403,70.48787801254657
56.19,72.87192460824706
56.4397,75.58299465504582
56.6895,78.03645367210726
56.9392,80.66590343230394
57.1889,84.18859945850278
57.4387,87.21498975975018
57.6884,89.0320398030538
57.9381,90.72245542477476
58.1879,93.64138406538379
58.4376,96.30683566073917
58.6873,97.14231367593149
58.9371,96.52935973746102
59.1868,96.34456911255431
59.4365,96.53764202480413
59.6863,96.03544496148453
59.936,94.21604972623372
60.1857,91.38289649583861
60.4355,87.14086260195744
60.6852,81.57463424254898
60.9349,76.2901263020279
61.1847,72.95174949441825
61.4344,71.58590564828928
61.6841,70.89147464454447
61.9339,69.52033850398449
62.1836,67.49080694540447
62.4333,63.78527105123718
62.6831,57.58691473490372
62.9328,50.58341402388228
63.1825,44.30595711721254
63.4323,39.52242011675935
63.682,35.924340208127994
63.9317,32.17013901501373
64.1815,27.954583674105052
64.4312,24.000178773352136
64.6809,21.430657575629628
64.9307,20.776596616888213
65.1804,20.994726172318952
65.4301,20.6376210188258
65.6799,18.929723382357427
65.9296,16.22368998495393
66.1793,13.375877029704368
66.4291,11.072585073508838
66.6788,9.481185112778107
66.9285,8.404543275777328
67.1783,7.423285626301549
67.428,6.719817658880606
67.6777,7.193534074943164
67.9275,8.51421103080698
68.1772,9.474614432784627
68.4269,9.195129230419443
68.6767,8.022938423246636
68.9264,6.58227573703305
69.1761,5.365268467689362
69.4259,4.483706137503513
69.6756,3.611819017908322
69.9253,2.576657995847314
70.1751,1.3969540032840013
70.4248,0.2973564253266398
70.6745,-0.28638076430833725
70.9243,0.06453431884265487
71.174,1.4144359715541432
71.4237,3.3902922867835406
71.6735,5.369222880846392
71.9232,6.7696342597124435
72.1729,6.8534403980580265
72.4227,5.290213171656709
72.6724,3.5286644503517697
72.9221,2.4759761882981555
73.1719,1.8939142499575132
73.4216,0.9357064893743617
73.6713,-0.2127352926178467
73.9211,-0.562692574116795
74.1708,0.4200101450366864
74.4206,1.8995668769300202
74.6703,2.3447108423148557
74.92,1.6144258056227891
75.1698,0.6909649111131275
75.4195,0.4436485371106894
75.6692,0.6106381208642723
75.919,0.8769286815453817
76.1687,1.120648177636155
76.4184,1.1885249439511305
76.6682,0.9751967303837239
76.9179,0.4637370114908831
77.1676,-0.20566732350278533
77.4174,-0.7141138910004203
77.6671,-0.9200051626939345
77.9168,-0.4327007269707587
78.1666,1.1334412978021542
78.4163,3.1642301213937896
78.666,3.974946988512212
78.9158,3.1485594502183143
79.1655,1.990377250234119
79.4152,1.1779760990581705
79.665,0.7217349673137791
79.9147,0.25049869225813676
80.1644,-0.6535040347184882
80.4142,-2.0220807147549418
80.6639,-2.975349913531939
80.9136,-2.9250238220535927
81.1634,-2.4058933266713525
81.4131,-1.8281975114490054
81.6628,-1.122189546061953
81.9126,-0.1925929287742497
82.1623,0.5323578110391407
82.412,0.31692976548392154
82.6618,-0.6101019565782062
82.9115,-1.0115410350545302
83.1612,0.31478250451639117
83.411,2.314980257141792
83.6607,3.178507798944981
83.9104,1.9675664164498206
84.1602,-0.28290221110723074
84.4099,-1.9137442711030388

File: 120_GruneisenParam/Fe/2009Oct_30GPa/scaledDOSdata/scaled2_2009Oct_133GPa.csv
E,DOS
0.249067,0.0015358448030957318
0.498133,0.006160973236632791
0.7472,0.01385613009388567
0.996267,0.024545772982276132
1.2453299999999998,0.0380118894999874
1.4944,0.05389430747837703
1.74347,0.07208691303821471
1.99253,0.09299630183919677
2.2416,0.11748305597649485
2.49067,0.14616582559045874
2.7397299999999998,0.179250193658399
2.9888,0.21673651872919347
3.23787,0.25941538779875917
3.48693,0.30680815181483234
3.736,0.35663935377475164
3.98507,0.4073268213504026
4.23413,0.4594433489389815
4.4832,0.5134524348780269
4.73227,0.5665957087162152
4.981330000000001,0.6151215636317378
5.2304,0.663532177281558
5.47947,0.7208321828650633
5.72853,0.7772908693478353
5.9776,0.8194731528637375
6.2266699999999995,0.8534482609742358
6.47573,0.9173569729893679
6.7248,1.020068769566327
6.97387,1.1465290253104465
7.22293,1.273749323235718
7.472,1.3934206362831347
7.72107,1.5003496224120376
7.97014,1.592987109116915
8.2192,1.6760415701085667
8.46827,1.7512053679098871
8.71734,1.8214224127804088
8.9664,1.8927078892079314
9.21547,1.9722277846125158
9.46454,2.072126253489046
9.7136,2.1836717881470986
9.96267,2.259067305739483
10.2117,2.2716354012287483
10.4608,2.274822993210652
10.7099,2.3695115350434937
10.9589,2.5685099237654967
11.208,2.7913034041285125
11.4571,2.9577518249692814
11.7061,3.071716186138783
11.9552,3.1600527720553795
12.2043,3.2640944416954136
12.4533,3.417193010018818
12.7024,3.6042529884361456
12.9515,3.8294486854278915
13.2005,4.053081637446322
13.4496,4.160065557273998
13.6987,4.156492494481368
13.9477,4.109823129935147
14.1968,4.1003357387727215
14.4459,4.189333441055698
14.6949,4.392271634279957
14.944,4.693099431602773
15.1931,5.050237905644559
15.4421,5.36228890965843
15.6912,5.580441768801016
15.9403,5.724333061210116
16.1893,5.82808924701547
16.4384,5.966624960178081
16.6875,6.192666970994953
16.9365,6.486577476850082
17.1856,6.796663705658208
17.4347,7.10100720566641
17.6837,7.423791033004025
17.9328,7.809540570862266
18.1819,8.207155973638464
18.4309,8.526171700681
18.68,8.72070093850602
18.9291,8.86702653530409
19.1781,9.05237363320732
19.4272,9.300166304615297
19.6763,9.523272653754091
19.9253,9.609298001098221
20.1744,9.61000127907608
20.4235,9.78995452021844
20.6725,10.299141442639122
20.9216,10.993756274861566
21.1707,11.646901940004962
21.4197,12.328027235698519
21.6688,13.034994066377937
21.9179,13.652969392985234
22.1669,14.04607228296073
22.416,14.302707645216
22.6651,14.5377808591366
22.9141,14.724886457461142
23.1632,14.64688470178036
23.4123,14.594590452125894
23.6613,15.04469804757432
23.9104,16.226341165273464
24.1595,17.694583964888324
24.4085,18.903553820225845
24.6576,19.599394127285088
24.9067,20.037294339697716
25.1557,20.42172476143331
25.4048,20.68200608377986
25.6539,20.592784495064603
25.9029,20.409327851935068
26.152,20.58889030623924
26.4011,21.36271528069109
26.6501,22.397879379497848
26.8992,23.57528441297856
27.1483,24.93550111980317
27.3973,26.43970977424382
27.6464,27.629317908265303
27.8955,28.526533847235978
28.1445,29.650555149112908
28.3936,31.57157272644275
28.6427,34.06358143358332
28.8917,36.540154130774845
29.1408,38.468450775789705
29.3899,39.66793725747467
29.6389,40.51910935653893
29.888,41.72938084492386
30.1371,43.82828878976489
30.3861,46.28504784843279
30.6352,48.45776063563238
30.8843,50.04243560716232
31.1333,50.82751737975433
31.3824,51.00150595169239
31.6315,51.04729607580624
31.8805,51.547358771846504
32.1296,53.18127963803381
32.3787,56.25091866171226
32.6277,60.36429632037653
32.8768,64.38471049290004
33.1259,67.6299127802478
33.3749,69.8018925118468
33.624,70.72550836387218
33.8731,70.88150635858177
34.1221,71.01244954016634
34.3712,72.06591579336245
34.6203,75.35471913455056
34.8693,80.49645592995618
35.1184,85.6462128740153
35.3675,88.58546390565796
35.6165,88.84359300944026
35.8656,87.68607428870156
36.1147,87.10524400366255
36.3637,87.82718371990765
36.6128,89.17141412856783
36.8619,89.92135478496127
37.1109,89.20355248108646
37.36,86.7358546753001
37.6091,83.4834129751377
37.8581,81.20069375295097
38.1072,80.85591214090677
38.3563,81.93842710848851
38.6053,83.37819218726518
38.8544,84.50677010973844
39.1035,85.13501998732598
39.3525,85.17272870498581
39.6016,84.45052926437423
39.8507,82.76623156191899
40.0997,80.59305682201374
40.3488,78.49703527589946
40.5979,76.61897675888763
40.8469,75.01316237083444
41.096,73.96254617808239
41.3451,73.86293915029906
41.5941,74.7177729348306
41.8432,75.50366379764105
42.0923,75.38981563133905
42.3413,74.74180396550622
42.5904,74.73465858647592
42.8395,75.72958137716503
43.0885,76.83723118087273
43.3376,76.44628614364665
43.5867,74.52961772921506
43.8357,72.43419344372964
44.0848,71.87530698774223
44.3339,72.92538909318532
44.5829,74.5312695920578
44.832,75.6848918943112
45.0811,76.6821032318538
45.3301,77.33697156542436
45.5792,77.21649749709282
45.8283,76.19185803942983
46.0773,75.00882409134735
46.3264,74.89126214510664
46.5755,76.64647699208449
46.8245,79.54966341712321
47.0736,81.82150990634001
47.3227,82.17069776123066
47.5717,80.85423720132609
47.8208,79.67023185792185
48.0699,79.58930573092087
48.3189,80.40020284862557
48.568,81.39497023777226
48.8171,82.47915078367453
49.0661,83.27882882985718
49.3152,82.88814366910854
49.5643,81.08888563799898
49.8133,77.72709424816179
50.0624,73.3258951555488
50.3115,69.91269346808807
50.5605,69.00035914957914
50.8096,70.35005906948678
51.0587,72.17767736191387
51.3077,73.44193955407815
51.5568,73.80876435732624
51.8059,73.27934201766733
52.0549,71.81722171434264
52.304,69.46853777988703
52.5531,67.01945941024856
52.8021,65.91360197064337
53.0512,66.893722416316
53.3003,68.39696220560474
53.5493,68.37384307981593
53.7984,66.9148404552461
54.0475,65.90306350814599
54.2965,65.93355550454176
54.5456,65.65489922467296
54.7947,64.35698601727404
55.0437,63.30971630912597
55.2928,64.17719361647464
55.5419,66.79544630778109
55.7909,68.81704937699939
56.04,68.77136358098097
56.2891,67.34258570513641
56.5381,66.46072494680105
56.7872,66.63183716736123
57.0363,67.1334793463078
57.2853,67.1659106531506
57.5344,67.39103837385696
57.7835,68.64673179174204
58.0325,71.02652250556358
58.2816,73.53458491807737
58.5307,75.81549151317593
58.7797,78.32170198976746
59.0288,81.6453240801528
59.2779,84.47536970501486
59.5269,86.19700611081726
59.776,87.7371325460032
60.0251,90.37172907928301
60.2741,93.03493264129268
60.5232,94.1176895174208
60.7723,93.68157293195046
61.0213,93.31635859946341
61.2704,93.5127080580195
61.5195,93.33132042601413
61.7685,92.03621425161678
62.0176,89.70839984718181
62.2667,86.36214960589496
62.5157,81.53788502948349
62.7648,76.25499044494963
63.0139,72.06013464428749
63.2629,69.91764085548009
63.512,69.09338681770083
63.7611,68.27956563229704
64.0101,66.74446487713553
64.2592,64.53632995256028
64.5083,60.30636314099414
64.7573,54.13326322880089
65.0064,47.61549644206634
65.2555,41.98428183909122
65.5045,37.74578681417181
65.7536,34.42760603858538
66.0027,30.863843678833195
66.2517,26.902414994245984
66.5008,23.218840857587736
66.7499,20.800687978896093
66.9989,20.128642895925168
67.248,20.329015815532575
67.4971,20.10659726680135
67.7461,18.68197509355212
67.9952,16.261441370506347
68.2443,13.545836518291155
68.4933,11.240246397017577
68.7424,9.573297063352111
68.9915,8.449534094760116
69.2405,7.549602837624715
69.4896,6.676130033820881
69.7387,6.634409505342861
69.9877,7.612664054048265
70.2368,8.856948523099339
70.4859,9.190657346086155
70.7349,8.484776262581931
70.984,7.20597570641226
71.2331,5.896453245979551
71.4821,4.888320790455374
71.7312,4.098769001493514
71.9803,3.247525235422216
72.2293,2.2345811732501475
72.4784,1.1189399037377017
72.7275,0.14528615178838397
72.9765,-0.29240794288061606
73.2256,0.15532524662140065
73.4747,1.4879398366069119
73.7237,3.3543358170304525
73.9728,5.203346702335509
74.2219,6.5299618199475775
74.4709,6.692910517978391
74.72,5.312625019489781
74.9691,3.6169523212677097
75.2182,2.5118368472857804
75.4672,1.9636721214692625
75.7163,1.1588358433595
75.9654,0.06892727620950698
76.2144,-0.5938789210197167
76.4635,-0.022220549786687617
76.7126,1.3471213698359916
76.9616,2.2804567556974344
77.2107,1.9575171910500697
77.4598,1.045569802023327
77.7088,0.4654315538083526
77.9579,0.4847489717268899
78.207,0.6963603129968554
78.456,0.953843050116065
78.7051,1.1357603560265865
78.9542,1.117450506045948
79.2032,0.8275058788399564
79.4523,0.2830553486850748
79.7014,-0.33317041852629475
79.9504,-0.7559231719420128
80.1995,-0.8787990098977035
80.4486,-0.28114256204766463
80.6976,1.2749480836770868
80.9467,3.1624258417421265
81.1958,3.8454727190074967
81.4448,3.0614282266724575
81.6939,1.9728957124398139
81.943,1.1860425720443255
82.192,0.7403023494477068
82.4411,0.3279436896817609
82.6902,-0.44042023231812527
82.9392,-1.6683984097955116
83.1883,-2.757614713871131
83.4374,-2.916840661031834

File: 120_GruneisenParam/Fe/2009Oct_30GPa/scaledDOSdata/scaled2_2009Oct_30GPa.csv
E,DOS
0.24948299999999998,0.004188900000000005
0.498967,0.016766500000000024
0.74845,0.037536000000000055
0.997933,0.06566770000000008
1.24742,0.10013800000000012
1.4969,0.14210000000000017
1.7463799999999998,0.19449600000000025
1.99587,0.25876000000000027
2.24535,0.33544400000000063
2.49483,0.4258810000000006
2.74432,0.5233010000000008
2.9938,0.6233450000000007
3.24328,0.728285000000001
3.4927699999999997,0.8290450000000008
3.74225,0.9221530000000012
3.9917300000000004,1.0342300000000013
4.241219999999999,1.130930000000001
4.4907,1.199790000000001
4.7401800000000005,1.351140000000002
4.989669999999999,1.5883600000000024
5.23915,1.8344000000000031
5.488630000000001,2.055090000000004
5.738119999999999,2.2376500000000026
5.9876,2.3943100000000026
6.237080000000001,2.5331300000000034
6.4865699999999995,2.6737200000000025
6.73605,2.847070000000003
6.985530000000001,3.061610000000003
7.235010000000001,3.1709800000000024
7.4845,3.168300000000002
7.73398,3.376520000000006
7.983460000000001,3.807990000000009
8.23295,4.144310000000005
8.48243,4.347160000000005
8.731910000000001,4.534250000000005
8.9814,4.838520000000006
9.23088,5.2367500000000105
9.480360000000001,5.6737200000000065
9.72985,5.814350000000004
9.979330000000001,5.738940000000001
10.2288,5.736830000000006
10.4783,6.017400000000014
10.7278,6.580130000000018
10.9773,7.264610000000019
11.2267,7.749160000000012
11.4762,8.024460000000012
11.7257,8.24282000000001
11.9752,8.658420000000016
12.2247,9.245040000000019
12.4742,9.840680000000019
12.7236,10.478700000000021
12.9731,11.256800000000025
13.2226,11.906500000000019
13.4721,12.252100000000015
13.7216,12.575700000000019
13.9711,13.052400000000018
14.2205,13.38820000000001
14.47,13.405200000000011
14.7195,13.895500000000032
14.969,15.163300000000046
15.2185,16.445100000000046
15.468,17.803300000000057
15.7174,19.050800000000038
15.9669,19.748800000000024
16.2164,20.209500000000023
16.4659,20.54700000000001
16.7154,20.332800000000002
16.9649,20.981200000000058
17.2143,23.43800000000009
17.4638,26.077000000000076
17.7133,27.466500000000043
17.9628,28.25910000000004
18.2123,28.843200000000017
18.4618,28.608900000000006
18.7112,28.580100000000037
18.9607,30.031600000000072
19.2102,32.152000000000086
19.4597,34.712600000000094
19.7092,37.56280000000009
19.9587,39.49350000000007
20.2081,41.696900000000156
20.4576,45.918400000000226
20.7071,50.81590000000022
20.9566,54.352100000000114
21.2061,56.20440000000009
21.4556,58.5445000000002
21.705,62.999400000000236
21.9545,67.41830000000019
22.204,70.2921000000001
22.4535,71.11560000000003
22.703,71.23170000000006
22.9525,72.8417000000002
23.2019,78.06020000000032
23.4514,86.07870000000038
23.7009,93.18080000000029
23.9504,97.58750000000016
24.1999,98.82290000000006
24.4494,98.99770000000008
24.6988,101.52800000000025
24.9483,109.9930000000005
25.1978,120.03600000000039
25.4473,124.16400000000009
25.6968,122.46099999999997
25.9463,121.58400000000015
26.1957,123.80300000000017
26.4452,125.42000000000007
26.6947,123.04499999999985
26.9442,116.94799999999981
27.1937,112.82299999999998
27.4432,113.67400000000019
27.6926,116.42000000000016
27.9421,118.36300000000011
28.1916,118.83800000000005
28.4411,117.29699999999988
28.6906,113.44399999999982
28.9401,109.32399999999983
29.1895,105.79199999999986
29.439,103.29899999999996
29.6885,103.20800000000013
29.938,105.05100000000012
30.1875,105.116
30.437,104.03400000000002
30.6864,105.32500000000019
30.9359,107.28300000000006
31.1854,105.1079999999998
31.4349,100.9699999999999
31.6844,100.63500000000018
31.9339,103.58700000000022
32.1833,105.86600000000014
32.4328,107.61000000000013
32.6823,107.68399999999998
32.9318,105.53599999999993
33.1813,104.2750000000001
33.4308,107.64600000000034
33.6802,113.13400000000031
33.9297,114.607
34.1792,111.95199999999991
34.4287,110.89600000000007
34.6782,112.39700000000016
34.9277,114.3810000000002
35.1771,116.14100000000013
35.4266,114.89099999999988
35.6761,109.65999999999963
35.9256,101.26999999999963
36.1751,96.26839999999997
36.4246,98.03340000000024
36.674,101.45000000000023
36.9235,102.93100000000004
37.173,101.96799999999992
37.4225,98.47919999999978
37.672,93.60639999999981
37.9215,92.07800000000013
38.1709,95.01630000000021
38.4204,95.16099999999994
38.6699,92.29709999999993
38.9194,91.95100000000005
39.1689,91.1237999999999
39.4184,88.46799999999996
39.6678,89.87390000000032
39.9173,94.98870000000025
40.1668,96.0163999999999
40.4163,93.33579999999986
40.6658,92.7588000000001
40.9153,93.67420000000008
41.1647,93.70510000000009
41.4142,95.50080000000032
41.6637,100.16800000000048
41.9132,104.8080000000004
42.1627,109.64800000000055
42.4122,116.06000000000053
42.6616,120.00500000000034
42.9111,123.23800000000047
43.1606,128.78600000000048
43.4101,131.28000000000006
43.6596,130.25400000000002
43.9091,130.3920000000001
44.1585,129.85399999999987
44.408,126.30199999999965
44.6575,120.04999999999936
44.907,110.23799999999916
45.1565,101.13399999999949
45.406,97.10049999999988
45.6554,95.73659999999991
45.9049,92.95339999999975
46.1544,87.81069999999936
46.4039,76.88629999999894
46.6534,64.31769999999905
46.9029,54.52769999999935
47.1523,47.835399999999474
47.4018,40.68189999999936
47.6513,33.14659999999945
47.9008,28.580999999999833
48.1503,28.23680000000006
48.3998,28.01569999999988
48.6492,24.76049999999962
48.8987,19.556099999999567
49.1482,15.0966999999997
49.3977,12.322799999999829
49.6472,10.516499999999853
49.8967,9.080859999999976
50.1461,10.270900000000209
50.3956,12.585300000000121
50.6451,12.369499999999872
50.8946,10.060099999999778
51.1441,7.6085299999998295
51.3936,5.947489999999874
51.643,4.2854099999998425
51.8925,2.2145699999998136
52.142,0.22454899999987007
52.3915,-0.33603799999994594
52.641,1.5656100000002577
52.8905,5.143190000000325
53.1399,8.441930000000221
53.3894,9.366869999999901
53.6389,6.501339999999707
53.8884,3.7703199999998525
54.1379,2.6071199999998944
54.3874,0.7892489999998133
54.6368,-0.8209000000000245
54.8863,0.5666080000002258
55.1358,3.0223600000001083
55.3853,2.572009999999861
55.6348,0.8919159999999067
55.8843,0.6620570000000255
56.1337,1.0898800000000586
56.3832,1.5371800000000344
56.6327,1.5293399999999597
56.8822,0.7942829999998764
57.1317,-0.40321400000012525
57.3812,-1.1659600000000467
57.6306,-0.7813109999998199
57.8801,2.076640000000433
58.1296,5.237330000000155
58.3791,4.410529999999767
58.6286,2.3524799999998063
58.8781,1.1887999999999133
59.1275,0.38196399999987113
59.377,-1.3900100000002784
59.6265,-3.73992000000017
59.876,-3.952909999999923
60.1255,-2.9710799999998803
60.375,-1.847499999999842
60.6244,-0.1987689999998083
60.8739,0.7970829999999783
61.1234,-0.49771200000020605
61.3729,-1.2987799999998717
61.6224,1.6755200000004342
61.8719,4.297380000000053
62.1213,2.2460299999995597
62.3708,-1.7233700000003476
62.6203,-2.8460899999999136
62.8698,-1.1525299999998104
63.1193,-1.0726300000002413
63.3688,-4.52021000000038
63.6182,-5.849599999999884
63.8677,-2.822359999999519
64.1172,1.34071000000041
64.3667,3.6781200000001046
64.6162,3.0379899999997657
64.8657,0.8032249999998651
65.1151,1.4451200000002358
65.3646,3.5978200000001532
65.6141,2.92803999999967
65.8636,-1.3648100000005148
66.1131,-4.191550000000048
66.3626,-2.555529999999714
66.612,-0.9061499999999822
66.8615,-1.7040600000000707
67.111,-0.96586299999976
67.3605,1.6929100000002701
67.61,2.8901000000000017
67.8595,2.452539999999991
68.1089,2.8233500000000182
68.3584,1.790229999999718
68.6079,-1.3634100000003164
68.8574,-2.683049999999987
69.1069,-1.934089999999944
69.3564,-2.1517600000000625
69.6058,-1.95801999999982
69.8553,1.012990000000418
70.1048,4.032630000000197
70.3543,3.8052499999997575
70.6038,0.6941579999996433
70.8533,-1.538800000000154
71.1027,-2.57660000000015
71.3522,-4.501230000000271
71.6017,-6.3055300000000605
71.8512,-4.703669999999582
72.1007,-0.466951999999631
72.3501,0.5132379999998851
72.5996,-1.1979500000001593
72.8491,-1.8869500000000727
73.0986,-2.96146000000016
73.3481,-3.8524899999999676
73.5976,-2.255019999999739
73.847,-0.06702519999978895
74.0965,1.2110900000000793
74.346,0.8963019999998049
74.5955,-1.7135800000002965
74.845,-2.996719999999953
75.0945,-1.3414999999997697
75.3439,-0.13457399999999375
75.5934,-0.9394080000001194
75.8429,-1.0896799999998579
76.0924,1.2790900000003083

File: 120_GruneisenParam/Fe/2009Oct_30GPa/scaledDOSdata/scaled2_2009Oct_53GPa.csv
E,DOS
0.24895,0.0030594759241377913
0.4979,0.01225412616160048
0.74685,0.027497882761471623
0.9958,0.048372453986381896
1.24475,0.0740603423036572
1.4937,0.10452493250165676
1.74265,0.14129311798600647
1.9916,0.18619886988616965
2.24055,0.23982197361306412
2.4895,0.3026248505979923
2.73845,0.3756519939641054
2.9874,0.4543209964287749
3.23635,0.5348220347956552
3.4853,0.6189291532782055
3.73425,0.7037676351237875
3.9832,0.780749961454562
4.23215,0.8608731975962232
4.4811,0.9530522994873443
4.73005,1.0263900369595726
4.979,1.0823350752614944
5.22795,1.2010218856562347
5.4769,1.387584485576848
5.72585,1.590004591222068
5.9748,1.7782996068639918
6.22375,1.9401239838827884
6.4727,2.077513871677243
6.72165,2.1985831244703378
6.9706,2.30965645589655
7.21955,2.425627572570983
7.4685,2.568458834461479
7.71745,2.744597297803943
7.9664,2.8533442849105333
8.21535,2.851449565496408
8.4643,2.938524460858882
8.71325,3.2342091500071803
8.9622,3.5749711950328855
9.21115,3.802663057098156
9.4601,3.951711885330437
9.70905,4.112758657393311
9.958,4.365258745195523
10.207,4.684155947309267
10.4559,5.053915788738794
10.7049,5.236909900385494
10.9538,5.2105324901322785
11.2028,5.152078515064415
11.4517,5.242724207335741
11.7007,5.558296555551104
11.9496,6.061421859413649
12.1986,6.6089878728869
12.4475,6.990984678162216
12.6965,7.2197780669454135
12.9454,7.387601729565532
13.1944,7.677330890735445
13.4433,8.121698949343132
13.6923,8.611305787442026
13.9412,9.09568652913307
14.1902,9.658472138512783
14.4391,10.29224179017033
14.6881,10.78333923834744
14.937,11.052473171185042
15.186,11.308875418738229
15.4349,11.68724468836945
15.6839,12.023498660546858
15.9328,12.08145227791608
16.1818,12.220016162943471
16.4307,12.948672990724408
16.6797,14.038066501091025
16.9286,15.076427331683055
17.1776,16.18936168952929
17.4265,17.18846523716166
17.6755,17.769588883807995
17.9244,18.147658604587424
18.1734,18.496752330525865
18.4223,18.416467395873358
18.6713,18.443499462293335
18.9202,19.676802667835652
19.1692,21.93771819189379
19.4181,23.872024860025125
19.6671,24.861478261061695
19.916,25.49362033606387
20.165,25.9965991656525
20.4139,25.87794426609951
20.6629,25.67104065030166
20.9118,26.44581101595721
21.1608,28.013949448863464
21.4097,29.87977533426123
21.6587,32.12496066186786
21.9076,34.30789060943696
22.1566,35.78737056261672
22.4055,37.62964064905671
22.6545,41.00699787463789
22.9034,45.0321596604392
23.1524,48.27648144341481
23.4013,50.122154442834464
23.6503,51.5591635722005
23.8992,54.28247487329066
24.1482,58.141115494669656
24.3971,61.49239115455119
24.6461,63.56346397431372
24.895,64.14720360937154
25.144,64.21861710825462
25.3929,65.2075564714295
25.6419,68.67800122669986
25.8908,74.71941874657436
26.1398,81.13777841072569
26.3887,86.01973175926938
26.6377,88.61947109292642
26.8866,89.16465954556237
27.1356,89.3657330389893
27.3845,91.6183358822064
27.6335,98.35080217284879
27.8824,106.79113605062501
28.1314,111.60467003134052
28.3803,111.31353544572126
28.6293,109.69904425487901
28.8782,110.27832968053114
29.1272,112.35659206529607
29.3761,113.03512977591893
29.6251,110.48690403363808
29.874,105.44002887547357
30.123,101.91722428341464
30.3719,102.14396149128498
30.6209,104.29401732532877
30.8698,106.22147008375929
31.1188,107.16915974805455
31.3677,106.88937061983418
31.6167,104.88379949066271
31.8656,101.52113064090479
32.1146,98.23214426693752
32.3635,95.39706524267014
32.6125,93.30571550974521
32.8614,92.91097414093421
33.1104,94.31035439556973
33.3593,95.04700812234124
33.6083,94.21662404479288
33.8572,94.02529335292942
34.1062,95.71419057276294
34.3551,96.70505021417442
34.6041,94.3864777169812
34.853,91.0496962157797
35.102,90.6315530765133
35.3509,92.90366716370633
35.5999,94.97022112906845
35.8488,96.54639632369485
36.0978,97.37028152909143
36.3467,96.48128495784817
36.5957,94.55341259977223
36.8446,94.33456526428935
37.0936,97.6492919403765
37.3425,102.08809954326723
37.5915,103.45901353797937
37.8404,101.4610245408117
38.0894,100.01755110302034
38.3383,100.71252335355186
38.5873,102.2724631862483
38.8362,103.9777154621852
39.0852,104.77288140499836
39.3341,102.95178060726266
39.5831,98.13611767760132
39.832,91.26462687870486
40.081,86.97286593249939
40.3299,87.84556447367054
40.5789,90.71869317359112
40.8278,92.5879978790981
41.0768,92.67947875370655
41.3257,90.9520792325839
41.5747,87.42243877846293
41.8236,83.75556703985657
42.0726,83.23553387548262
42.3215,85.73237229363559
42.5705,85.99194045538755
42.8194,83.64657977836285
43.0684,82.8789167700074
43.3173,82.75848394015874
43.5663,80.86286141111394
43.8152,79.7008184704941
44.0642,82.46613507870902
44.3131,86.31355195650926
44.5621,86.40858035383616
44.811,84.16360694348563
45.06,83.62061340739982
45.3089,84.38696755418759
45.5579,84.48899145277595
45.8068,85.17559100210632
46.0558,88.13531176324247
46.3047,92.15424021437796
46.5537,95.77512501665133
46.8026,100.10920533609826
47.0516,105.23314536329862
47.3005,108.27963677153285
47.5495,110.81441746285819
47.7984,115.28953925656695
48.0474,118.21159171163703
48.2963,117.90655593882252
48.5453,117.4233026216065
48.7942,117.66030391785998
49.0432,116.4089272280878
49.2921,112.95338690401951
49.5411,107.40556628565786
49.79,99.29966648916296
50.039,91.76577328624538
50.2879,87.95604471229706
50.5369,86.72737205098043
50.7858,84.99073421705373
51.0348,81.96479850222084
51.2837,75.65542050639527
51.5327,65.70359748916688
51.7816,55.83324717653753
52.0306,48.394754080093264
52.2795,43.05797493008655
52.5285,37.28218154577637
52.7774,31.044864384272056
53.0264,26.529382648250756
53.2753,25.3278777550825
53.5243,25.603232549227865
53.7732,24.393348201639224
54.0222,20.92232943819163
54.2711,16.65748233485249
54.5201,13.25114170449128
54.769,11.085766596038559
55.018,9.6229816387535
55.2669,8.295717501438387
55.5159,8.727512402493073
55.7648,10.678216295353538
56.0138,11.582394522036166
56.2627,10.417459205513747
56.5117,8.320027999247598
56.7606,6.4887958071498595
57.0096,5.204319539763194
57.2585,3.8371691920650983
57.5075,2.1618641394584297
57.7564,0.47482644183436423
58.0054,-0.3666464794011221
58.2543,0.5058505515912671
58.5033,2.9954927548484025
58.7522,6.010467966112963
59.0012,8.227023527538275
59.2501,8.1041842335681
59.4991,5.5044577247709165
59.748,3.374079963613002
59.997,2.4406203547651812
60.2459,1.0662594035196116
60.4949,-0.5346769090107358
60.7438,-0.26794396645665747
60.9928,1.818316491507415
61.2417,2.8829004589175478
61.4907,1.8077343105168815
61.7396,0.6375754164096078
61.9886,0.6308259108817407
62.2375,0.9914172582336442
62.4865,1.363584137168256
62.7354,1.4265980670365153
62.9844,0.9684440923809233
63.2333,0.04466216749087266
63.4823,-0.7983192294315682
63.7312,-1.1177216293310865
63.9802,-0.11061021000049623
64.2291,2.633872999354611
64.4781,4.828055751386554
64.727,3.9434208854767823
64.976,2.2508825685108347
65.2249,1.2060376715118342
65.4739,0.593593218787085
65.7228,-0.5056041838708266
65.9718,-2.4652600845431665
66.2207,-3.6984132693947545
66.4697,-3.3275725038388844
66.7186,-2.4746211459939227
66.9676,-1.5106237580912407
67.2165,-0.1496310346918869
67.4655,0.7233990867477634
67.7144,-0.15585598567613387
67.9634,-1.2731949750918845
68.2123,0.23242974567744332
68.4613,3.1235146964105125
68.7102,3.5844257980817584
68.9592,0.8352263579298237
69.2081,-2.0741888071105192
69.4571,-2.4603893403921173
69.706,-1.0097726588430915
69.955,-0.8313405759383107
70.2039,-3.5003008697441857
70.4529,-5.352439970711215
70.7018,-3.9008385303443482
70.9508,-0.5159585571485693
71.1997,2.3892369342144693
71.4487,3.4283703616786187
71.6976,2.278213176658676
71.9466,0.6238705020126274
72.1955,1.3429435365826852
72.4445,3.1414538033653234
72.6934,3.042242572925055
72.9424,-0.054283449792811786
73.1913,-3.270257230042636
73.4403,-3.334732664548708
73.6892,-1.429472263232671
73.9382,-0.9324798445059764
74.1871,-1.6003974347233618
74.4361,-0.622399678283131
74.685,1.572432671481429
74.934,2.6000871687337157
75.1829,2.2548073578605923
75.4319,2.460048600699243
75.6808,2.253052731212563
75.9298,0.15618455554556546
76.1787,-2.0518483214630225
76.4277,-2.2679488850656955
76.6766,-1.6901362697391549
76.9256,-1.9984301573467809
77.1745,-1.7329795498782308
77.4235,0.658214413944414
77.6724,3.310334748215913
77.9214,3.837638965401697
78.1703,1.7655915101471051
78.4193,-0.6278826259543734
78.6682,-1.7984776754644667
78.9172,-2.7742051805812085
79.1661,-4.535150900543677
79.4151,-5.713072003030411
79.664,-4.165324963679209
79.913,-0.658857970020905
80.1619,0.5742001564520204
80.4109,-0.6607899776228686
80.6598,-1.5321832700328561
80.9088,-2.123947659833212
81.1577,-3.186644273343896
81.4067,-3.2264492955198376
81.6556,-1.5675046459565425
81.9046,0.13907398927553416
82.1535,1.1069128429630817
82.4025,0.9168311749267679
82.6514,-1.1120101949333743
82.9004,-2.6713548650462786
