Repository: r-a-morrison/fe_alloy_sound_velocities

# Fe Alloy Sound Velocities
by Rachel Morrison

This is a repository of my graduate research on iron-nickel sound velocities at extreme pressures. This research contributes to our understanding of the thermodynamics of the inner core of the Earth. 

Morrison, R. A., et al., High pressure thermoelasticity and sound velocities of Fe-Ni-Si alloys (2019), *Physics of the Earth and Planetary Interiors*, Volume 294, [https://doi.org/10.1016/j.pepi.2019.05.011](https://doi.org/10.1016/j.pepi.2019.05.011).

Extensive supplementary information is also available at the above link.

Note: A word of caution. Binary files (.pdf, .ai, etc.) are included for completeness. Normally these should be left out of version control so git doesn't mess these up in merge conflicts. Use at your own risk.

## Abstract
The Earth's iron-dominant core is known to contain nickel from cosmochemical analysis and some amount of light elements from geophysical constraints on density and seismic wave velocities. Although there have been several studies to constrain thermoelastic properties of iron-alloys, there has been no systematic study on the effects of nickel and light elements on properties of iron using the same experimental methods and data analysis approach.

We conducted nuclear resonant inelastic X-ray scattering and X-ray diffraction experiments on body-centered cubic and hexagonal close-packed (hcp) Fe0.91Ni0.09 and Fe0.8Ni0.1Si0.1 up to 104 GPa and 86 GPa, respectively, and compare to similar measurements conducted on hcp-Fe up to 171 GPa. Specifically, we determine the Debye sound velocity from the low-energy transfer region of the (partial) phonon density of states (DOS) using the equation of state determined for each material and a new approach which utilizes information criteria and probability distributions. Nickel decreases the shear velocity of iron, while 10 at% Si has little to no effect on the shear velocity of Fe0.91Ni0.09. We observe that the shape of the phonon DOS of these alloys remains similar with increasing pressure.

In the measured compression range, we therefore apply a generalized scaling law to describe the volume dependence of the phonon DOS and find that the vibrational Grüneisen parameters of hcp-Fe0.91Ni0.09 are nearly indistinguishable from those hcp-Fe and those for Fe0.8Ni0.1Si0.1 trend lower. From the vibrational free energy, we constrain the harmonic vibrational component of thermal pressure, which shows a significant positive deviation from theoretical calculations of hcp-Fe at pressures and temperatures of Earth's core. Collectively, our results demonstrate that the effects of nickel should be considered when modeling iron-rich planetary cores.

File: 120_GruneisenParam/Fe/2009Oct_90GPa/scaledDOSdata/scaled2_2009Oct_106GPa.csv
E,DOS
0.249032,0.0020134870045073455
0.498064,0.007619111464908648
0.747097,0.01596656242727754
0.996129,0.027859124153999673
1.24516,0.04534825023355623
1.49419,0.06886671890578966
1.7432299999999998,0.0976566094366383
1.99226,0.13065765886309047
2.2412900000000002,0.16638388177212396
2.49032,0.20031153175651437
2.73935,0.2339112604316894
2.9883900000000003,0.27273007053767934
3.23742,0.311252440316797
3.48645,0.34975078767824724
3.7354800000000004,0.4130397697744268
3.9845099999999998,0.4894611077238342
4.23355,0.5508545644192689
4.4825800000000005,0.6158290165552325
4.73161,0.693505806496413
4.98064,0.7626256296169923
5.22968,0.8363318380439552
5.4787099999999995,0.9404192054155108
5.72774,1.0617213733268325
5.97677,1.1897638005569569
6.2258,1.2914549472620622
6.47484,1.3661958291990417
6.72387,1.4806103788728169
6.9729,1.6223779357597572
7.22193,1.6826474915081573
7.4709699999999994,1.6993440563019098
7.72,1.7883157343549128
7.96903,1.988523856118266
8.218060000000001,2.2276559222773815
8.467089999999999,2.3166151074323276
8.71613,2.2384947652794156
8.965160000000001,2.2767908508038266
9.214189999999999,2.5924549628310727
9.46322,2.885440867094148
9.71225,2.912564666631091
9.96129,2.8091906063901138
10.2103,2.816210979629682
10.4594,3.100360036765216
10.7084,3.554625800063387
10.9574,3.829229264267565
11.2064,3.8847699227514183
11.4555,3.931600330219508
11.7045,4.014223268484336
11.9535,4.1360841163754065
12.2026,4.387548969881919
12.4516,4.757177029259302
12.7006,5.060735301919396
12.9497,5.254428875660757
13.1987,5.503168029566191
13.4477,5.80508167492119
13.6968,6.079790667794506
13.9458,6.4757507210045215
14.1948,7.066757026792601
14.4439,7.272370157973484
14.6929,6.97843577201579
14.9419,6.759845355672017
15.191,6.949342206568627
15.44,7.440531820267107
15.689,8.168510638762992
15.9381,8.60614478078092
16.1871,8.345106237571974
16.4361,7.9049672421664186
16.6852,8.177034592793706
16.9342,9.0167571887096
17.1832,9.675234332360617
17.4323,9.920910773928776
17.6813,10.254058102497666
17.9303,10.965943476404297
18.1793,11.593458247170954
18.4284,11.777010965858734
18.6774,11.921029753656894
18.9264,12.315239248103357
19.1755,13.062327799324141
19.4245,14.41307219227563
19.6735,15.709885374140377
19.9226,16.160759009164554
20.1716,16.31289000524871
20.4206,16.714648057179808
20.6697,17.183048311942056
20.9187,17.26522444824274
21.1677,16.773515440047976
21.4168,16.58218369801766
21.6658,17.19839576269014
21.9148,18.20057742852613
22.1639,19.497657897537945
22.4129,21.112708874105063
22.6619,22.30443935624016
22.911,22.8250542856591
23.16,23.052004406759437
23.409,23.281521840442633
23.6581,24.433230054916255
23.9071,26.737600135074796
24.1561,29.25741579794584
24.4052,30.224022845769568
24.6542,29.90904021768109
24.9032,29.917023600616886
25.1522,30.379478555770195
25.4013,31.30205849624088
25.6503,33.16071946927804
25.8993,35.00737910360007
26.1484,36.552524378154025
26.3974,39.90682714434441
26.6464,44.50251114465627
26.8955,47.118856825854465
27.1445,47.580513035720614
27.3935,48.52312010498589
27.6426,51.72064550068754
27.8916,56.06387042587276
28.1406,59.71543030263901
28.3897,62.38956382569631
28.6387,63.851828382821566
28.8877,65.34706725646994
29.1368,69.11782817852784
29.3858,73.99550850663712
29.6348,77.18088812604414
29.8839,81.20055205218246
30.1329,87.78813722766367
30.3819,93.11793821146351
30.631,96.82026719689853
30.88,100.13405723212706
31.129,102.13182094776181
31.3781,102.39056156223708
31.6271,101.90111752090885
31.8761,100.54681883627372
32.1252,100.18567872950788
32.3742,102.83163352983905
32.6232,106.63772289447999
32.8722,109.18246432830072
33.1213,110.46082964185683
33.3703,109.90855592149136
33.6193,108.44809133735502
33.8684,109.62636371648586
34.1174,112.5534936638391
34.3664,111.81077384711229
34.6155,106.5263522876961
34.8645,100.64715696601466
35.1135,96.47144731500818
35.3626,95.00947393424032
35.6116,95.67236984531226
35.8606,94.39388406520372
36.1097,89.6300354671081
36.3587,84.53006905925405
36.6077,82.02437451399838
36.8568,81.15591673282623
37.1058,80.51867654049495
37.3548,80.56771523275826
37.6039,80.6737524379641
37.8529,77.94148174808697
38.1019,72.99498745282095
38.351,70.32363947751008
38.6,70.64537133688522
38.849,73.08032620038777
39.0981,75.16770399176933
39.3471,74.69720249534002
39.5961,72.82138722731781
39.8451,71.92740650156662
40.0942,71.57120843152633
40.3432,70.35637702194278
40.5922,68.65922473480616
40.8413,67.78300832403784
41.0903,69.19751213665327
41.3393,73.05156598379251
41.5884,77.80924856507136
41.8374,81.0981651194855
42.0864,81.24902270104909
42.3355,80.18713476360564
42.5845,81.20584212771566
42.8335,83.61201203497623
43.0826,84.4321858269036
43.3316,82.34664328486029
43.5806,78.54012326954158
43.8297,77.07474335941875
44.0787,79.69961776333429
44.3277,81.96929462760426
44.5768,80.2746095185601
44.8258,76.72499458860592
45.0748,73.10235132588501
45.3239,70.37437985969228
45.5729,71.42062135668398
45.8219,73.19496307581252
46.071,74.43178418455487
46.32,75.77561883305441
46.569,76.06507059964589
46.818,75.98381195074626
47.0671,75.73627302619916
47.3161,74.80068491857796
47.5651,74.15040251277055
47.8142,74.05332287188104
48.0632,71.71231159945818
48.3122,68.8996156022954
48.5613,68.8840497298175
48.8103,68.53175041873111
49.0593,64.1251017971967
49.3084,58.34677771253564
49.5574,55.316294614960334
49.8064,55.921446380279775
50.0555,58.0285431191388
50.3045,57.85431537699976
50.5535,55.57570994354223
50.8026,55.42051982610894
51.0516,58.96415328067329
51.3006,62.16841167639502
51.5497,61.65517055126787
51.7987,60.094426468420714
52.0477,62.34296683546442
52.2968,65.25837139721564
52.5458,63.32349709248273
52.7948,57.53306149476164
53.0439,55.38847045108533
53.2929,62.34350699152963
53.5419,75.1454421314242
53.7909,83.33944176129596
54.04,81.93399867296925
54.289,78.05093797276365
54.538,77.78848243604067
54.7871,79.49003385056334
55.0361,82.1896161949144
55.2851,87.10311854891427
55.5342,93.88255972085962
55.7832,100.82419113094156
56.0322,107.14021608343954
56.2813,112.47520337321087
56.5303,114.08041431375885
56.7793,109.86197190544513
57.0284,102.0937916510031
57.2774,94.94278918884855
57.5264,93.82134602503405
57.7755,99.38998897561916
58.0245,103.40280309520347
58.2735,100.84823360395474
58.5226,94.2592706946633
58.7716,87.69088041310823
59.0206,81.37820839931423
59.2697,77.73688539731862
59.5187,75.59966631527244
59.7677,70.99175041015098
60.0168,64.4667363758865
60.2658,55.325081010531264
60.5148,45.45508894801342
60.7639,36.84042255677589
61.0129,30.00488315537615
61.2619,25.78232874742304
61.5109,24.324833230988496
61.76,24.24766163925294
62.009,23.157021626893478
62.258,19.68994152919291
62.5071,15.025497803291005
62.7561,11.83290915079342
63.0051,10.672126827900838
63.2542,9.450538607008674
63.5032,7.506013029918945
63.7522,5.594422578523028
64.0013,4.166018315965319
64.2503,2.6179729053911402
64.4993,0.7028865623758057
64.7484,0.6815813424958663
64.9974,3.0010302942164584
65.2464,4.172820301022206
65.4955,2.8711738230330806
65.7445,0.0196158339362901
65.9935,-3.195472313265782
66.2426,-3.4324065895530205
66.4916,-1.3327679586856023
66.7406,-0.6622292565341816
66.9897,-1.6666544448659157
67.2387,-0.7842838434026584
67.4877,2.1343612202235382
67.7368,2.8804360666736217
67.9858,4.05090641968018
68.2348,3.9500289296702964
68.4838,2.2862167063679775
68.7329,0.5292626071824145
68.9819,-0.4393642605761866
69.2309,-0.3307446037283261
69.48,-0.044710058294974625
69.729,0.8043327333233907
69.978,0.9107297203083207
70.2271,-0.3231607653893895
70.4761,-1.328472435129288
70.7251,-1.017419643597216
70.9742,-0.7721030465098297
71.2232,-0.7762740037081746
71.4722,-0.10539792557604243
71.7213,0.13655166648833414
71.9703,-0.42132971164355265
72.2193,-0.16673542415460346
72.4684,0.5096023694906658
72.7174,0.30647952906988296
72.9664,-0.15492876970027059
73.2155,-0.7258634576482402
73.4645,-1.2744512238533199
73.7135,-1.4587838497198709
73.9626,-2.1187298964881336
74.2116,-2.5005244681463847
74.4606,-1.7108725898304755
74.7097,-1.9552191163745058
74.9587,-3.6430812114234787
75.2077,-3.8338433858502907
75.4567,-2.9283602820661425
75.7058,-2.8504257135325974
75.9548,-3.2753052048752043
76.2038,-3.692212812739377
76.4529,-3.3854221859858735
76.7019,-3.0453533051623887
76.9509,-2.6221122234063206
77.2,-1.73607738608622
77.449,-2.6801512488895365
77.698,-4.917676660077773
77.9471,-5.082356525610867
78.1961,-3.2649641710407713
78.4451,-1.7402622782053974
78.6942,-1.202046816762666
78.9432,-1.3273927717374903
79.1922,-1.7612797730655352
79.4413,-1.5218612034905006
79.6903,-0.17379259545315343
79.9393,1.2270130637374932
80.1884,1.2353831778880224
80.4374,-0.9876467027375171
80.6864,-3.613266575913039
80.9355,-3.733450054143578
81.1845,-1.9143945708158534

File: 120_GruneisenParam/Fe/2009Oct_90GPa/scaledDOSdata/scaled2_2009Oct_121GPa.csv
E,DOS
0.24973299999999998,0.001772999070190967
0.499467,0.006748924743919734
0.7492,0.014145798676240547
0.998934,0.0244789157725735
1.2486700000000002,0.03949127356448027
1.4984,0.05987570146856196
1.74813,0.08510381852427124
1.99787,0.11431567138491719
2.2476,0.1465417553405758
2.49733,0.17875509682884555
2.74707,0.20900223328241435
2.9968,0.24203018909262308
3.24653,0.2788350800442146
3.4962699999999995,0.3127536048158563
3.746,0.35375885553832437
3.9957300000000004,0.4217416527441436
4.24547,0.4876593564520864
4.4952,0.5417947302879191
4.74493,0.6055949144643408
4.994669999999999,0.6767079361438707
5.2444,0.7382502045605674
5.49413,0.8092373137035849
5.743869999999999,0.9064143117875492
5.9936,1.018358965164046
6.24333,1.1359452662509175
6.4930699999999995,1.2308544216246222
6.7428,1.2988148738804377
6.99253,1.3972173177319531
7.2422699999999995,1.5314115407961988
7.492,1.6035865439131143
7.741739999999999,1.618682887886112
7.99147,1.673573711474149
8.2412,1.8260159859291063
8.49094,2.049783565495743
8.74067,2.204201398505562
8.9904,2.1829846161185307
9.24014,2.1284941920835525
9.48987,2.289034407171063
9.7396,2.6186956313565157
9.989339999999999,2.8007807519596377
10.2391,2.7545995808140766
10.4888,2.6694525724848432
10.7385,2.733237204153472
10.9883,3.051701782418943
11.238,3.4653202152797236
11.4877,3.6759684614729915
11.7375,3.718204974594508
11.9872,3.7640166474182775
12.2369,3.840187893577043
12.4867,3.9505701121974734
12.7364,4.172402020866508
12.9861,4.508006118222692
13.2359,4.805993708621556
13.4856,4.988042531042704
13.7353,5.198404925171721
13.9851,5.4740862074600205
14.2348,5.731583221238174
14.4845,6.0216756429833485
14.7343,6.545921987195609
14.984,6.9390695580780735
15.2337,6.840241750039523
15.4835,6.537431530854966
15.7332,6.49985085399296
15.9829,6.798896090269388
16.2327,7.354114012021614
16.4824,8.00120805571781
16.7321,8.227678906209485
16.9819,7.869072544947813
17.2316,7.542217313995515
17.4813,7.922130068495231
17.7311,8.712916529281033
17.9808,9.281276969737391
18.2305,9.494324958027088
18.4803,9.801250838344009
18.73,10.447426537355497
18.9797,11.050467953984345
19.2295,11.259358103305813
19.4792,11.358224962783952
19.7289,11.680022547175883
19.9787,12.259982865998943
20.2284,13.341930613642466
20.4781,14.696730704020199
20.7279,15.374408559211727
20.9776,15.520037156023305
21.2273,15.786508751940314
21.4771,16.221541544937892
21.7268,16.557981538504745
21.9765,16.345484831649895
22.2263,15.894565007013217
22.476,15.98947745120798
22.7257,16.70601931631256
22.9755,17.687801318311543
23.2252,18.97042377787838
23.4749,20.434094210602947
23.7247,21.432249501367064
23.9744,21.859770036125077
24.2241,22.05700892528292
24.4739,22.274342039366687
24.7236,23.31579124575357
24.9733,25.3887102151806
25.2231,27.756864096133732
25.4728,28.882627861498577
25.7225,28.691302598773262
25.9723,28.55088590431437
26.222,28.91400070532414
26.4717,29.581418040920692
26.7215,30.989291818814692
26.9712,32.8701389494219
27.2209,34.26115455537124
27.4707,36.27749978138075
27.7204,40.35507861777277
27.9701,44.016938170250896
28.2199,45.37106257987338
28.4696,45.6368762946511
28.7193,47.13968534010595
28.9691,50.61568722392629
29.2188,54.51437100259286
29.4685,57.701636492083644
29.7183,59.96081796920098
29.968,61.1869103129227
30.2177,62.683811386967456
30.4675,66.25685461955054
30.7172,70.7395397790915
30.9669,73.68098316827518
31.2167,77.19266636140264
31.4664,83.13381178699112
31.7161,88.32938731730944
31.9659,91.90942290114648
32.2156,95.03897646773052
32.4653,97.3133590417254
32.7151,97.99353841870212
32.9648,97.72447975278085
33.2145,96.77395646488544
33.4643,95.70718976622037
33.714,96.7452903085526
33.9637,100.08955657070615
34.2135,103.23147983985172
34.4632,105.01189070955637
34.7129,105.74174571671661
34.9627,104.67376280146031
35.2124,103.65592825813434
35.4621,105.50080844925358
35.7119,107.93119149378623
35.9616,106.44866151116051
36.2113,101.35007570505222
36.4611,96.02184890916241
36.7108,92.24796706957312
36.9605,90.87750311622256
37.2103,91.49049601322704
37.46,90.62154920487683
37.7097,86.5502993388802
37.9595,81.62724703605174
38.2092,78.8155382292879
38.4589,77.81631683870545
38.7087,77.16916386714047
38.9584,76.95778907943598
39.2081,77.31584845777944
39.4579,76.0961641079451
39.7076,72.08046971958262
39.9573,68.19276397682225
40.2071,67.08915333575301
40.4568,68.36384842709931
40.7065,70.80426433532301
40.9563,72.05212858252183
41.206,70.98250126013589
41.4557,69.31645035319588
41.7055,68.75238950714154
41.9552,68.35485135824949
42.2049,67.11393440644044
42.4547,65.57201371257831
42.7044,64.84086720136767
42.9541,66.17221558734354
43.2039,69.66831424781117
43.4536,74.04363138663503
43.7033,77.32735646692252
43.9531,77.8932706873874
44.2028,76.80765449630233
44.4525,77.19168379284751
44.7023,79.36933568646104
44.952,80.78461096512544
45.2017,79.8583360260375
45.4515,76.60428421825858
45.7012,73.8257115043235
45.9509,74.70779418254736
46.2007,77.6149539810574
46.4504,78.12005262110192
46.7001,75.57355550397091
46.9499,72.20158678787507
47.1996,68.90557825207927
47.4493,67.26921459642816
47.6991,68.73138087953748
47.9488,70.25174802245382
48.1985,71.37060410526351
48.4483,72.57086722963999
48.698,72.75408297227906
48.9477,72.68255069203717
49.1975,72.46013187909006
49.4472,71.61996952695578
49.6969,70.95573468127606
49.9467,70.90096217002902
50.1964,69.22169928639076
50.4461,66.32379785621798
50.6959,65.67201251882193
50.9456,66.02430899830442
51.1953,63.25973407290119
51.4451,57.78124509953428
51.6948,53.74694738588567
51.9445,52.80350704218182
52.1943,54.56417978283028
52.444,55.83829656168604
52.6937,54.49034846724642
52.9435,52.65608604854311
53.1932,53.856864354282386
53.4429,57.51232026934607
53.6927,59.67299497687466
53.9424,58.55492914503323
54.1921,57.58677379182821
54.4419,60.05080411918289
54.6916,62.478546933392806
54.9413,60.40207604873158
55.1911,55.051139630056994
55.4408,52.90388681393951
55.6905,58.750724371806406
55.9403,70.37417402397278
56.19,79.04472552897356
56.4397,79.17587046946254
56.6895,75.37474824980991
56.9392,74.11979760080095
57.1889,75.43728702337948
57.4387,77.48366447823292
57.6884,81.094547940578
57.9381,86.75173662590842
58.1879,93.2468291251401
58.4376,99.34342591708362
58.6873,104.83582884776483
58.9371,108.82617780809788
59.1868,108.33871763808102
59.4365,103.00490176132764
59.6863,95.64308862914328
59.936,89.85025257888728
60.1857,90.45208285135476
60.4355,95.88510534024286
60.6852,98.95685699767333
60.9349,96.1430775886973
61.1847,90.04816136470367
61.4344,84.02645676338514
61.6841,78.16093078131186
61.9339,74.58402852755111
62.1836,72.7268386171747
62.4333,68.86701827477964
62.6831,63.29290821670894
62.9328,55.4219843992879
63.1825,46.31868454267363
63.4323,37.92944967408843
63.682,30.99725064336937
63.9317,26.055646318498443
64.1815,23.64632950852181
64.4312,23.200216435220767
64.6809,22.967645186119807
64.9307,21.071304936994967
65.1804,17.20667676963018
65.4301,13.116653968600572
65.6799,10.854740470690173
65.9296,10.019470214876979
66.1793,8.687819289500304
66.4291,6.865059362652011
66.6788,5.153794499614898
66.9285,3.887083794378011
67.1783,2.429034153428016
67.428,0.671887810854218
67.6777,0.58907154788623
67.9275,2.6855557543833446
68.1772,4.009067962204628
68.4269,3.042546891516212
68.6767,0.7135270268091859
68.9264,-2.494622312602375
69.1761,-3.5800647042231803
69.4259,-1.9181338783938948
69.6756,-0.5834902303068419
69.9253,-1.2326048678491115
70.1751,-1.510409186426161
70.4248,0.7756619570577221
70.6745,2.512894593384352
70.9243,3.2106965754289307
71.174,4.058506516094478
71.4237,3.3340644885084534
71.6735,1.621785696836732
71.9232,0.1639642741612572
72.1729,-0.47435083460877486
72.4227,-0.25886596393641714
72.6724,0.030176163831599306
72.9221,0.8491097755435605
73.1719,0.8271600205396793
73.4216,-0.34033609812975113
73.6713,-1.263972789633082
73.9211,-1.0115752468904378
74.1708,-0.7251399818177997
74.4206,-0.7770683868393992
74.6703,-0.24759624975171043
74.92,0.1935442104616334
75.1698,-0.27611815590587985
75.4195,-0.3809421356279984
75.6692,0.3696741928712781
75.919,0.4302166878405735
76.1687,0.0358427615070892
76.4184,-0.39824592776229994
76.6682,-1.0238310227841005
76.9179,-1.2750211571923593
77.1676,-1.5993480000454934
77.4174,-2.2984423529467395
77.6671,-2.1806085675056246
77.9168,-1.517537369045659
78.1666,-2.249336732475281
78.4163,-3.6778777299863696
78.666,-3.542361648074247
78.9158,-2.7334066454228103
79.1655,-2.7523193433257354
79.4152,-3.1553695603125336
79.665,-3.532285917272993
79.9147,-3.255309985198265
80.1644,-2.9332778289473773
80.4142,-2.5829595394011675
80.6639,-1.754093756327011
80.9136,-2.196438514623049
81.1634,-4.248258991244461
81.4131,-5.112035164229994
81.6628,-3.744875622450926
81.9126,-2.069455651888605
82.1623,-1.2652325145440275
82.412,-1.1564200433861591
82.6618,-1.478978496088119
82.9115,-1.7375863819429722
83.1612,-0.9833400098570866
83.411,0.4281591464036817
83.6607,1.4012996515363618
83.9104,0.743773111482154
84.1602,-1.7565964181913323
84.4099,-3.7159780725820806

File: 120_GruneisenParam/Fe/2009Oct_90GPa/scaledDOSdata/scaled2_2009Oct_133GPa.csv
E,DOS
0.249067,0.0016029888032925816
0.498133,0.006131107992072428
0.7472,0.012861811924468978
0.996267,0.0221288728922059
1.2453299999999998,0.03541327855334863
1.4944,0.05357301121628769
1.74347,0.0762480273972107
1.99253,0.10271867694831835
2.2416,0.13218214601381817
2.49067,0.162888365396464
2.7397299999999998,0.19148021867127835
2.9888,0.22074890281985823
3.23787,0.254482385097765
3.48693,0.2875148073936427
3.736,0.32001233652564287
3.98507,0.3703307646725262
4.23413,0.43736801789888646
4.4832,0.49340264913477044
4.73227,0.5446722801246533
4.981330000000001,0.6089991369412157
5.2304,0.6739150331604258
5.47947,0.7299111332852329
5.72853,0.8029701904757873
5.9776,0.8970281754837027
6.2266699999999995,1.0039424078983041
6.47573,1.1128556746731426
6.7248,1.1981544152208867
6.97387,1.2617626174165208
7.22293,1.3553469895218073
7.472,1.4813275665282477
7.72107,1.5515659027171598
7.97014,1.5666632693154718
8.2192,1.6101310299370506
8.46827,1.7399779160441182
8.71734,1.944087267345965
8.9664,2.1161665215413974
9.21547,2.134252404656988
9.46454,2.0627903759579276
9.7136,2.136433778295269
9.96267,2.4257868869861823
10.2117,2.6727452048404348
10.4608,2.7044239693336083
10.7099,2.615759716581145
10.9589,2.589538080783746
11.208,2.766003489334806
11.4571,3.1373732660537885
11.7061,3.4730325893208094
11.9552,3.5833845040374817
12.2043,3.611039297439036
12.4533,3.6674403265032467
12.7024,3.742701271366392
12.9515,3.8643970171910835
13.2005,4.101943537646444
13.4496,4.422341905560425
13.6987,4.68285431914071
13.9477,4.848992241435846
14.1968,5.051623085761607
14.4459,5.310912738966923
14.6949,5.551308162122805
14.944,5.819464948976803
15.1931,6.302152188424065
15.4421,6.701740499603042
15.6912,6.664113562040634
15.9403,6.373408950851737
16.1893,6.271450827112339
16.4384,6.495395538501385
16.6875,6.949254764503492
16.9365,7.57890314088821
17.1856,7.967663557619996
17.4347,7.790796485851531
17.6837,7.376797058252626
17.9328,7.428367198014004
18.1819,8.064935791787587
18.4309,8.75855589293342
18.68,9.110913691277572
18.9291,9.282258039827813
19.1781,9.701960181870223
19.4272,10.362058957869236
19.6763,10.811301672750043
19.9253,10.917805936709856
20.1744,11.063121356991816
20.4235,11.406334098710705
20.6725,12.025589567046023
20.9216,13.126935704100172
21.1707,14.352016021783681
21.4197,14.915229834496854
21.6688,15.039458449752885
21.9179,15.296726952686551
22.1669,15.704086882642036
22.416,16.03107816667877
22.6651,15.87236220787621
22.9141,15.434889471232855
23.1632,15.421915404994605
23.4123,16.02591695943183
23.6613,16.902742406523586
23.9104,18.014557999734507
24.1595,19.406272249280892
24.4085,20.514013433580256
24.6576,21.066441452473406
24.9067,21.308093566886342
25.1557,21.43730927767987
25.4048,21.987210738886795
25.6539,23.49759018339841
25.9029,25.714677507316477
26.152,27.582236973206463
26.4011,27.99226686712565
26.6501,27.662249848736167
26.8992,27.748890593161864
27.1483,28.155239185012423
27.3973,28.927870697246778
27.6464,30.454443667836777
27.8955,32.13675663985593
28.1445,33.40852379150755
28.3936,35.56631603604342
28.6427,39.498364828784496
28.8917,42.79166962958623
29.1408,43.96028189228798
29.3899,44.20381690472678
29.6389,45.56812659796054
29.888,48.74288549804456
30.1371,52.43599047638047
30.3861,55.50379017102269
30.6352,57.77968636399228
30.8843,59.078572879671825
31.1333,60.20596833024806
31.3824,63.018027991872245
31.6315,67.30189541987147
31.8805,70.47768993803976
32.1296,73.23492163928793
32.3787,78.0154376291122
32.6277,83.55040508780432
32.8768,87.49715467777268
33.1259,90.51835275598583
33.3749,93.23379973965605
33.624,94.72668331466562
33.8731,94.86468579186264
34.1221,94.4526474135312
34.3712,93.31396119254102
34.6203,92.70947665294443
34.8693,94.40104335576208
35.1184,97.68815956336692
35.3675,100.39716967020297
35.6165,101.8995149647851
35.8656,102.39408047985322
36.1147,101.27393342137987
36.3637,100.41478680082639
36.6128,102.22572936669519
36.8619,104.52203198422822
37.1109,103.32000518851032
37.36,98.67217816180128
37.6091,93.5820275272052
37.8581,89.81486099992978
38.1072,88.04876727620628
38.3563,88.49631500104316
38.6053,88.3095621907423
38.8544,85.22420850680338
39.1035,80.50772929265257
39.3525,77.06278514003183
39.6016,75.64678683320294
39.8507,75.00995391093392
40.0997,74.55327730854474
40.3488,74.71220135173232
40.5979,74.69686763321816
40.8469,72.30147940601974
41.096,68.02950523855507
41.3451,65.36272261314208
41.5941,65.1649094918841
41.8432,66.91117568794421
42.0923,69.10408476507811
42.3413,69.71802780201403
42.5904,68.41555106321773
42.8395,66.9770120504632
43.0885,66.5685321791122
43.3376,66.13871029718322
43.5867,64.91561324180657
43.8357,63.48215932630414
44.0848,62.80745762003068
44.3339,63.998550076937974
44.5829,67.18108405204616
44.832,71.27222086271334
45.0811,74.59533058012266
45.3301,75.55921294612246
45.5792,74.57297950427197
45.8283,74.46890304822307
46.0773,76.25980051960566
46.3264,78.01993227594156
46.5755,77.95933935839014
46.8245,75.54228356869875
47.0736,72.34064971090751
47.3227,71.49703304918056
47.5717,73.84966192007998
47.8208,75.92204253903655
48.0699,74.77664741295298
48.3189,71.84742916934101
48.568,68.71359916653084
48.8171,65.8087498422077
49.0661,65.43502908251568
49.3152,67.0423373804329
49.5643,68.32291147414234
49.8133,69.40055510487149
50.0624,70.40606314319626
50.3115,70.45613542853387
50.5605,70.3958105637767
50.8096,70.15004801705028
51.0587,69.33346353213646
51.3077,68.72884160924731
51.5568,68.68403687048419
51.8059,67.22370666818539
52.0549,64.43861250878763
52.304,63.54400558283634
52.5531,64.04520746938631
52.8021,62.102641089328955
53.0512,57.18206196563065
53.3003,52.827658633135535
53.5493,51.087355285564435
53.7984,52.162114186908006
54.0475,53.880396613724805
54.2965,53.56912406541674
54.5456,51.59040172931636
54.7947,51.13825512535235
55.0437,53.85993093436776
55.2928,57.10163387674016
55.5419,57.6552568883197
55.7909,55.985600385771356
56.04,56.35667103863579
56.2891,59.22514497266038
56.5381,60.4313287037718
56.7872,57.239789728670615
57.0363,52.34983369159175
57.2853,51.69683649977411
57.5344,58.49388221439962
57.7835,69.5808709906847
58.0325,76.95030420571055
58.2816,76.49560459393196
58.5307,72.93639043089797
58.7797,71.79049521738405
59.0288,73.00472673803141
59.2779,74.86382485288144
59.5269,78.05317123706503
59.776,83.15274516294276
60.0251,89.20871334703197
60.2741,95.01566265091617
60.5232,100.30562156352693
60.7723,104.64451977217051
61.0213,105.64539029080947
61.2704,101.98207339844265
61.5195,95.38211572884549
61.7685,88.92166327198328
62.0176,86.37185251177502
62.2667,90.20504120774663
62.5157,94.98072481540693
62.7648,95.31311968931911
63.0139,90.75888083232134
63.2629,85.03822701878575
63.512,79.29660411197129
63.7611,74.34494666046797
64.0101,71.73127990521945
64.2592,69.7650297853177
64.5083,65.69263999884954
64.7573,60.14517750374376
65.0064,52.451823702390094
65.2555,43.921526511725524
65.5045,36.19241138753612
65.7536,29.78734518949925
66.0027,25.214122979578224
66.2517,22.93798198128945
66.5008,22.4713938855926
66.7499,22.319035864723325
66.9989,20.774210482342497
67.248,17.35245243047179
67.4971,13.383674075582649
67.7461,10.850081116809761
67.9952,9.894974079837992
68.2443,8.887570593669057
68.4933,7.247597781736504
68.7424,5.56105679967641
68.9915,4.212512788815987
69.2405,3.0496656289748425
69.4896,1.4149283231419654
69.7387,0.2380766050272969
69.9877,1.4117264596756058
70.2368,3.4166653214041167
70.4859,3.711378564958321
70.7349,2.295493129248812
70.984,-0.36351409056044864
71.2331,-3.0294731186947397
71.4821,-3.2305631754051913
71.7312,-1.4266426984907505
71.9803,-0.5446348783142175
72.2293,-1.3508074175560583
72.4784,-1.333563572478206
72.7275,1.0094716305022076
72.9765,2.4578044467107345
73.2256,3.136409517362794
73.4747,3.930111214409585
73.7237,3.292415530483393
73.9728,1.703894117673452
74.2219,0.2867367949460179
74.4709,-0.43422392391488995
74.72,-0.3026926591999332
74.9691,-0.06591125649513899
75.2182,0.6313875200211677
75.4672,0.9448891549189743
75.7163,0.08603843737992477
75.9654,-1.0264673994568922
76.2144,-1.192787969868583
76.4635,-0.7108644056956347
76.7126,-0.7749221246768053
76.9616,-0.572111709852293
77.2107,0.08873100235664864
77.4598,0.033330500798133676
77.7088,-0.43289857598306747
77.9579,-0.10486784790535252
78.207,0.46992413930503635
78.456,0.31822253970721837
78.7051,-0.0774750265780907
78.9542,-0.5185379326625867
79.2032,-1.0903041086258078
79.4523,-1.255366486553692
79.7014,-1.6320633502610487
79.9504,-2.2809825043827407
80.1995,-2.0566183941911373
80.4486,-1.4638213913366196
80.6976,-2.1852853556487255
80.9467,-3.542240101377077
81.1958,-3.478747431934149
81.4448,-2.694199640467505
81.6939,-2.63012939698335
81.943,-2.9809965343641225
82.192,-3.3869106936551154
82.4411,-3.2536358291215763
82.6902,-2.9067997152312386
82.9392,-2.640665093275699
83.1883,-1.9802092508916962
83.4374,-1.6871958954598247

File: 120_GruneisenParam/Fe/2009Oct_90GPa/scaledDOSdata/scaled2_2009Oct_30GPa.csv
E,DOS
0.24948299999999998,0.004283383140261826
0.498967,0.01562788659960639
0.74845,0.03359455373248535
0.997933,0.06286935396198264
1.24742,0.10482503925458322
1.4969,0.15707938176856573
1.7463799999999998,0.21604015756176392
1.99587,0.27191093966658236
2.24535,0.33146672262071825
2.49483,0.39674542908334043
2.74432,0.4630677759646273
2.9938,0.5825622716071971
3.24328,0.6936292728328236
3.4927699999999997,0.8005113589916971
3.74225,0.9282270087334095
3.9917300000000004,1.0398749342056186
4.241219999999999,1.2037025310808707
4.4907,1.4074953697674863
4.7401800000000005,1.6091132199727045
4.989669999999999,1.740987561819938
5.23915,1.9284500665653743
5.488630000000001,2.1351645131772274
5.738119999999999,2.1793444347546784
5.9876,2.300643038694117
6.237080000000001,2.649946009211531
6.4865699999999995,2.967972846742917
6.73605,2.9002869139334124
6.985530000000001,2.9716967908275143
7.235010000000001,3.537097191923758
7.4845,3.7750788846593486
7.73398,3.6179453336503493
7.983460000000001,3.6982409806131895
8.23295,4.3444985740829205
8.48243,4.914761641180853
8.731910000000001,5.011879655080559
8.9814,5.114532478584093
9.23088,5.281853399592151
9.480360000000001,5.676309385206053
9.72985,6.287158564995013
9.979330000000001,6.678621579275396
10.2288,7.062685360968728
10.4783,7.558311236754525
10.7278,8.043949521844388
10.9773,8.970359919054543
11.2267,9.355337043006088
11.4762,8.837681925222144
11.7257,8.822403455534479
11.9752,9.555075416565733
12.2247,10.733982131626313
12.4742,11.001828686534644
12.7236,10.242117135259885
12.9731,10.648610496684672
13.2226,12.042591725872782
13.4721,12.719804416580303
13.7216,13.210570105809287
13.9711,14.414491568563426
14.2205,15.135463916506584
14.47,15.31484662628249
14.7195,15.98099248481073
14.969,17.515988646543587
15.2185,19.919330093299493
15.468,20.82943996034162
15.7174,21.1561352424303
15.9669,21.92351085955116
16.2164,22.28010524978477
16.4659,21.49563877904992
16.7154,21.654938791398344
16.9649,23.139189575427086
17.2143,25.260501025221526
17.4638,27.85614273413099
17.7133,29.246804867113582
17.9628,29.692098409739028
18.2123,30.201379790887312
18.4618,32.89538815114495
18.7112,37.182259185033594
18.9607,38.94641928685441
19.2102,38.41294861226895
19.4597,38.92519269987378
19.7092,40.29500718594924
19.9587,43.46261384736971
20.2081,46.15038954999933
20.4576,50.55174895659823
20.7071,58.04075329356239
20.9566,61.1363082674844
21.2061,61.91886576388575
21.4556,66.7173805562121
21.705,73.78217630994116
21.9545,79.1887324782347
22.204,82.12111529029153
22.4535,84.8255054466876
22.703,92.15308886768399
22.9525,98.53744934868972
23.2019,104.99140034962556
23.4514,115.76920460608481
23.7009,123.11283934583281
23.9504,128.7300759384841
24.1999,131.83345758620194
24.4494,131.71020822902435
24.6988,129.93853144690647
24.9483,129.21693509665783
25.1978,134.4037002720552
25.4473,139.83537930675553
25.6968,142.2955405905338
25.9463,141.1008487213197
26.1957,139.90248208105564
26.4452,144.5346814505749
26.6947,143.45443762035285
26.9442,133.96812975519515
27.1937,125.62619221471478
27.4432,122.42006604891196
27.6926,123.27140023793089
27.9421,118.45227675280856
28.1916,109.62023685020831
28.4411,105.4392042082783
28.6906,104.14791335072353
28.9401,103.6900407746691
29.1895,103.9096809614656
29.439,98.44228591910152
29.6885,91.44076472345273
29.938,90.84063173175541
30.1875,94.83764246944372
30.437,96.99450898717402
30.6864,94.357114359157
30.9359,92.65513842622475
31.1854,91.83260882918496
31.4349,89.20441456617084
31.6844,87.34395660490692
31.9339,90.0780513503584
32.1833,97.33732865304121
32.4328,103.98559324752654
32.6823,104.52463539580312
32.9318,103.42194943682294
33.1813,106.839043226911
33.4308,108.80966738609493
33.6802,104.82682606621724
33.9297,99.4242491794008
34.1792,102.02850040381425
34.4287,105.6027340161733
34.6782,101.58111545810186
34.9277,95.49730896609493
35.1771,90.66769348082643
35.4266,92.78656022855485
35.6761,95.28032992745432
35.9256,97.47322443046127
36.1751,97.98130065788268
36.4246,97.83327339724009
36.674,96.72538725548712
36.9235,95.53293635580322
37.173,94.90146903290051
37.4225,89.78339772467312
37.672,88.66521580874254
37.9215,87.5746210914613
38.1709,78.64036344888005
38.4204,71.70294039331442
38.6699,72.28677157286553
38.9194,75.19729681768007
39.1689,72.57318616037782
39.4184,71.29371100451563
39.6678,77.28786838115124
39.9173,80.31692722992673
40.1668,77.47338700871471
40.4163,80.88911492564962
40.6658,83.95748996866394
40.9153,76.3580001327489
41.1647,71.34483469357517
41.4142,84.70978772740392
41.6637,104.30538491652713
41.9132,106.30254299147155
42.1627,100.14175063992161
42.4122,101.11961669132516
42.6616,104.7750232277986
42.9111,112.44840507726721
43.1606,123.89002863626746
43.4101,134.97213277106744
43.6596,144.35986983116885
43.9091,146.52049075772283
44.1585,136.9751655517219
44.408,124.07176795290265
44.6575,121.18955202920567
44.907,130.6667202311721
45.1565,132.07112650019369
45.406,122.00113558235418
45.6554,110.9999931607202
45.9049,101.93039864089535
46.1544,98.12544135257082
46.4039,90.75991502014665
46.6534,78.7980291973285
46.9029,62.53983616279798
47.1523,47.75947001168075
47.4018,36.87184496553272
47.6513,31.813360942935603
47.9008,31.264759189384
48.1503,29.421468080956647
48.3998,22.812415443651467
48.6492,16.09259417647973
48.8987,13.7438441588141
49.1482,11.471951153752979
49.3977,8.169623623771063
49.6472,5.560475524408956
49.8967,2.9448604872826905
50.1461,0.3353381216628766
50.3956,3.08586277372093
50.6451,5.355247236655914
50.8946,2.7270307204193522
51.1441,-2.8603598293714425
51.3936,-4.5778619245574355
51.643,-1.2882590398752396
51.8925,-1.5141059566731052
52.142,-1.6137082782538208
52.3915,2.9214941298088366
52.641,4.224762404614094
52.8905,5.410609884137072
53.1399,3.066414236421453
53.3894,0.25891590614012044
53.6389,-0.6117568572175577
53.8884,-0.1444921110149318
54.1379,1.1551046131158837
54.3874,0.6677157912135891
54.6368,-1.4825608515071564
54.8863,-1.3212879070470256
55.1358,-1.0546461924707695
55.3853,-0.6010658791331173
55.6348,0.23735122523457935
55.8843,-0.6088241357375404
56.1337,0.30342512935078436
56.3832,0.5302469846132076
56.6327,-0.21354289326012799
56.8822,-1.22948059704269
57.1317,-1.743084503715281
57.3812,-2.6184583973634448
57.6306,-3.081161550861707
57.8801,-2.0337878502503
58.1296,-4.260634976638652
58.3791,-4.884185410016777
58.6286,-3.5890945054429837
58.8781,-3.9934252091277402
59.1275,-4.745229627535596
59.377,-4.233974851206194
59.6265,-3.713891800413478
59.876,-2.3991260949998283
60.1255,-3.719497235131762
60.375,-6.915664733150139
60.6244,-5.045388661208866
60.8739,-2.282317116887333
61.1234,-1.5239200781144577
61.3729,-2.0140106488210936
61.6224,-2.127355453390107
61.8719,0.0495810758049853
62.1213,1.9143402503121927
62.3708,-0.18270960155194446
62.6203,-4.664928349044368
62.8698,-4.256861339112886
63.1193,-1.1073676404975925

File: 120_GruneisenParam/Fe/2009Oct_90GPa/scaledDOSdata/scaled2_2009Oct_53GPa.csv
E,DOS
0.24895,0.0032057469496711566
0.4979,0.011853594551884578
0.74685,0.025070617874104726
0.9958,0.04563676837158036
1.24475,0.07588214146864343
1.4937,0.11477358546883656
1.74265,0.16037381342380969
1.9916,0.2091079467389936
2.24055,0.25441441210875904
2.4895,0.3043644268986264
2.73845,0.35810032563562705
2.9874,0.4107006789373179
3.23635,0.5017430691699106
3.4853,0.6008071481080985
3.73425,0.6821832113879495
3.9832,0.7846497210532197
4.23215,0.88286397816206
4.4811,0.9831010437742889
4.73005,1.1287610068281948
4.979,1.300297313030438
5.22795,1.4638197396446866
5.4769,1.5718312091726914
5.72585,1.713646521339167
5.9748,1.9049964757668094
6.22375,1.972179968434173
6.4727,2.01403848025128
6.72165,2.210993623210704
6.9706,2.5403257542653814
7.21955,2.7101865408004913
7.4685,2.611932963553735
7.71745,2.7269338873625384
7.9664,3.203229976515702
8.21535,3.430336552541883
8.4643,3.3131532060871245
8.71325,3.2833058025997275
8.9622,3.6715707197867866
9.21115,4.278206227221672
9.4601,4.520178356149783
9.70905,4.568257759837131
9.958,4.671500362519659
10.207,4.825550990286227
10.4559,5.174359053733095
10.7049,5.680200453207598
10.9538,6.02154821142634
11.2028,6.311141976653463
11.4517,6.715941967863265
11.7007,7.095597416987018
11.9496,7.65786480358278
12.1986,8.404061752289389
12.4475,8.384089073439988
12.6965,7.9538147218347515
12.9454,8.05054521256899
13.1944,8.678645904063382
13.4433,9.660843485053018
13.6923,10.053716727459848
13.9412,9.47304439416578
14.1902,9.335921569723851
14.4391,10.353467162699689
14.6881,11.307942569868038
14.937,11.636745884143208
15.186,12.219509898417355
15.4349,13.247099208226448
15.6839,13.74937858544721
15.9328,13.889766921539296
16.1818,14.403330748192301
16.4307,15.490099177914654
16.6797,17.464761984650483
16.9286,18.747833047047322
17.1776,18.99368366414559
17.4265,19.462752921143135
17.6755,20.103563927955246
17.9244,20.11410867724496
18.1734,19.442566781964686
18.4223,19.68223056740467
18.6713,20.894981559968443
18.9202,22.55907361243206
19.1692,24.745136335757707
19.4181,26.26160847867798
19.6671,26.817570557115666
19.916,27.04549587178366
20.165,28.029643513480192
20.4139,30.887949659051877
20.6629,34.32179950055379
20.9118,35.33761932673021
21.1608,34.86857098231484
21.4097,35.25793971889291
21.6587,36.218881711211466
21.9076,38.508106506811615
22.1566,41.049455744049155
22.4055,43.351556351139024
22.6545,48.897542851474434
22.9034,54.221497842678424
23.1524,55.59466310874027
23.4013,56.542061739234185
23.6503,60.86684257997422
23.8992,66.70373566530529
24.1482,71.30907083115487
24.3971,74.11445334917329
24.6461,75.79964116206727
24.895,80.38957962994662
25.144,86.95250780192067
25.3929,91.22708364054391
25.6419,98.13546238138898
25.8908,106.7035761398361
26.1398,112.30505375720784
26.3887,116.89843708765162
26.6377,119.57185292568482
26.8866,119.65680063610654
27.1356,118.56470926627979
27.3845,116.99971008801302
27.6335,119.33777841407193
27.8824,124.52847172543044
28.1314,127.94026325557324
28.3803,129.29671219497263
28.6293,127.66617708694092
28.8782,127.15840685937823
29.1272,131.0965973264651
29.3761,130.91118892955546
29.6251,123.60220867207781
29.874,115.98137705344689
30.123,111.50984666858996
30.3719,111.64288395567252
30.6209,111.04152025744138
30.8698,104.94976574078805
31.1188,98.22192112506224
31.3677,95.51437010132842
31.6167,94.50196387172242
31.8656,94.09947089777967
32.1146,94.49708256066852
32.3635,91.17364242779381
32.6125,84.57318614351396
32.8614,82.02488155198033
33.1104,83.89685028386518
33.3593,87.36462405995617
33.6083,87.63662625742596
33.8572,85.1466413061613
34.1062,84.06793823981522
34.3551,83.36410570353368
34.6041,81.22887857864396
34.853,79.39507959584661
35.102,80.49840650861039
35.3509,85.59342489682466
35.5999,92.00073033585402
35.8488,95.35889884880494
36.0978,94.20083428580404
36.3467,94.29753969819257
36.5957,97.48902938195631
36.8446,98.72017114079044
37.0936,95.39071694421781
37.3425,90.60906623556954
37.5915,91.50612145303963
37.8404,95.55376019930218
38.0894,94.27244296894327
38.3383,89.48553998320935
38.5873,84.54276584179726
38.8362,82.36318556875817
39.0852,84.78970053239435
39.3341,86.68075274309349
39.5831,88.50617026341224
39.832,88.95371572030949
40.081,88.8440491220504
40.3299,88.21790301909265
40.5789,86.91496805552987
40.8278,86.71419389595088
41.0768,84.20268358042483
41.3257,80.43745696806045
41.5747,80.7958311604239
41.8236,78.5601896697607
42.0726,70.72205084312662
42.3215,65.14617727523044
42.5705,65.25092335457724
42.8194,68.02407117128574
43.0684,66.98961513855095
43.3173,64.31642199159889
43.5663,67.08366840600469
43.8152,72.23095319042152
44.0642,72.23038922450645
44.3131,70.36685842172976
44.5621,74.15533047165012
44.811,76.11921163810885
45.06,69.83574166044181
45.3089,64.53184234565212
45.5579,72.47439424010267
45.8068,89.75283993215966
46.0558,98.03050844645209
46.3047,93.4126780481966
46.5537,90.5802000995606
46.8026,92.53950928093633
47.0516,96.04940572928547
47.3005,102.97070599991255
47.5495,112.46851161315676
47.7984,121.62798839804513
48.0474,129.64815381463634
48.2963,133.59785343276081
48.5453,128.5217564033613
48.7942,117.85005087482487
49.0432,109.42633974988598
49.2921,112.6227020730338
49.5411,120.17437341068964
49.79,118.91290050754355
50.039,110.15750187935066
50.2879,101.11928137618705
50.5369,93.27591521658603
50.7858,89.79947446440102
51.0348,84.97340995239796
51.2837,76.67979412727779
51.5327,64.3966534533226
51.7816,51.03807151640978
52.0306,39.88879258655869
52.2795,32.03060390060854
52.5285,28.683551534233906
52.7774,28.377552762544994
53.0264,26.97254435148499
53.2753,21.900050341035968
53.5243,15.810226020406212
53.7732,12.908291365505018
54.0222,11.586330813607365
54.2711,9.044159230538273
54.5201,6.4285336430339495
54.769,4.533704161772796
55.018,2.1495157060812695
55.2669,0.2997470560146156
55.5159,2.746635545182909
55.7648,4.901635879600056
56.0138,3.1836567278132364
56.2627,-1.0282745277081842
56.5117,-4.368879032080609
56.7606,-2.5986463586158295
57.0096,-0.6838357393618376
57.2585,-1.8875248587508808
57.5075,-0.6342223873288909
57.7564,2.9003235990277507
58.0054,3.920134697892523
58.2543,4.939011040524789
58.5033,3.208968335784373
58.7522,0.7339099084847431
59.0012,-0.554057893224121
59.2501,-0.28894375792385263
59.4991,0.3079190191906212
59.748,1.240204151277712
59.997,0.0030791033193257756
60.2459,-1.5293502492963675
60.4949,-1.0986894318808018
60.7438,-0.9587798823276208
60.9928,-0.6431538453533436
61.2417,0.24761065124024473
61.4907,-0.37597030034686646
61.7396,-0.2317911431153295
61.9886,0.6109909924764189
62.2375,0.19598948577689915
62.4865,-0.44718515925706254
62.7354,-1.3477770085557916
62.9844,-1.631934263075385
63.2333,-2.4577813149800227
63.4823,-2.827658743310533
63.7312,-1.8492173690970022
63.9802,-3.269298470319765
64.2291,-4.6498723658411985
64.4781,-3.580966956767106
64.727,-3.331999274496561
64.976,-3.932327324848197
65.2249,-4.28839711134146
65.4739,-3.726790809308006
65.7228,-3.291551106187889
65.9718,-2.144741454142555
66.2207,-3.159323972924733
66.4697,-6.0658399717221325
66.7186,-5.316141921913579
66.9676,-2.7318244881083795
67.2165,-1.503369727303956
67.4655,-1.49737040923054
67.7144,-2.069933288627814
67.9634,-1.5476977112124395
68.2123,0.47106793477304376
68.4613,1.751371310193035
68.7102,-0.1291092993720213
68.9592,-3.9737738204354516
69.2081,-4.308854369848808
69.4571,-1.7501181420222915
