Repository: r-a-morrison/fe_alloy_sound_velocities

# Fe Alloy Sound Velocities
by Rachel Morrison

This is a repository of my graduate research on iron-nickel sound velocities at extreme pressures. This research contributes to our understanding of the thermodynamics of the inner core of the Earth. 

Morrison, R. A., et al., High pressure thermoelasticity and sound velocities of Fe-Ni-Si alloys (2019), *Physics of the Earth and Planetary Interiors*, Volume 294, [https://doi.org/10.1016/j.pepi.2019.05.011](https://doi.org/10.1016/j.pepi.2019.05.011).

Extensive supplementary information is also available at the above link.

Note: A word of caution. Binary files (.pdf, .ai, etc.) are included for completeness. Normally these should be left out of version control so git doesn't mess these up in merge conflicts. Use at your own risk.

## Abstract
The Earth's iron-dominant core is known to contain nickel from cosmochemical analysis and some amount of light elements from geophysical constraints on density and seismic wave velocities. Although there have been several studies to constrain thermoelastic properties of iron-alloys, there has been no systematic study on the effects of nickel and light elements on properties of iron using the same experimental methods and data analysis approach.

We conducted nuclear resonant inelastic X-ray scattering and X-ray diffraction experiments on body-centered cubic and hexagonal close-packed (hcp) Fe0.91Ni0.09 and Fe0.8Ni0.1Si0.1 up to 104 GPa and 86 GPa, respectively, and compare to similar measurements conducted on hcp-Fe up to 171 GPa. Specifically, we determine the Debye sound velocity from the low-energy transfer region of the (partial) phonon density of states (DOS) using the equation of state determined for each material and a new approach which utilizes information criteria and probability distributions. Nickel decreases the shear velocity of iron, while 10 at% Si has little to no effect on the shear velocity of Fe0.91Ni0.09. We observe that the shape of the phonon DOS of these alloys remains similar with increasing pressure.

In the measured compression range, we therefore apply a generalized scaling law to describe the volume dependence of the phonon DOS and find that the vibrational Grüneisen parameters of hcp-Fe0.91Ni0.09 are nearly indistinguishable from those hcp-Fe and those for Fe0.8Ni0.1Si0.1 trend lower. From the vibrational free energy, we constrain the harmonic vibrational component of thermal pressure, which shows a significant positive deviation from theoretical calculations of hcp-Fe at pressures and temperatures of Earth's core. Collectively, our results demonstrate that the effects of nickel should be considered when modeling iron-rich planetary cores.

File: 120_GruneisenParam/Fe/2010Aug_151GPa/scaledDOSdata/scaled2_2009Oct_106GPa.csv
E,DOS
0.249032,0.002550366899761689
0.498064,0.009969498877475984
0.747097,0.021535986290103094
0.996129,0.035621006044112204
1.24516,0.04771793231468145
1.49419,0.05582981268150784
1.7432299999999998,0.06841076758358235
1.99226,0.09483576030611415
2.2412900000000002,0.13064342652287247
2.49032,0.17643018203646224
2.73935,0.24364641632283715
2.9883900000000003,0.3259085284066549
3.23742,0.3896287052613973
3.48645,0.4416803751410345
3.7354800000000004,0.5309159644518154
3.9845099999999998,0.6139715522721617
4.23355,0.6426661188097231
4.4825800000000005,0.627790062081536
4.73161,0.7021684513100322
4.98064,0.9247830067530098
5.22968,1.0181204279855565
5.4787099999999995,0.9126421559299229
5.72774,0.8636325053247059
5.97677,1.0846813363867203
6.2258,1.3464978590035979
6.47484,1.4730967652637128
6.72387,1.5682724493221096
6.9729,1.6763213154355714
7.22193,1.726424636077497
7.4709699999999994,1.8098862477513482
7.72,2.032543334907446
7.96903,2.1050604539255855
8.218060000000001,1.9776636298328822
8.467089999999999,2.1378866043579943
8.71613,2.479544004256843
8.965160000000001,2.655031525214961
9.214189999999999,2.8436572516915226
9.46322,3.142709945612397
9.71225,3.0651496592877012
9.96129,2.6192877748715206
10.2103,2.632639284865128
10.4594,3.319500099564433
10.7084,3.821728515579903
10.9574,3.6739123701995826
11.2064,3.727686174933952
11.4555,4.137467017069221
11.7045,4.435460534981774
11.9535,4.635452980447578
12.2026,4.856725171270796
12.4516,4.519732408513905
12.7006,4.172828103025854
12.9497,4.893159769004386
13.1987,6.259138002980342
13.4477,7.544825027899292
13.6968,7.792101513496387
13.9458,7.163508411635033
14.1948,7.23176075335366
14.4439,8.05136370498133
14.6929,8.533967823139614
14.9419,8.303108766851398
15.191,8.15700507241174
15.44,8.504640056305252
15.689,8.864021934882691
15.9381,9.245668284333961
16.1871,9.876000923171285
16.4361,10.167598844084202
16.6852,9.91704388760756
16.9342,10.941023119822015
17.1832,11.599328342892473
17.4323,10.37819913731095
17.6813,9.63207148061699
17.9303,10.747340547539839
18.1793,12.582714482798954
18.4284,13.483748152983196
18.6774,13.738934231462158
18.9264,14.563258803787475
19.1755,14.689617341644077
19.4245,14.699211638611677
19.6735,16.41995681142907
19.9226,18.14485053803793
20.1716,17.893759495611747
20.4206,16.288983952733243
20.6697,15.833632704668027
20.9187,17.98472510069685
21.1677,20.090617296655815
21.4168,21.331829458050056
21.6658,21.23881110016021
21.9148,19.98297636734029
22.1639,19.363011287005023
22.4129,20.266659850557744
22.6619,22.121898009310897
22.911,23.35490997696884
23.16,23.82763292934177
23.409,28.02702971914061
23.6581,32.69285079613424
23.9071,33.30188131035148
24.1561,32.6342466575794
24.4052,33.42886248302537
24.6542,32.65838049076286
24.9032,29.559829349779346
25.1522,30.348417898381875
25.4013,36.9172976013009
25.6503,43.8233114756622
25.8993,47.22181120682511
26.1484,46.124292046081166
26.3974,44.11253726910537
26.6464,44.12071039566606
26.8955,46.519126814852214
27.1445,50.09565232064205
27.3935,53.45361712664335
27.6426,59.48115997431692
27.8916,66.54458579332963
28.1406,68.27376537332492
28.3897,67.61278680412175
28.6387,70.63334684277727
28.8877,76.3757644255235
29.1368,80.7110156377953
29.3858,84.6692400277319
29.6348,86.83141151391024
29.8839,90.89949459912029
30.1329,96.12953061102694
30.3819,96.19259976286642
30.631,96.63677159002218
30.88,102.28820863764
31.129,107.34265480243712
31.3781,108.02143891889939
31.6271,108.51763417030266
31.8761,111.25293305068615
32.1252,111.27142163752171
32.3742,104.80921571133386
32.6232,101.90689970717357
32.8722,112.28316543413465
33.1213,120.52478372552915
33.3703,116.84117950817821
33.6193,105.94560987829816
33.8684,98.66950934785156
34.1174,98.22490371205907
34.3664,97.80387884276108
34.6155,99.51544815933336
34.8645,100.81545123733387
35.1135,97.27409484834911
35.3626,92.9344419240644
35.6116,89.53125313961476
35.8606,91.65637684296766
36.1097,91.48476641013407
36.3587,88.24774845712916
36.6077,82.37400297843755
36.8568,71.0695848328556
37.1058,64.8219913866698
37.3548,65.66328271929643
37.6039,70.93627435154181
37.8529,73.8089178823507
38.1019,69.96842852270223
38.351,65.34760686149909
38.6,59.51124399426018
38.849,56.660203658664635
39.0981,66.11598026782912
39.3471,74.9061397121126
39.5961,73.46929981983097
39.8451,65.82554072858522
40.0942,66.12647260603818
40.3432,76.19215583495846
40.5922,81.13364651470852
40.8413,74.93431241940804
41.0903,72.2690859376693
41.3393,77.08945169384691
41.5884,78.79017791089883
41.8374,75.77096929448238
42.0864,73.39785771256768
42.3355,78.97768514811744
42.5845,85.40723732199233
42.8335,85.54270346298779
43.0826,81.42254744619865
43.3316,73.96399002942974
43.5806,70.77314688049155
43.8297,74.09331726652198
44.0787,76.34578232624719
44.3277,69.4141097436428
44.5768,60.73985720755016
44.8258,57.96822472474117
45.0748,58.731118104139924
45.3239,63.713032386972095
45.5729,70.5666209702788
45.8219,72.92040982511999
46.071,67.83447245476917
46.32,64.14821243032507
46.569,61.38888196209038
46.818,63.26737528461697
47.0671,69.44556720476939
47.3161,70.19438192141318
47.5651,66.82789686482886
47.8142,70.94802222821747
48.0632,79.21241243079558
48.3122,76.89367680339572
48.5613,68.04368709172628
48.8103,63.65343984787613
49.0593,67.00803461631475
49.3084,59.77188860133464
49.5574,43.79935393008055
49.8064,36.244385113362675
50.0555,37.102457946882154
50.3045,41.317797213196975
50.5535,48.683632818188684
50.8026,49.37051109498629
51.0516,41.24757061149393
51.3006,38.2436690320638
51.5497,43.074423183898304
51.7987,50.78231550238569
52.0477,54.02407457754284
52.2968,51.34810690799701
52.5458,53.79311068682145
52.7948,60.31560713244086
53.0439,69.14289249953497
53.2929,71.02143797446207
53.5419,60.6561667181064
53.7909,58.314269215978584
54.04,68.55243123878071
54.289,74.38742771802454
54.538,71.47145140383444
54.7871,67.56369181321128
55.0361,73.52558242146121
55.2851,85.71192887819134
55.5342,95.81992103330995
55.7832,109.2210247326577
56.0322,114.0751709998224
56.2813,112.04017367225057
56.5303,118.6989755527524
56.7793,126.20353241460879
57.0284,120.83278255409375
57.2774,112.6464256294629
57.5264,114.97254262496095
57.7755,120.23595052782078
58.0245,115.33069442454058
58.2735,102.14723559072476
58.5226,96.09803551224626
58.7716,96.09333609886583
59.0206,91.7021148618036
59.2697,86.24021171421357
59.5187,79.89564611633844
59.7677,65.21102235907033
60.0168,54.36105607743479
60.2658,53.68386477131084
60.5148,59.24648517021203
60.7639,61.20011192958845
61.0129,53.77122583572256
61.2619,39.1446556324879
61.5109,22.849188660560998
61.76,14.022588790060246
62.009,11.687903240105841
62.258,13.734847574130434
62.5071,17.224246558291135
62.7561,20.26332574386255
63.0051,18.371189723673513
63.2542,8.795823566274235
63.5032,-4.191338192698685
63.7522,-10.625139363895487
64.0013,-5.405375969234912
64.2503,2.5426215116742217
64.4993,4.0450251704504945
64.7484,0.43452484877638553
64.9974,-1.455494221528047
65.2464,0.35654760811024216
65.4955,1.8090774419331463
65.7445,-1.250126894063179
65.9935,-0.8999456193226371
66.2426,0.5674605597979273
66.4916,-0.4837350495570613
66.7406,0.06994673912967292
66.9897,-0.1998476003401579
67.2387,-1.6296997830634263
67.4877,0.12877010419792356
67.7368,6.914180105999942
67.9858,10.344170060151265
68.2348,6.3303138823593335
68.4838,0.4264818839502466
68.7329,-0.7697859912687157
68.9819,0.3114366283431301
69.2309,-2.3981505582246836
69.48,0.035141621187060275
69.729,6.6208173577029665
69.978,7.477573923623802
70.2271,6.994777871760272
70.4761,8.480585323606727
70.7251,6.88190763871654
70.9742,1.1909635080062242
71.2232,-1.9288595101907895
71.4722,0.3246537369932977
71.7213,-0.09569525685060554
71.9703,-4.527228479237908
72.2193,-4.570093657368946
72.4684,-3.297215927985259
72.7174,-2.0832121356779396
72.9664,-1.0624097284113032
73.2155,-3.2757611079757183
73.4645,-4.874484799559607
73.7135,-6.261330303744516
73.9626,-7.975609334364638
74.2116,-3.526357443857139
74.4606,0.9872910087709715
74.7097,-2.7379830026109815
74.9587,-6.24686620993294
75.2077,-1.3464812177395034
75.4567,5.48042814728692
75.7058,1.946451023502923
75.9548,-7.337120681100751
76.2038,-8.444740277697283
76.4529,-3.0486866044807326
76.7019,-1.4171489027350035
76.9509,-0.36211150890866894
77.2,2.90328722924956
77.449,5.576894543984966
77.698,4.5063205811333695
77.9471,1.7345147080794714
78.1961,3.4527228363073887
78.4451,4.331045502688173
78.6942,0.7742257559921657
78.9432,-5.048933117763582
79.1922,-10.970954408611185
79.4413,-8.486400949030461
79.6903,4.564262122457687

File: 120_GruneisenParam/Fe/2010Aug_151GPa/scaledDOSdata/scaled2_2009Oct_121GPa.csv
E,DOS
0.24973299999999998,0.002248533997826143
0.499467,0.008818407619516683
0.7492,0.019096531972770354
0.998934,0.031915849721037365
1.2486700000000002,0.04372345160008859
1.4984,0.05165944731279831
1.74813,0.060986699283381234
1.99787,0.08126436840749295
2.2476,0.1119224891299452
2.49733,0.14938655975911871
2.74707,0.2020270499231615
2.9968,0.27390977380820924
3.24653,0.34566622423907784
3.4962699999999995,0.3920082207890868
3.746,0.4522002346649993
3.9957300000000004,0.5416200534999653
4.24547,0.6025555802381914
4.4952,0.6125330601682195
4.74493,0.6038887292891001
4.994669999999999,0.7092391842754553
5.2444,0.9128888232594571
5.49413,0.9702201646417826
5.743869999999999,0.8631116179975966
5.9936,0.8301105055012489
6.24333,1.0373835552551791
6.4930699999999995,1.2808933508050204
6.7428,1.4029949481903636
6.99253,1.4885557894618933
7.2422699999999995,1.5902464848864715
7.492,1.645982623316052
7.741739999999999,1.6982524025002337
7.99147,1.8818608143593738
8.2412,2.031939015473451
8.49094,1.9281393728142189
8.74067,1.9342565335546964
8.9904,2.2383206447647757
9.24014,2.4796971886317394
9.48987,2.6085314752610427
9.7396,2.854975757383562
9.989339999999999,3.0440690571906424
10.2391,2.7821667823404925
10.4888,2.434221061897917
10.7385,2.6532436610078496
10.9883,3.351876024409429
11.238,3.6650106430189693
11.4877,3.4882161159058698
11.7375,3.6047604943677904
11.9872,3.988958627295892
12.2369,4.251977278978842
12.4867,4.435504012698165
12.7364,4.6479726406911
12.9861,4.37742837295231
13.2359,3.981703847709899
13.4856,4.505623034760293
13.7353,5.70592450994462
13.9851,6.9720588194178434
14.2348,7.519244881159467
14.4845,7.052316754265381
14.7343,6.7769402928356595
14.984,7.3718997647319835
15.2337,8.045887983470838
15.4835,8.127621240064125
15.7332,7.782151994810642
15.9829,7.947591285654624
16.2327,8.271676965239322
16.4824,8.606130361230246
16.7321,9.013497121286038
16.9819,9.602992548808515
17.2316,9.65588051697856
17.4813,9.586275046492796
17.7311,10.670683104452669
17.9808,11.034977200127155
18.2305,9.835144535610578
18.4803,9.227494844724912
18.73,10.272377612745661
18.9797,11.969302199163735
19.2295,12.874421099762351
19.4792,13.093793519045608
19.7289,13.818437113890237
19.9787,14.119079047316243
20.2284,13.922518320793007
20.4781,15.109304278385187
20.7279,17.002633834728037
20.9776,17.445210160723672
21.2273,16.25620320070002
21.4771,15.05298465970729
21.7268,15.997577209140223
21.9765,18.27228186303737
22.2263,19.85853061532329
22.476,20.566438419041873
22.7257,19.960758065559006
22.9755,18.791513431039924
23.2252,18.641818115170253
23.4749,19.752270756838676
23.7247,21.50254821835829
23.9744,22.40741699967441
24.2241,23.026031491402218
24.4739,27.193563659115394
24.7236,31.363943088835565
24.9733,31.885640930021633
25.2231,31.230460126803987
25.4728,31.91710752860942
25.7225,31.566541271937194
25.9723,28.740532175461723
26.222,28.343110214638585
26.4717,33.46757949041079
26.7215,40.25745791427129
26.9712,44.633351217316
27.2209,44.857744083885514
27.4707,42.89884971525218
27.7204,41.892148277808325
27.9701,43.194422178139604
28.2199,46.046383518968476
28.4696,49.374095797682045
28.7193,52.891088282506956
28.9691,59.51751918691787
29.2188,64.81468599117315
29.4685,65.12648290528001
29.7183,64.9554975563859
29.968,68.63624056496508
30.2177,73.76165513738681
30.4675,77.67969558588415
30.7172,81.25192710032499
30.9669,83.15971703914101
31.2167,86.92576308967662
31.4664,91.8413381265206
31.7161,92.1945736401987
31.9659,92.1329336740349
32.2156,96.79879390535947
32.4653,102.09093371224606
32.7151,103.48046906796499
32.9648,103.4397340403459
33.2145,105.55685125460056
33.4643,107.20204595022786
33.714,103.36843257978975
33.9637,97.4304220858454
34.2135,101.54433208883222
34.4632,112.31431931378073
34.7129,115.22618883781865
34.9627,108.10951656471771
35.2124,98.11358453599799
35.4621,93.90787811193294
35.7119,94.12611961980923
35.9616,93.57706975126533
36.2113,95.76336149620036
36.4611,96.26762873936538
36.7108,92.68086325152679
36.9605,88.66070303713038
37.2103,85.69975981719034
37.46,87.6896521777166
37.7097,87.74620819340286
37.9595,84.72681538447979
38.2092,80.03749076140303
38.4589,69.96019875891527
38.7087,62.63054288311777
38.9584,62.1299397649759
39.2081,66.26113109430777
39.4579,70.48587554700893
39.7076,68.76790669188739
39.9573,64.2135459770568
40.2071,60.08079623558856
40.4568,54.18265969856802
40.7065,57.18429204926969
40.9563,67.9024482796215
41.206,72.33117993197018
41.4557,67.90830293511227
41.7055,61.8476255790989
41.9552,65.34594028724878
42.2049,74.96159518463168
42.4547,77.07215694704583
42.7044,70.80047310038871
42.9541,69.4704845987064
43.2039,74.06343709032946
43.4536,75.38963094458597
43.7033,72.60347360340808
43.9531,70.20450909103623
44.2028,74.83009836207079
44.4525,81.26259853518081
44.7023,82.12442962283141
44.952,79.26959530177524
45.2017,72.5973840061665
45.4515,67.8602997046475
45.7012,69.45313996686426
45.9509,73.01162389325494
46.2007,70.1858565215338
46.4504,61.46665374456693
46.7001,56.23992374826947
46.9499,55.353688980023804
47.1996,57.772904770919276
47.4493,63.471036505118995
47.6991,69.19559922011577
47.9488,68.90268486712544
48.1985,63.521941401432045
48.4483,60.914629794488675
48.698,58.56651264271237
48.9477,61.3122902270633
49.1975,66.86096263157496
49.4472,67.01876373512651
49.6969,63.94496836202374
49.9467,67.69558664332781
50.1964,75.56178233274305
50.4461,74.32155543620631
50.6959,66.29992635764945
50.9456,61.027604678854715
51.1953,63.59798021131031
51.4451,60.44466512655387
51.6948,46.26113665505194
51.9445,35.96146397729869
52.1943,34.7489984462636
52.444,37.41358795743661
52.6937,43.143022759269556
52.9435,48.54865420431699
53.1932,44.04628567452345
53.4429,37.14904032470633
53.6927,37.679613668138174
53.9424,43.68834290505937
54.1921,50.358264064998046
54.4419,51.07262187328055
54.6916,49.135662646030404
54.9413,52.43368748198633
55.1911,58.71847181980985
55.4408,66.89370912686199
55.6905,67.67850582080972
55.9403,57.922670886318556
56.19,55.67617809930665
56.4397,64.94743840939682
56.6895,71.04685602517662
56.9392,69.18491804950705
57.1889,64.82467259831658
57.4387,68.13057767999341
57.6884,79.00040210448937
57.9381,88.84347838735937
58.1879,99.89117221148672
58.4376,108.98951507160668
58.6873,107.70657167091422
58.9371,109.5699842188492
59.1868,118.2759152171579
59.4365,119.91074616152721
59.6863,111.5979400762634
59.936,107.42196491332835
60.1857,112.1958455694834
60.4355,115.03272280813098
60.6852,107.4989008703837
60.9349,95.6269227065604
61.1847,91.89097948077341
61.4344,91.72309741204616
61.6841,87.22403057850644
61.9339,82.36445901433767
62.1836,76.36102739154954
62.4333,62.87413075101555
62.6831,52.36606281092952
62.9328,51.12274889243866
63.1825,55.819848730907296
63.4323,58.895136551879
63.682,53.820341662463626
63.9317,41.80115037573037
64.1815,26.094208428001348
64.4312,15.606792097912987
64.6809,11.385128624551623
64.9307,12.0069838389056
65.1804,14.864622994157777
65.4301,18.13568914451135
65.6799,19.45093713161529
65.9296,14.645846831491053
66.1793,3.770641309918427
66.4291,-7.237533551401564
66.6788,-9.615857782353478
66.9285,-3.115833237025927
67.1783,3.4389290423702845
67.428,3.3875094725901884
67.6777,0.012844357402768338
67.9275,-1.377312596834031
68.1772,0.4684556049262855
68.4269,1.722841672932339
68.6767,-1.1243132411653753
68.9264,-1.0138734200142692
69.1761,0.5875440763385767
69.4259,-0.4026180082321381
69.6756,-0.09690518214066653
69.9253,0.08536545252388614
70.1751,-1.2953306932569455
70.4248,-0.9661200818969855
70.6745,4.129581049231247
70.9243,9.478769630219773
71.174,8.362996332938621
71.4237,2.856781214427965
71.6735,-0.9852504005750532
71.9232,0.2186779877280899
72.1729,-0.6022754905611272
72.4227,-2.5516242288454376
72.6724,2.2334393027989803
72.9221,7.2759433264633975
73.1719,6.857765376057263
73.4216,6.931939463890171
73.6713,8.191330932645597
73.9211,6.02298622501767
74.1708,0.6866410413812326
74.4206,-1.8322027209452778
74.6703,0.32503144243861776
74.92,0.036081838939794185
75.1698,-4.082911574636608
75.4195,-4.580234608033501
75.6692,-3.2907388516204614
75.919,-2.285578168386748
76.1687,-0.9781995976685846
76.4184,-2.4008442536801486
76.6682,-4.509062284480089
76.9179,-5.085799658777774
77.1676,-7.530658573945603
77.4174,-5.94171443342825
77.6671,-0.3945087114992857
77.9168,0.09248796839005131
78.1666,-4.85264982425163
78.4163,-5.008686641031851
78.666,1.635579666817084
78.9158,5.425266019474733
79.1655,-0.7938565723677342
79.4152,-8.295732152496297
79.665,-7.1510847803546245
79.9147,-2.26302919330939
80.1644,-1.3829010351543871
80.4142,-0.14093228216944895
80.6639,2.9214961042189973
80.9136,5.340424523760769
81.1634,4.429195513962724
81.4131,1.715404308862602
81.6628,2.9674826122489604
81.9126,4.394026557979334
82.1623,1.5789741814545852
82.412,-3.3264630948512806
82.6618,-9.30852398893685
82.9115,-10.16609026784984
83.1612,-0.6404688597899775
83.411,11.264185090155491

File: 120_GruneisenParam/Fe/2010Aug_151GPa/scaledDOSdata/scaled2_2009Oct_133GPa.csv
E,DOS
0.249067,0.0020336592372688046
0.498133,0.007997282267231101
0.7472,0.01734961081593821
0.996267,0.02920491950859224
1.2453299999999998,0.04070758719558095
1.4944,0.04871587740393094
1.74347,0.056281830986519524
1.99253,0.07212975485819427
2.2416,0.09881357976640152
2.49067,0.13151985372176828
2.7397299999999998,0.17451384521734703
2.9888,0.23565872686530917
3.23787,0.30655893512528437
3.48693,0.36075779140864006
3.736,0.40431224364409213
3.98507,0.47743759575761413
4.23413,0.555654820851895
4.4832,0.5938086888647345
4.73227,0.586659748785983
4.981330000000001,0.5999176492232379
5.2304,0.7473770437312977
5.47947,0.9179808249885271
5.72853,0.9257270770120078
5.9776,0.8143333567130187
6.2266699999999995,0.8219041970093837
6.47573,1.039325588521209
6.7248,1.2565080151295165
6.97387,1.363943221574302
7.22293,1.4445323284825855
7.472,1.539972438695296
7.72107,1.593464025091167
7.97014,1.6378345132888967
8.2192,1.7996834662260615
8.46827,1.9637868959617975
8.71734,1.8915061771974266
8.9664,1.8427328298223395
9.21547,2.090195511386715
9.46454,2.3568014251242415
9.7136,2.483708749699377
9.96267,2.665333389312296
10.2117,2.919887918685907
10.4608,2.8569961476297943
10.7099,2.467370066458577
10.9589,2.3829432663265186
11.208,2.881060177635025
11.4571,3.4727796176096963
11.7061,3.498751381716611
11.9552,3.3661499517008036
12.2043,3.6163607637025117
12.4533,3.965711876690766
12.7024,4.164987544018984
12.9515,4.363833446413252
13.2005,4.497082389281881
13.4496,4.139602636837967
13.6987,3.87300173276533
13.9477,4.4778932843443195
14.1968,5.633223788237081
14.4459,6.8045418513197875
14.6949,7.284853267120479
14.944,6.845591841143539
15.1931,6.557209064030903
15.4421,7.073896688299114
15.6912,7.741591104735409
15.9403,7.904192910846075
16.1893,7.58824904688384
16.4384,7.628433772814238
16.6875,7.9348873112998115
16.9365,8.246351135333837
17.1856,8.575906884290271
17.4347,9.117711434644084
17.6837,9.446972741557213
17.9328,9.173343595107848
18.1819,9.783026080709407
18.4309,10.775428366455078
18.68,10.219689453292238
18.9291,9.068433263563215
19.1781,9.183985304644327
19.4272,10.577149648602656
19.6763,12.02752445044962
19.9253,12.55629356548716
20.1744,12.819961386591322
20.4235,13.5423888528116
20.6725,13.627753662352264
20.9216,13.570701594361752
21.1707,14.905413493530368
21.4197,16.604501708612904
21.6688,16.863214088835715
21.9179,15.691167038804267
22.1669,14.583851544907148
22.416,15.438878004640316
22.6651,17.5848880986534
22.9141,19.121979800066526
23.1632,19.903967237478593
23.4123,19.51548827636726
23.6613,18.397316764084927
23.9104,17.968893110464332
24.1595,18.761347843954617
24.4085,20.341713071123095
24.6576,21.564191522713532
24.9067,21.829372930660774
25.1557,24.42216508303778
25.4048,28.9897825934422
25.6539,31.029890116310167
25.9029,30.462843341236216
26.152,30.458250141031083
26.4011,31.15017705945808
26.6501,29.61394963437528
26.8992,27.09345395735341
27.1483,28.587014969659087
27.3973,34.475969930122794
27.6464,40.43853900768258
27.8955,43.674838754550116
28.1445,43.140450643934116
28.3936,41.28490677294902
28.6427,40.62421872513947
28.8917,42.0681777403166
29.1408,44.81602989134422
29.3899,47.91967483414721
29.6389,51.21964770613085
29.888,57.396326511836335
30.1371,62.61067142143703
30.3861,63.198720106587196
30.6352,62.77358971031997
30.8843,65.60691098068514
31.1333,70.59183685450972
31.3824,74.36351516548247
31.6315,77.86924692938068
31.8805,80.12533549031613
32.1296,82.56094885011248
32.3787,87.47586695462725
32.6277,89.7059037023005
32.8768,88.87720016218424
33.1259,91.16209984309116
33.3749,96.61139368441184
33.624,99.9777993523773
33.8731,100.12402084818244
34.1221,100.79164124832812
34.3712,103.19332849605465
34.6203,103.38970586484172
34.8693,98.1876796429679
35.1184,94.09098977134092
35.3675,100.78444911561505
35.6165,110.17146496018769
35.8656,111.12293695835582
36.1147,103.55621410368778
36.3637,94.41226422718805
36.6128,90.951345158199
36.8619,91.20306461287159
37.1109,90.66469888757653
37.36,92.66762256396387
37.6091,93.41619432983562
37.8581,90.25265941909142
38.1072,86.5567284902834
38.3563,83.12869776253702
38.6053,84.43115482902724
38.8544,85.55857550856153
39.1035,82.7810540257731
39.3525,79.659584194437
39.6016,71.53862111466778
39.8507,62.46945022728135
40.0997,59.79851406151154
40.3488,61.974513081189755
40.5979,66.73051878240877
40.8469,68.27515042630553
41.096,64.65556599649179
41.3451,60.69120730824193
41.5941,55.85155515154392
41.8432,52.18113959046173
42.0923,58.524098353074606
42.3413,67.87861590646733
42.5904,69.74590527900921
42.8395,64.21100050873521
43.0885,59.72778471648049
43.3376,64.58062582052901
43.5867,73.43987305485888
43.8357,74.35540295414872
44.0848,68.36113639292869
44.3339,67.33911627139614
44.5829,71.6558250708759
44.832,73.11906849067631
45.0811,70.663555805018
45.3301,68.03063098425802
45.5792,71.41786489834945
45.8283,77.86267793662633
46.0773,79.7515891436428
46.3264,77.95589960397817
46.5755,72.36982001372313
46.8245,66.60294537033985
47.0736,66.14092153954404
47.3227,69.67023296975384
47.5717,70.37867054797314
47.8208,63.50688969615395
48.0699,56.21811772008831
48.3189,53.809075576400716
48.568,54.16493417316671
48.8171,57.93574739310643
49.0661,63.81635248539182
49.3152,67.79393983096483
49.5643,65.35678267069396
49.8133,60.58048695031434
50.0624,58.397963858812915
50.3115,56.79432203387499
50.5605,60.36102297131958
50.8096,65.18021255721753
51.0587,64.62691931654031
51.3077,61.89744062763389
51.5568,65.86846623733106
51.8059,73.209057789433
52.0549,72.22131971789311
52.304,64.78280961026816
52.5531,59.32036858652612
52.8021,61.11404663849946
53.0512,60.0516615105288
53.3003,47.853769106770656
53.5493,36.332907741274454
53.7984,33.39566951704884
54.0475,35.19136617886926
54.2965,39.57835931475827
54.5456,45.95342985154716
54.7947,45.42891874501648
55.0437,38.301638535539375
55.2928,35.37651841568262
55.5419,38.96753735445181
55.7909,45.57449406036858
56.04,50.15032912855241
56.2891,48.290197325459694
56.5381,48.169785975846764
56.7872,52.63943797239274
57.0363,59.08021449101574
57.2853,66.20791733721342
57.5344,64.00020534247788
57.7835,54.62090991340497
58.0325,54.87711553823317
58.2816,64.06335169871348
58.5307,68.96963253450461
58.7797,66.76676350714243
59.0288,62.77595421451765
59.2779,65.9218961654033
59.5269,76.05550029866573
59.776,85.43021621312138
60.0251,95.30872862210218
60.2741,105.11388541491625
60.5232,104.84307857079236
60.7723,104.9468797114205
61.0213,112.52770159407292
61.2704,117.02203166710656
61.5195,110.99932665218977
61.7685,104.3633530808598
62.0176,106.42421539002939
62.2667,111.29694965375897
62.5157,108.62403788991867
62.7648,97.75405859854536
63.0139,89.87100054361588
63.2629,89.23609709128799
63.512,87.50037654942172
63.7611,82.37888583144746
64.0101,78.52363239912076
64.2592,70.48194363663339
64.5083,57.02523111731721
64.7573,49.81975690302829
65.0064,50.080898200814374
65.2555,55.080196833341034
65.5045,56.869933866276014
65.7536,51.110359419499794
66.0027,39.3396225429456
66.2517,24.64590055309654
66.5008,15.035362252276931
66.7499,11.0619833816651
66.9989,11.522600643552382
67.248,14.12485090979064
67.4971,17.20350158935936
67.7461,18.969079776870554
67.9952,15.61241023280079
68.2443,6.3027160781532565
68.4933,-4.747754915562669
68.7424,-9.851858074940367
68.9915,-5.4945843197543995
69.2405,1.5766978065599657
69.4896,4.128601443021209
69.7387,1.3479979643751576
69.9877,-1.1133415204074375
70.2368,-0.6972566792436228
70.4859,1.4645495586263402
70.7349,0.6253662248113006
70.984,-1.5501650312617636
71.2331,-0.19800588422617538
71.4821,0.32547052421977
71.7312,-0.45914919842097596
71.9803,0.11570974187636844
72.2293,-0.17994719398815828
72.4784,-1.4588617592977122
72.7275,-0.45061005559081735
72.9765,4.928229167854311
73.2256,9.402408396584699
73.4747,7.7993874624726045
73.7237,2.5682095810523444
73.9728,-0.9581558432658164
74.2219,0.16004601275033412
74.4709,-0.41851939826052315
74.72,-2.5171957738311272
74.9691,1.31608760207543
75.2182,6.62966797914829
75.4672,6.865851999524004
75.7163,6.473542483792197
75.9654,7.7852443445762605
76.2144,6.974530719034904
76.4635,2.3957338950882607
76.7126,-1.5502348034726932
76.9616,-0.7818655181799256
77.2107,0.9700905103058869
77.4598,-2.0969850867544477
77.7088,-4.887834030362893
77.9579,-3.7145945072880613
78.207,-2.8295474062974075
78.456,-1.634162018595929
78.7051,-1.0924997384420978
78.9542,-3.1414807573737273
79.2032,-4.5149103362525365
79.4523,-5.514449180643518
79.7014,-7.466329178793068
79.9504,-4.759564006449856
80.1995,0.22574840273183155
80.4486,-0.4450515040407706
80.6976,-5.031525333579444
80.9467,-4.602793399273566
81.1958,1.782053476996186
81.4448,5.265294816173179
81.6939,-0.40040437957975344
81.943,-7.7354881381181775
82.192,-7.416613696735664
82.4411,-2.713698515715946
82.6902,-1.302657604376611
82.9392,-0.5937245222252963
83.1883,2.0630278980374706
83.4374,4.7637516070876025

File: 120_GruneisenParam/Fe/2010Aug_151GPa/scaledDOSdata/scaled2_2009Oct_30GPa.csv
E,DOS
0.24948299999999998,0.0055028844491038995
0.498967,0.021063275328605576
0.74845,0.04384360058689238
0.997933,0.06374090884001091
1.24742,0.0780166266296237
1.4969,0.11289616993013152
1.7463799999999998,0.17166394644968144
1.99587,0.25487297102742157
2.24535,0.38328440439059885
2.49483,0.49955369796131893
2.74432,0.5925475282348233
2.9938,0.7498423265334895
3.24328,0.8290961233420906
3.4927699999999997,0.8117390398808497
3.74225,1.0190659660114079
3.9917300000000004,1.3108304642300705
4.241219999999999,1.1793888751727748
4.4907,1.165595626775666
4.7401800000000005,1.6201269028676848
4.989669999999999,1.8886223049774638
5.23915,2.0502590006611987
5.488630000000001,2.203736521262615
5.738119999999999,2.292079094924599
5.9876,2.640285572857551
6.237080000000001,2.6575591739760696
6.4865699999999995,2.6234135324676613
6.73605,3.1788446377330635
6.985530000000001,3.468761333263264
7.235010000000001,3.890113989232882
7.4845,4.035176755281337
7.73398,3.3395685170248446
7.983460000000001,3.6868926767577883
8.23295,4.850327770778632
8.48243,4.747110733807842
8.731910000000001,4.948060570719876
8.9814,5.600752234902427
9.23088,5.944001483812483
9.480360000000001,6.2617048374709
9.72985,5.490241553472894
9.979330000000001,5.977568706676585
10.2288,8.177860127886703
10.4783,10.055026203864154
10.7278,9.54821898280163
10.9773,9.290751128779808
11.2267,10.613527604102073
11.4762,10.964572170273577
11.7257,10.48708659612356
11.9752,11.032465835282252
12.2247,11.635172911796085
12.4742,12.492639814228228
12.7236,13.135165473419784
12.9731,13.02372430023844
13.2226,14.962594345784007
13.4721,13.653240524350174
13.7216,12.523979493264916
13.9711,14.999891716718718
14.2205,17.272112897283574
14.47,17.77942589393235
14.7195,19.020499048185236
14.969,18.754787005721205
15.2185,21.001114104495326
15.468,23.601097572741736
15.7174,22.101873455851187
15.9669,20.29800450429074
16.2164,23.5721876617867
16.4659,26.740852235125825
16.7154,27.69522028801963
16.9649,25.831924665566177
17.2143,25.16274120907288
17.4638,27.483439652994836
17.7133,30.06535719307831
17.9628,31.249439698674983
18.2123,39.393315910440876
18.4618,43.20839871974388
18.7112,42.16228599572841
18.9607,43.38018294840471
19.2102,39.59596787684473
19.4597,38.81918928752459
19.7092,49.86085880583115
19.9587,59.61638641201606
20.2081,60.10130696374818
20.4576,56.8197567756777
20.7071,57.93995763480728
20.9566,63.19325412472069
21.2061,68.95565575273852
21.4556,79.6074893341972
21.705,88.09276455293393
21.9545,87.27883151027265
22.204,92.39933424138115
22.4535,101.26093999934605
22.703,108.16897507532835
22.9525,112.24773466149558
23.2019,119.97434799228189
23.4514,124.82475772847931
23.7009,124.50376207734757
23.9504,133.91186691221165
24.1999,139.5920894375922
24.4494,139.7324690503316
24.6988,143.99643631001646
24.9483,141.2295536296948
25.1978,131.0849807929534
25.4473,144.68960332868332
25.6968,155.88217332807085
25.9463,143.1966095729609
26.1957,128.0557564829625
26.4452,126.96926767510051
26.6947,126.59034523322421
26.9442,130.3618079954472
27.1937,125.42811637582504
27.4432,117.94613373455466
27.6926,117.02966142070764
27.9421,118.49416631792204
28.1916,113.1003202600681
28.4411,99.28843705397674
28.6906,84.4274543344333
28.9401,85.28386899506876
29.1895,94.03477558953739
29.439,92.42530653723156
29.6885,84.52852754347491
29.938,74.51130715511368
30.1875,78.53909552655993
30.437,95.90035869487612
30.6864,93.56491839776982
30.9359,83.18981406324399
31.1854,94.74951010744076
31.4349,104.68223667765592
31.6844,94.13692500938338
31.9339,96.94603898060596
32.1833,101.89687658540748
32.4328,96.82066264602958
32.6823,97.32204142559351
32.9318,109.2827504597931
33.1813,110.26805435778485
33.4308,101.50488168752857
33.6802,91.6114133529947
33.9297,95.53169010006562
34.1792,97.43407383300827
34.4287,82.69123078046574
34.6782,75.0746797410818
34.9277,76.48746571831391
35.1771,86.227469304247
35.4266,94.4742698840527
35.6761,87.37817534752061
35.9256,81.80545054751076
36.1751,79.69944916552251
36.4246,89.13629680157852
36.674,89.74748848779355
36.9235,86.97139741041991
37.173,100.95183843768024
37.4225,98.42514917604456
37.672,84.42566202317305
37.9215,85.27912252253844
38.1709,77.78553800774611
38.4204,52.58931637750397
38.6699,46.7711007990801
38.9194,52.249465476545595
39.1689,64.03722525369578
39.4184,59.621398874708895
39.6678,49.232513895980595
39.9173,55.87612287286093
40.1668,68.12162227066221
40.4163,67.32105524569263
40.6658,68.86659957294852
40.9153,79.92932898856183
41.1647,92.84530578708045
41.4142,81.40578471876145
41.6637,76.02321953537695
41.9132,92.77705681580174
42.1627,94.48370686321238
42.4122,87.26637063853696
42.6616,98.94609444040093
42.9111,118.18454031528853
43.1606,138.42854833743337
43.4101,146.98570611383946
43.6596,146.97060211670444
43.9091,161.79634533672132
44.1585,155.770082168792
44.408,144.89372901770275
44.6575,153.52882702582954
44.907,150.24680306653545
45.1565,129.19013615650823
45.406,124.18048329283765
45.6554,120.11490427490212
45.9049,110.99844613995472
46.1544,97.07028908611386
46.4039,73.0118428749792
46.6534,69.19981163254478
46.9029,78.20883010727341
47.1523,75.1749467879141
47.4018,54.0105394932681
47.6513,27.35425991705496
47.9008,15.858637863014538
48.1503,16.7061045573863
48.3998,22.335487115645197
48.6492,26.409954220985032
48.8987,17.254941546294535
49.1482,-3.8955658141111424
49.3977,-13.360042641096374
49.6472,-1.5225903942398538
49.8967,5.765488297431322
50.1461,0.2323995835666661
50.3956,-1.4919223149710903
50.6451,2.3341732830867468
50.8946,-1.4857325803226922
51.1441,-0.38034160110066456
51.3936,-0.15495288774719643
51.643,-0.0925528071398745
51.8925,-0.5196575350337789
52.142,-1.9638250899709102
52.3915,6.305911168758109
52.641,13.346671198444918
52.8905,5.62562142926848
53.1399,-1.4749379079937022
53.3894,0.5663708849955127
53.6389,-3.4665451101387217
53.8884,4.4934947310746125
54.1379,10.006702097362147
54.3874,9.128024465221419
54.6368,10.967836049606412
54.8863,4.161380298333229
55.1358,-2.493951102658099
55.3853,1.1662850981762622
55.6348,-3.341210937271256
55.8843,-6.290654567498539
56.1337,-4.103190525956039
56.3832,-1.766345132096454
56.6327,-3.217978691490123
56.8822,-6.298537334637177
57.1317,-9.301922569110207
57.3812,-7.767036784404697
57.6306,1.0909596557629844
57.8801,-4.929237688491886
58.1296,-6.280814037240124
58.3791,5.94108016078921
58.6286,1.6780226608548428
58.8781,-11.743730459463217
59.1275,-6.282436903631647
59.377,-1.8128523514296757
59.6265,0.41057590513187514
59.876,6.002743820599669
60.1255,6.457296064843795
60.375,2.2164603308879745
60.6244,5.809504312849391
60.8739,2.5934376565947486
61.1234,-6.5948499176673385
61.3729,-14.851845072446716
61.6224,-1.6906465887696414
61.8719,17.45722916995508

File: 120_GruneisenParam/Fe/2010Aug_151GPa/scaledDOSdata/scaled2_2009Oct_53GPa.csv
E,DOS
0.24895,0.0041451366309464294
0.4979,0.01599208103688178
0.74685,0.0339538580887857
0.9958,0.052496098143584045
1.24475,0.06454447484321035
1.4937,0.0817054162590203
1.74265,0.12057019261482425
1.9916,0.17336959929321777
2.24055,0.2501697651899052
2.4895,0.3601161458268908
2.73845,0.4546461551286732
2.9874,0.5286275417367464
3.23635,0.657622802831009
3.4853,0.7464030788996482
3.73425,0.7436830842885992
3.9832,0.7924316988116915
4.23215,1.0851480794434936
4.4811,1.189130670938038
4.73005,1.0227056986899412
4.979,1.116200555696956
5.22795,1.5065123879158002
5.4769,1.7188209205452265
5.72585,1.8502325483723014
5.9748,1.9907990672189855
6.22375,2.0503322987434998
6.4727,2.2715415867044007
6.72165,2.4961849981480633
6.9706,2.332043990387332
7.21955,2.5554887403567452
7.4685,2.9956507158410304
7.71745,3.2001728167405648
7.9664,3.5815345481314442
8.21535,3.6794452091916767
8.4643,3.089642005302077
8.71325,3.1807483602923177
8.9622,4.196190423053636
9.21115,4.460056117009712
9.4601,4.29240325015081
9.70905,4.795419192812155
9.958,5.224560078669842
10.207,5.525281067684158
10.4559,5.656569208146746
10.7049,4.95314212748763
10.9538,5.419923126857038
11.2028,7.212680227872675
11.4517,8.96454206936587
11.7007,9.005669051933804
11.9496,8.301345900907982
12.1986,9.082128319353922
12.4475,9.991148505856618
12.6965,9.783599978756811
12.9454,9.643772627948097
13.1944,10.133479819554367
13.4433,10.63440346359647
13.6923,11.356018080167493
13.9412,11.981287184989588
14.1902,11.673580059063035
14.4391,13.18189996286634
14.6881,13.257693444364271
14.937,11.452901845099865
15.186,12.105222939095716
15.4349,14.610330868763667
15.6839,15.887681465225688
15.9328,16.366419949085962
16.1818,17.347175087610196
16.4307,17.077322435828183
16.6797,18.740015282027105
16.9286,21.296941906386444
17.1776,20.84626015827262
17.4265,18.695735803100863
17.6755,19.584514204027773
17.9244,22.90404906144674
18.1734,24.938324430617207
18.4223,24.969963069792524
18.6713,23.24146461212186
18.9202,22.9821188860681
19.1692,24.946165331025842
19.4181,27.235478523385012
19.6671,27.832173791469945
19.916,33.39442760002655
20.165,39.043392689857825
20.4139,38.68917199220825
20.6629,38.838649595109906
20.9118,39.02743740346786
21.1608,34.9306524731544
21.4097,36.33863559347415
21.6587,46.087411044416015
21.9076,54.11986546868415
22.1566,55.080578231595325
22.4055,52.19409071308501
22.6545,51.89467008855307
22.9034,55.384685065986154
23.1524,60.38350006252001
23.4013,65.98856719391124
23.6503,76.20431604284565
23.8992,80.36526268660873
24.1482,79.5712909845828
24.3971,84.65436503288574
24.6461,91.98593667384083
24.895,97.74973804107007
25.144,101.66784488699705
25.3929,106.46015679005409
25.6419,113.41225867027558
25.8908,112.79256829675438
26.1398,116.23999619703044
26.3887,124.71172778051121
26.6377,127.14006170426663
26.8866,127.61216028705117
27.1356,131.3035096671041
27.3845,128.99411901802128
27.6335,119.82788128413708
27.8824,127.45984641133767
28.1314,141.24123070585833
28.3803,136.96635605919533
28.6293,121.93148799283416
28.8782,115.31651619109871
29.1272,115.51926198686374
29.3761,116.14105542730651
29.6251,118.66958447765165
29.874,113.91122644737403
30.123,107.72320854496274
30.3719,106.03623248961286
30.6209,108.62191832133024
30.8698,104.42809002619094
31.1188,97.13720999565777
31.3677,81.74789926717644
31.6167,75.83875495561885
31.8656,80.08914331236751
32.1146,86.65770352662707
32.3635,83.15673180511725
32.6125,76.71020180869557
32.8614,68.30005058960141
33.1104,69.42611581147113
33.3593,84.9188515592018
33.6083,87.98511202820688
33.8572,78.06750057333467
34.1062,78.52995197688453
34.3551,92.54475597381523
34.6041,93.01052827481118
34.853,84.6336353498128
35.102,89.3862643543915
35.3509,92.72695471766185
35.5999,88.4729427054653
35.8488,87.45764557316684
36.0978,97.38571660034123
36.3467,101.08799208379678
36.5957,96.94540136601196
36.8446,86.83260023944864
37.0936,83.56252783761946
37.3425,88.93969289546182
37.5915,86.52771460556662
37.8404,73.68783951480091
38.0894,68.30440306693588
38.3383,69.36054290082953
38.5873,76.95501391523162
38.8362,85.4059225029181
39.0852,82.77029130780375
39.3341,76.00510979346993
39.5831,72.30587692210922
39.832,75.29734981099656
40.081,82.90917744800984
40.3299,80.4259130957917
40.5789,80.15107442705997
40.8278,92.22438129825142
41.0768,90.35018591964064
41.3257,78.35588814053197
41.5747,75.95785379618233
41.8236,76.51048420062327
42.0726,56.5103445079131
42.3215,42.970987120827765
42.5705,43.84220942208953
42.8194,50.43453601693517
43.0684,59.54135584244504
43.3173,52.684025929718985
43.5663,44.81216307311721
43.8152,50.189597270304446
44.0642,60.673811415971876
44.3131,62.59809422952712
44.5621,60.82288278227857
44.811,68.01603450344496
45.06,79.47942178246892
45.3089,83.54414846007461
45.5579,69.46990176253843
45.8068,72.04602967049132
46.0558,85.61201558137243
46.3047,85.88596859945834
46.5537,79.54391374168694
46.8026,87.20161377126078
47.0516,103.826076672499
47.3005,118.49381521705112
47.5495,133.8173879338122
47.7984,131.86402382126548
48.0474,138.81413574455857
48.2963,148.4939181380115
48.5453,138.63338134598703
48.7942,132.17183139504579
49.0432,139.96914452801252
49.2921,137.85377134001862
49.5411,120.31454378682632
49.79,112.91763419750676
50.039,111.9365071112378
50.2879,104.0890445115625
50.5369,97.38408657927212
50.7858,79.26450625704341
51.0348,63.71826323950439
51.2837,64.09710266319574
51.5327,71.80779288986646
51.7816,68.26164771254511
52.0306,51.05997447341297
52.2795,28.082748662209895
52.5285,15.908983720369363
52.7774,14.071611955347269
53.0264,17.93233333176091
53.2753,22.79347093107099
53.5243,22.764101197941688
53.7732,10.693156686461254
54.0222,-6.900935278552352
54.2711,-11.635674074387916
54.5201,-1.2331913509556272
54.769,5.340334696715727
55.018,1.1139303913083412
55.2669,-1.7095472749919052
55.5159,1.0789581661869179
55.7648,0.992927265564444
56.0138,-1.8932593219139648
56.2627,0.6688385053077283
56.5117,-0.5335221345631914
56.7606,0.1621319210516763
57.0096,-0.7203637304045553
57.2585,-1.7726255369555004
57.5075,4.783433605318572
57.7564,12.081908968379794
58.0054,7.6941681426192154
58.2543,-0.16867504695325156
58.5033,-0.04623312551986546
58.7522,-1.0513438242065396
59.0012,-2.1437317872280426
59.2501,6.839359563599648
59.4991,8.76195203325105
59.748,8.501666777162388
59.997,9.982784469294423
60.2459,4.599652631381156
60.4949,-2.032714417174219
60.7438,0.0308217259386161
60.9928,-0.4690735205078401
61.2417,-6.04585012365347
61.4907,-4.558669918570664
61.7396,-3.1302966887007013
61.9886,-1.1957556260403062
62.2375,-3.7040791761750387
62.4865,-5.757479859929202
62.7354,-8.470694630945118
62.9844,-7.782207605498254
63.2333,0.19310276125344805
63.4823,-2.0512612502994734
63.7312,-7.342285551523602
63.9802,0.24887954612363994
64.2291,6.594168852318054
64.4781,-4.02140955042605
64.727,-10.94000237786377
64.976,-4.2284428017584625
65.2249,-1.686304726852638
65.4739,0.35674575183893226
65.7228,5.047491855199545
65.9718,6.456069921010537
66.2207,2.373918221166555
66.4697,3.8628565657364478
66.7186,4.767226372011816
66.9676,-0.8192525687674272
67.2165,-9.65789038220879
67.4655,-12.67284344579772
67.7144,2.3304122978145876
