Repository: r-a-morrison/fe_alloy_sound_velocities

# Fe Alloy Sound Velocities
by Rachel Morrison

This is a repository of my graduate research on iron-nickel sound velocities at extreme pressures. This research contributes to our understanding of the thermodynamics of the inner core of the Earth. 

Morrison, R. A., et al., High pressure thermoelasticity and sound velocities of Fe-Ni-Si alloys (2019), *Physics of the Earth and Planetary Interiors*, Volume 294, [https://doi.org/10.1016/j.pepi.2019.05.011](https://doi.org/10.1016/j.pepi.2019.05.011).

Extensive supplementary information is also available at the above link.

Note: A word of caution. Binary files (.pdf, .ai, etc.) are included for completeness. Normally these should be left out of version control so git doesn't mess these up in merge conflicts. Use at your own risk.

## Abstract
The Earth's iron-dominant core is known to contain nickel from cosmochemical analysis and some amount of light elements from geophysical constraints on density and seismic wave velocities. Although there have been several studies to constrain thermoelastic properties of iron-alloys, there has been no systematic study on the effects of nickel and light elements on properties of iron using the same experimental methods and data analysis approach.

We conducted nuclear resonant inelastic X-ray scattering and X-ray diffraction experiments on body-centered cubic and hexagonal close-packed (hcp) Fe0.91Ni0.09 and Fe0.8Ni0.1Si0.1 up to 104 GPa and 86 GPa, respectively, and compare to similar measurements conducted on hcp-Fe up to 171 GPa. Specifically, we determine the Debye sound velocity from the low-energy transfer region of the (partial) phonon density of states (DOS) using the equation of state determined for each material and a new approach which utilizes information criteria and probability distributions. Nickel decreases the shear velocity of iron, while 10 at% Si has little to no effect on the shear velocity of Fe0.91Ni0.09. We observe that the shape of the phonon DOS of these alloys remains similar with increasing pressure.

In the measured compression range, we therefore apply a generalized scaling law to describe the volume dependence of the phonon DOS and find that the vibrational Grüneisen parameters of hcp-Fe0.91Ni0.09 are nearly indistinguishable from those hcp-Fe and those for Fe0.8Ni0.1Si0.1 trend lower. From the vibrational free energy, we constrain the harmonic vibrational component of thermal pressure, which shows a significant positive deviation from theoretical calculations of hcp-Fe at pressures and temperatures of Earth's core. Collectively, our results demonstrate that the effects of nickel should be considered when modeling iron-rich planetary cores.

File: 120_GruneisenParam/Fe/2011Feb_171GPa/scaledDOSdata/scaled2_2009Oct_106GPa.csv
E,DOS
0.249032,0.0033874263750989027
0.498064,0.01505338970532432
0.747097,0.03061311162602968
0.996129,0.04061563584938541
1.24516,0.04606537226868167
1.49419,0.062021247834565064
1.7432299999999998,0.10038266057973644
1.99226,0.1501248710185477
2.2412900000000002,0.192773110744672
2.49032,0.2264009644826936
2.73935,0.2755537071267969
2.9883900000000003,0.286479808544124
3.23742,0.2529384540579827
3.48645,0.31697964637499143
3.7354800000000004,0.47611908783449935
3.9845099999999998,0.617380123350216
4.23355,0.5989618926118856
4.4825800000000005,0.5817455281022703
4.73161,0.8140131059702053
4.98064,1.1047643843748143
5.22968,1.2106501813707302
5.4787099999999995,1.1843128181223066
5.72774,1.2084776345921586
5.97677,1.1349807258174318
6.2258,1.1494483912573845
6.47484,1.4548124995348435
6.72387,1.616037481515084
6.9729,1.546634911662543
7.22193,1.5294005681949472
7.4709699999999994,1.8251897696951227
7.72,2.2991106475291567
7.96903,2.6152472103003763
8.218060000000001,2.5325289876106276
8.467089999999999,2.347993199285819
8.71613,2.4193618917289657
8.965160000000001,2.736236888986931
9.214189999999999,3.1265433895549672
9.46322,3.4768319037795594
9.71225,3.7875710765621533
9.96129,3.596306012446924
10.2103,3.3425378481285133
10.4594,3.10353948665419
10.7084,2.9609803774947845
10.9574,3.6356984695007943
11.2064,4.3787910217338055
11.4555,4.039298165560152
11.7045,4.024673739807726
11.9535,4.95191330595924
12.2026,5.115106612010423
12.4516,4.832073925765125
12.7006,5.318621025615032
12.9497,6.610607207812505
13.1987,6.805368820950312
13.4477,6.249758057863013
13.6968,5.378978811912835
13.9458,4.469555173402093
14.1948,5.5884066071666085
14.4439,8.075314349087366
14.6929,8.911031919831103
14.9419,8.279958002517464
15.191,7.18012390598264
15.44,7.554596097304484
15.689,9.605497434785214
15.9381,10.414565973754025
16.1871,10.121583762872435
16.4361,9.221710929440471
16.6852,9.867546156474653
16.9342,11.823757494975203
17.1832,11.723782254277326
17.4323,10.198272066391397
17.6813,9.030344211517898
17.9303,9.236330185422618
18.1793,11.685264016728413
18.4284,14.212263517998531
18.6774,13.059274934653073
18.9264,12.068388550787086
19.1755,14.94638527474999
19.4245,17.532289947007477
19.6735,16.694307127019282
19.9226,16.281674374256173
20.1716,19.30783070667784
20.4206,21.841158712271525
20.6697,20.935051529855937
20.9187,17.570707261367605
21.1677,16.145694386982825
21.4168,18.9666139804202
21.6658,20.711758169107185
21.9148,18.951199784977735
22.1639,19.059144602497764
22.4129,19.95324422412605
22.6619,21.323492425173615
22.911,24.873512742487637
23.16,24.663770849171524
23.409,19.33899143149823
23.6581,19.357194027583223
23.9071,27.431605238655237
24.1561,30.612535352526216
24.4052,31.658759020329573
24.6542,35.125924846680334
24.9032,35.72866184476905
25.1522,36.991092071171
25.4013,38.95158936937224
25.6503,40.25309146600395
25.8993,43.2149971237821
26.1484,45.988071167683074
26.3974,47.30893797854897
26.6464,52.38180390496624
26.8955,58.76943889174452
27.1445,58.044275040812444
27.3935,55.75332147823914
27.6426,58.958893406569956
27.8916,63.299814001563945
28.1406,66.79815153675494
28.3897,68.12953234583992
28.6387,71.74857847810091
28.8877,77.47056332551071
29.1368,78.17399790441381
29.3858,77.99065038967846
29.6348,86.46625656466087
29.8839,98.6508195135526
30.1329,99.75154572598042
30.3819,92.54146310098122
30.631,91.42002506762003
30.88,97.91173238083925
31.129,106.72158483356456
31.3781,109.5493909930947
31.6271,104.49035996600621
31.8761,96.57414244842393
32.1252,94.38865042428033
32.3742,100.67003797240078
32.6232,102.59892115611952
32.8722,103.99606755624177
33.1213,101.80466304192385
33.3703,94.36003009065864
33.6193,94.95624184371518
33.8684,99.43765228157012
34.1174,98.4030463037605
34.3664,99.44373296521613
34.6155,100.21836502190389
34.8645,99.25761275273956
35.1135,95.00689380115188
35.3626,85.92350307174166
35.6116,82.71272209713757
35.8606,82.88387688320363
36.1097,81.20092569010241
36.3587,78.89309943842105
36.6077,67.2578585834382
36.8568,61.984261879656856
37.1058,70.07784564968678
37.3548,77.80622311990739
37.6039,82.15829547706063
37.8529,79.35514826933009
38.1019,75.17795463975244
38.351,78.86686097783686
38.6,78.23988765661295
38.849,69.54028942344452
39.0981,72.7536086538561
39.3471,82.3439495609488
39.5961,81.29160199009364
39.8451,68.17267568768209
40.0942,62.190722101070826
40.3432,69.06204089671832
40.5922,73.30926810473025
40.8413,75.74953862433142
41.0903,80.38881974793775
41.3393,81.26134955888739
41.5884,78.64690958246106
41.8374,77.87441531482143
42.0864,73.28901203036824
42.3355,75.68854111005221
42.5845,88.14465368804633
42.8335,88.52911139261742
43.0826,78.44703356380371
43.3316,80.56585731021913
43.5806,90.31851130180877
43.8297,86.44775442761788
44.0787,85.88848938275011
44.3277,89.75693176853953
44.5768,73.33909845855226
44.8258,51.506795846691496
45.0748,56.31514689308397
45.3239,73.12832262797774
45.5729,69.85859253620531
45.8219,56.9084814614253
46.071,55.40417807929607
46.32,67.27143682052507
46.569,65.7907839591961
46.818,44.19475644820742
47.0671,38.572000845019204
47.3161,56.43216589541691
47.5651,72.30810185282613
47.8142,71.05459313860828
48.0632,58.666151436937746
48.3122,52.42556909707141
48.5613,59.28397832365907
48.8103,70.78947975717469
49.0593,74.95309932852568
49.3084,69.53036238247937
49.5574,62.01540432490783
49.8064,60.811145265771074
50.0555,59.26955873275779
50.3045,50.921675755551135
50.5535,42.66601439248986
50.8026,46.52138261284921
51.0516,56.19363893021259
51.3006,54.80573349461171
51.5497,53.32360686754626
51.7987,54.84757482081638
52.0477,51.35723074028113
52.2968,51.87752851422799
52.5458,65.58244060255672
52.7948,75.48720085605807
53.0439,72.29014282691766
53.2929,67.13894928135858
53.5419,67.62135710793422
53.7909,70.21233833513676
54.04,73.81962170405714
54.289,73.71767666581138
54.538,71.5922626966073
54.7871,72.06432254770493
55.0361,75.48546974038561
55.2851,93.89003099394847
55.5342,100.11967582499018
55.7832,85.50061552693019
56.0322,85.05903202173835
56.2813,92.87274263306358
56.5303,102.81490144559294
56.7793,111.88643775143213
57.0284,113.21852790002497
57.2774,117.73046757630242
57.5264,117.50394331451058
57.7755,115.43739263467896
58.0245,108.01475627850446
58.2735,97.13619693324665
58.5226,97.03692115093968
58.7716,101.66202046859449
59.0206,99.11085472225072
59.2697,86.89348522951245
59.5187,74.8936592089855
59.7677,60.26840522147672
60.0168,46.9168036882076
60.2658,49.52936130040901
60.5148,61.231913089702225
60.7639,59.84323838372381
61.0129,45.233168823732726
61.2619,37.23403216454126
61.5109,31.175831895614024
61.76,22.019141996815808
62.009,19.30459109867496
62.258,22.59992567989444
62.5071,25.319535091541173
62.7561,27.387018488794915
63.0051,22.445661633595222
63.2542,17.08454041577229
63.5032,16.318327764471167
63.7522,7.8888630636859265
64.0013,0.08667601030175162
64.2503,0.9510210926292256
64.4993,6.560492218193347
64.7484,12.54509079944847
64.9974,9.488862637155817
65.2464,5.123899278676477
65.4955,2.274355472431738
65.7445,-5.675070281533646
65.9935,-1.274528378190725
66.2426,13.502189431265816
66.4916,16.80297856811544
66.7406,10.92323314282032
66.9897,6.485056443826246
67.2387,-3.8826798988194153
67.4877,-10.736315772146938
67.7368,-6.595265535984052
67.9858,1.3847066766229872
68.2348,4.906921309548637
68.4838,3.0281672872732672
68.7329,2.9242738354035427
68.9819,-4.033974290460808
69.2309,-5.354060963351717
69.48,-4.714154403786985
69.729,-8.13023362859579
69.978,-8.857588236064926
70.2271,-2.029124605040931
70.4761,2.5905064209155872
70.7251,-1.96661127748261
70.9742,-5.951733835421258
71.2232,-4.207966784379699
71.4722,-0.8851850314582971
71.7213,0.7549433237196187
71.9703,1.3668578331894174
72.2193,3.695261482886902
72.4684,1.5067631842248914
72.7174,-0.8067189739965387
72.9664,-2.702565775976386
73.2155,-8.780637666839159
73.4645,-11.006085270225732
73.7135,-8.035305197289876
73.9626,-6.20192206774529
74.2116,-1.5111612271317885
74.4606,3.402015391432789
74.7097,-3.221313045086286
74.9587,-8.422779707325716
75.2077,0.8831027541041838
75.4567,8.883848908213835
75.7058,5.360800825425568
75.9548,-5.16373220344603

File: 120_GruneisenParam/Fe/2011Feb_171GPa/scaledDOSdata/scaled2_2009Oct_121GPa.csv
E,DOS
0.24973299999999998,0.0029628328887660333
0.499467,0.013262831466156063
0.7492,0.027684384133257217
0.998934,0.037870568169351124
1.2486700000000002,0.04285098183959567
1.4984,0.05393662842173942
1.74813,0.08406903500583121
1.99787,0.12860284161006494
2.2476,0.17159478305515963
2.49733,0.20376112701986285
2.74707,0.24218119573268956
2.9968,0.27840924382421
3.24653,0.25504064515537933
3.4962699999999995,0.2544678471245496
3.746,0.35894771559551414
3.9957300000000004,0.5146474895456757
4.24547,0.604738633054475
4.4952,0.5540859938677266
4.74493,0.5907782454476322
4.994669999999999,0.8418816106268833
5.2444,1.0905771616281852
5.49413,1.1579382742260476
5.743869999999999,1.1334652467654698
5.9936,1.157303680619017
6.24333,1.0861383495488133
6.4930699999999995,1.0944059798930428
6.7428,1.3720734928861225
6.99253,1.5451712346080166
7.2422699999999995,1.4953097691064325
7.492,1.4495199968845482
7.741739999999999,1.6568892680599532
7.99147,2.079054389316152
8.2412,2.4477845992045353
8.49094,2.4935686099183743
8.74067,2.2945411324227623
8.9904,2.2539320659074815
9.24014,2.45546882117544
9.48987,2.8127949321162906
9.7396,3.131927598487528
9.989339999999999,3.4874055727321602
10.2391,3.622924982417596
10.4888,3.334990402174609
10.7385,3.1470671101611507
10.9883,2.8968466810752314
11.238,2.9052099108459988
11.4877,3.6468777613139465
11.7375,4.214185232563433
11.9872,3.8160248368582446
12.2369,3.8893695041721634
12.4867,4.751916431089039
12.7364,4.903703042876596
12.9861,4.6369222634125205
13.2359,4.983622448801821
13.4856,6.174017433583976
13.7353,6.581298613110837
13.9851,6.120407862604593
14.2348,5.427763171175133
14.4845,4.42474984622578
14.7343,4.688341564986687
14.984,6.87630259846958
15.2337,8.459785579066857
15.4835,8.31301715895218
15.7332,7.376649736319659
15.9829,6.708058011100877
16.2327,8.07078299205973
16.4824,9.699741500954593
16.7321,9.943936494583522
16.9819,9.444226433640468
17.2316,8.767897216548343
17.4813,9.889902777190708
17.7311,11.49024551528511
17.9808,11.044715524324626
18.2305,9.622333328209397
18.4803,8.61040791574951
18.73,8.872683153581487
18.9797,11.132641641557779
19.2295,13.558503039582225
19.4792,12.730127935128973
19.7289,11.45562754895121
19.9787,13.679688744675811
20.2284,16.524244604582297
20.4781,16.379295078918645
20.7279,15.32331839343361
20.9776,17.307129195268526
21.2273,20.350489094009337
21.4771,20.81408323466407
21.7268,18.364011009626417
21.9765,15.604600123558091
22.2263,16.40339315467041
22.476,19.413767243359032
22.7257,19.355709336029385
22.9755,17.795594028308656
23.2252,18.58787858839027
23.4749,19.253670800938462
23.7247,21.16097322983341
23.9744,24.24267591771458
24.2241,23.05372439505341
24.4739,18.045060250110414
24.7236,18.91504315753565
24.9733,26.459007779274334
25.2231,29.31220390679131
25.4728,30.157566003587227
25.7225,33.42310171977225
25.9723,34.24264126210028
26.222,35.06534303481327
26.4717,36.99474440289067
26.7215,38.13846879616379
26.9712,40.40090607013549
27.2209,43.4283728607283
27.4707,44.751494197653614
27.7204,47.5821945363627
27.9701,54.025127459078504
28.2199,56.765293283578615
28.4696,53.943991604661576
28.7193,54.275231698894466
28.9691,58.189853240246286
29.2188,61.93092970794958
29.4685,64.51632402415346
29.7183,65.77717322520824
29.968,70.111711569445
30.2177,74.79146373496543
30.4675,74.59804839964788
30.7172,75.10351688206195
30.9669,83.73172564614346
31.2167,94.7449413785915
31.4664,95.54044024462193
31.7161,88.8518021839521
31.9659,87.29665769698228
32.2156,92.75986735005125
32.4653,101.00249150140989
32.7151,105.05070213483229
32.9648,101.66578190080754
33.2145,94.61439632684241
33.4643,89.75129045517711
33.714,94.05363326535858
33.9637,98.2077694219404
34.2135,98.86638274445004
34.4632,99.53560637272454
34.7129,93.75965155783126
34.9627,89.30726331185346
35.2124,93.0339467296561
35.4621,95.39165451326808
35.7119,94.11374037551418
35.9616,95.68888429142328
36.2113,95.7435169364733
36.4611,94.80245607576387
36.7108,89.63630291530488
36.9605,81.43254552026546
37.2103,79.22668991112067
37.46,79.31150607525406
37.7097,77.75629635250394
37.9595,75.77000119513981
38.2092,65.40991502647263
38.4589,59.03344947080726
38.7087,65.66545462150941
38.9584,73.27434587896819
39.2081,78.233598306798
39.4579,77.38864695463548
39.7076,72.58724820472374
39.9573,73.63568159867513
40.2071,76.60079401631441
40.4568,69.86007977215483
40.7065,66.49618690401665
40.9563,74.58348373134947
41.206,80.247389102367
41.4557,73.47272236655634
41.7055,61.339712631621296
41.9552,61.0117991608199
42.2049,67.86784199036664
42.4547,70.60842216149692
42.7044,73.42446268076604
42.9541,77.55057609454569
43.2039,77.53943670285729
43.4536,75.18504964032908
43.7033,74.43911684983644
43.9531,70.13312776626681
44.2028,72.18014547987981
44.4525,83.75829180238529
44.7023,85.53385256170496
44.952,76.28122841871588
45.2017,75.5227638778869
45.4515,85.39489190955626
45.7012,84.5416604561703
45.9509,80.84155490023397
46.2007,85.90616455239002
46.4504,78.78210520932144
46.7001,56.39715043969349
46.9499,48.3126671618256
47.1996,63.18501337592707
47.4493,71.3703385836603
47.6991,61.31076246026288
47.9488,52.084852020844025
48.1985,56.29580253019199
48.4483,66.5886573454228
48.698,58.29082124886188
48.9477,38.749390479200805
49.1975,38.914352132035404
49.4472,56.80586461060201
49.6969,69.90568068504422
49.9467,67.49915168011438
50.1964,55.96931294901242
50.4461,50.186370018376934
50.6959,56.123024785211115
50.9456,66.82628808587191
51.1953,71.8494152298662
51.4451,67.95639363554858
51.6948,60.564040451769635
51.9445,57.9721392554643
52.1943,58.0405204994262
52.444,51.886156587028985
52.6937,43.10450536410724
52.9435,41.35054420958033
53.1932,50.47769868481027
53.4429,54.123132151578986
53.6927,50.968794933851
53.9424,51.931487024824015
54.1921,51.7994311947999
54.4419,48.10036659507398
54.6916,52.76943063827084
54.9413,66.49046082045376
55.1911,72.42699797889159
55.4408,68.08092385645658
55.6905,64.00255219233806
55.9403,64.98851601532935
56.19,67.44640717515504
56.4397,70.76313906053558
56.6895,70.63923374797473
56.9392,68.54253751955092
57.1889,68.9734025654583
57.4387,71.11075201924726
57.6884,86.64324258624161
57.9381,97.23648200435035
58.1879,84.96639768341949
58.4376,79.58338323053418
58.6873,86.71572794752201
58.9371,94.4176190726884
59.1868,104.56755197600377
59.4365,107.73185291843743
59.6863,110.64209904376627
59.936,113.56162446550155
60.1857,111.39069609657113
60.4355,108.90054078475215
60.6852,99.32965915004581
60.9349,91.84270286857803
61.1847,94.16085118849688
61.4344,97.77766501718585
61.6841,93.1659729144257
61.9339,81.26058841087665
62.1836,70.38791720808999
62.4333,56.55393898477043
62.6831,44.73896133401293
62.9328,47.36021896041855
63.1825,58.22706795840831
63.4323,58.170064990769966
63.682,45.01915309541093
63.9317,36.461280685260775
64.1815,31.439816583023553
64.4312,23.039342500963063
64.6809,18.21893483788304
64.9307,20.54480675862467
65.1804,23.360587051216548
65.4301,25.893585702821603
65.6799,24.448155361589908
65.9296,17.833210163244058
66.1793,16.301199840084326
66.4291,13.24593663444311
66.6788,3.6291437862063254
66.9285,-0.4225607081341943
67.1783,2.18007340763298
67.428,8.344210744650072
67.6777,12.21580829554141
67.9275,7.83582939008382
68.1772,4.6285381160888095
68.4269,1.4041231916131174
68.6767,-5.725662542040781
68.9264,-0.6972049448689618
69.1761,12.930793389842641
69.4259,16.250983294722193
69.6756,10.870290552356654
69.9253,6.883062260517944
70.1751,-1.97749832313716
70.4248,-9.89080873827554
70.6745,-7.897503886310028
70.9243,-0.6955716471410706
71.174,4.41427887334549
71.4237,3.547400929924361
71.6735,3.3729033074990586
71.9232,-1.0210719638027037
72.1729,-5.3193519934132505
72.4227,-4.458857541427935
72.6724,-5.566292944793441
72.9221,-8.925740445691945
73.1719,-6.669733974238815
73.4216,0.36275072393385965
73.6713,1.9022157522096415
73.9211,-3.366899829523316
74.1708,-5.682919555041301
74.4206,-3.49833833140567
74.6703,-0.5111085208136587
74.92,0.7255559319400301
75.1698,1.4274504486037862
75.4195,3.542564394991909
75.6692,1.565334844813005
75.919,-0.7099465320648825
76.1687,-2.1837259107732794
76.4184,-7.535918254523262
76.6682,-10.735132799284557
76.9179,-8.310466133252765
77.1676,-6.372304018479337
77.4174,-3.3499660961681266
77.6671,2.452976147319076
77.9168,0.429456611383637
78.1666,-7.6142060870927635
78.4163,-4.420589441919171
78.666,5.9734097586118375
78.9158,8.20210136071107
79.1655,1.4384458049307396

File: 120_GruneisenParam/Fe/2011Feb_171GPa/scaledDOSdata/scaled2_2009Oct_133GPa.csv
E,DOS
0.249067,0.0026411658065530665
0.498133,0.011893038208906425
0.7472,0.02535941294143929
0.996267,0.035647039641337204
1.2453299999999998,0.04059507401997627
1.4944,0.048623183228850904
1.74347,0.0722350713959153
1.99253,0.11155902601024059
2.2416,0.15368074165428042
2.49067,0.18683123612034805
2.7397299999999998,0.21672491891031706
2.9888,0.25963232240114986
3.23787,0.26413435187605216
3.48693,0.23424920921331166
3.736,0.281585231119667
3.98507,0.4115164945909496
4.23413,0.5478090261698493
4.4832,0.5756335418624453
4.73227,0.5240123514694862
4.981330000000001,0.627062297041223
5.2304,0.8848812224439491
5.47947,1.086139135769988
5.72853,1.1155482629951812
5.9776,1.0966990007285227
6.2266699999999995,1.1177102760191255
6.47573,1.0436366242997535
6.7248,1.0654983928569866
6.97387,1.3279422498423763
7.22293,1.4930424148487593
7.472,1.451923683000194
7.72107,1.398510611962525
7.97014,1.5571529155655877
8.2192,1.9352009886142745
8.46827,2.3116687823737774
8.71734,2.434570834329243
8.9664,2.269194670085339
9.21547,2.1656631387821674
9.46454,2.282211454880454
9.7136,2.5783416679436675
9.96267,2.908940685470411
10.2117,3.208570577280676
10.4608,3.494769229679656
10.7099,3.3905405808679925
10.9589,3.136633517793677
11.208,2.9594774958935286
11.4571,2.7268229914200393
11.7061,2.9799298037117787
11.9552,3.769086746597271
12.2043,4.053863531847534
12.4533,3.605494775253928
12.7024,3.897381926727095
12.9515,4.67492850933173
13.2005,4.7168217108461095
13.4496,4.473192593415994
13.6987,4.8605860726771795
13.9477,5.978996737546137
14.1968,6.370966489549984
14.4459,5.952587119229425
14.6949,5.333140745818082
14.944,4.381449156721024
15.1931,4.328281552915288
15.4421,6.171580718308541
15.6912,7.997045605817558
15.9403,8.17563490670871
16.1893,7.462360488138112
16.4384,6.566138988063969
16.6875,7.082877226508327
16.9365,8.858370432395072
17.1856,9.636762479890216
17.4347,9.467903291709515
17.6837,8.703963838559137
17.9328,8.68876773125275
18.1819,10.354378344749374
18.4309,11.199922193568993
18.68,10.2270214643958
18.9291,8.938676927623128
19.1781,8.233707394082403
19.4272,8.909913987963806
19.6763,11.334157620920134
19.9253,13.212074574004363
20.1744,12.05511796240546
20.4235,11.125640885932798
20.6725,13.386300706797968
20.9216,15.997972952393658
21.1707,15.869266009820842
21.4197,14.8121969487753
21.6688,16.445358717163653
21.9179,19.399553731265406
22.1669,20.27014692114354
22.416,18.392185304104125
22.6651,15.523108865545014
22.9141,15.249422866817186
23.1632,17.982059706364744
23.4123,19.14060051956831
23.6613,17.57679938684478
23.9104,17.54596243627047
24.1595,18.384159278803672
24.4085,19.176999124951294
24.6576,22.08299075165514
24.9067,23.66662652095295
25.1557,20.374285222813576
25.4048,16.67759915399335
25.6539,20.568624365377975
25.9029,27.063030036377665
26.152,28.343072302049734
26.4011,29.88934848566723
26.6501,32.71701856290436
26.8992,33.081942034168804
27.1483,34.14782526100369
27.3973,35.90070438778562
27.6464,36.94895553467149
27.8955,39.11816717212961
28.1445,41.955093394642454
28.3936,43.22284061770611
28.6427,45.56555720416857
28.8917,51.46232315595517
29.1408,54.9655418126284
29.3899,52.75736136069612
29.6389,51.92671452011634
29.888,55.17568009909241
30.1371,58.84314184289332
30.3861,61.82916427119093
30.6352,62.97417807881496
30.8843,65.61034367274877
31.1333,70.7723409511196
31.3824,72.76484224202963
31.6315,71.687335350066
31.8805,75.38052229814487
32.1296,85.86121924242819
32.3787,93.33866525324311
32.6277,90.26643460413844
32.8768,84.63798836583948
33.1259,85.32398314683007
33.3749,91.49981483456077
33.624,99.00879601236412
33.8731,101.50624225829256
34.1221,97.54900854504933
34.3712,90.82635830003224
34.6203,86.81430556905066
34.8693,91.08119321607259
35.1184,94.95958310773726
35.3675,95.52292134091755
35.6165,96.3746296790001
35.8656,91.58232495522742
36.1147,86.48790657586424
36.3637,89.02154081388089
36.6128,92.2656081597971
36.8619,91.04255447686873
37.1109,92.07471539973086
37.36,92.84915445087728
37.6091,92.02262462169135
37.8581,89.54830956319562
38.1072,81.97891759467721
38.3563,76.83847491087072
38.6053,76.86196817640524
38.8544,75.86990615716351
39.1035,75.03357114663204
39.3525,70.46163599099212
39.6016,59.37782179779208
39.8507,58.23048960709249
40.0997,65.82444701076912
40.3488,72.25104107558107
40.5979,76.03556494331164
40.8469,74.08249990134958
41.096,69.86643373566154
41.3451,71.68380117359058
41.5941,73.94933691048851
41.8432,67.33929553824062
42.0923,64.26551345607857
42.3413,71.68026361639468
42.5904,77.55824230082038
42.8395,72.39516420531804
43.0885,60.61065400442925
43.3376,58.04647685856848
43.5867,64.42861915615006
43.8357,67.88428895367375
44.0848,69.86821356563931
44.3339,73.86538349273488
44.5829,75.55455256159826
44.832,73.4615517621294
45.0811,72.53498366753819
45.3301,69.95884501284985
45.5792,66.96822652190065
45.8283,74.92836018369137
46.0773,83.70738667351038
46.3264,79.70449395792158
46.5755,71.7201269375985
46.8245,75.76552596333082
47.0736,83.72006715096234
47.3227,80.2697100813093
47.5717,78.94876323665143
47.8208,83.36366426805841
48.0699,73.61664643850274
48.3189,52.619492432021715
48.568,47.13033076772275
48.8171,61.579004244435254
49.0661,69.03147950282128
49.3152,59.827155857465314
49.5643,50.66890141485028
49.8133,53.24542844618259
50.0624,63.571222664998494
50.3115,59.65308780777377
50.5605,40.82902197313496
50.8096,35.16722533060945
51.0587,49.42670678377036
51.3077,64.94012499323922
51.5568,67.75607193136929
51.8059,58.66180637771872
52.0549,49.51164994823044
52.304,50.424747504055446
52.5531,59.45077178140561
52.8021,68.02718658456021
53.0512,68.75860262328268
53.3003,62.871166705290435
53.5493,56.956180772871235
53.7984,56.36526562878933
54.0475,55.03321371516765
54.2965,48.090458704265025
54.5456,40.327894602988266
54.7947,40.983367219284325
55.0437,50.05287178778671
55.2928,52.114825874880765
55.5419,49.18314030124591
55.7909,50.27851002538056
56.04,50.09923340737268
56.2891,46.58578045265413
56.5381,50.213844862767736
56.7872,62.930933192416646
57.0363,70.02783455948538
57.2853,66.87814143476433
57.5344,62.33469198711325
57.7835,62.33370023612668
58.0325,64.41628128515286
58.2816,67.45205887685034
58.5307,69.12852641732437
58.7797,66.53310531775071
59.0288,66.56275176035774
59.2779,67.03783338794727
59.5269,74.69133824247395
59.776,91.07268503332934
60.0251,90.3844118137986
60.2741,78.0623491059517
60.5232,79.16290894725601
60.7723,85.84528557930281
61.0213,94.1635471982525
61.2704,102.8314808900991
61.5195,104.29815205928668
61.7685,107.78258643403223
62.0176,109.71952674638607
62.2667,107.56291982474397
62.5157,104.86218184787218
62.7648,95.64798701018057
63.0139,88.81070055794414
63.2629,90.89764653236728
63.512,94.4793821603811
63.7611,91.02257394583744
64.0101,80.25925802131032
64.2592,69.98661261124266
64.5083,57.806727739090334
64.7573,45.001069453541454
65.0064,43.61313623482642
65.2555,53.16006875874036
65.5045,58.37250955466896
65.7536,48.956075146812566
66.0027,37.711679383296804
66.2517,32.88676152272654
66.5008,26.489336035398285
66.7499,19.1076342833839
66.9989,18.165643125057155
67.248,21.10214622896393
67.4971,23.401499636075066
67.7461,25.397994922902836
67.9952,21.96583275767866
68.2443,16.23727044438582
68.4933,15.681230070684395
68.7424,11.278958944426195
68.9915,2.4268611355746437
69.2405,-0.3515178493451616
69.4896,2.4415445905911457
69.7387,8.342815429398792
69.9877,11.81084094520564
70.2368,7.749217429100639
70.4859,4.578473289892028
70.7349,1.9805934450638438
70.984,-5.020926362346548
71.2331,-2.6210526885085983
71.4821,10.128134292572206
71.7312,16.291575622456392
71.9803,11.979216423264878
72.2293,7.879171614156901
72.4784,1.7073125761573507
72.7275,-7.530143878133186
72.9765,-9.48492391195721
73.2256,-4.036453964906115
73.4747,2.5357603767903525
73.7237,4.464684864843938
73.9728,2.7729902707714302
74.2219,2.7554633936999653
74.4709,-3.3086536917192793
74.72,-5.130882861279017
74.9691,-4.203526316016421
75.2182,-6.316511008993013
75.4672,-8.796324444545904
75.7163,-5.259970987699949
75.9654,1.1636809571308528
76.2144,1.4373105225204785
76.4635,-3.663526261794241
76.7126,-5.465107502282355
76.9616,-3.355315661299345
77.2107,-0.5562165988446327
77.4598,0.7016555453840718
77.7088,1.1618766803195155
77.9579,3.326429668395669
78.207,2.099183198948865
78.456,-0.4851442838191084
78.7051,-1.5189374188179685
78.9542,-5.667616325419209
79.2032,-10.083118646831764
79.4523,-9.052952364273128
79.7014,-6.697331430564368
79.9504,-5.025858258590444
80.1995,-0.039114489578552854
80.4486,2.9700820907819954
80.6976,-3.598045838199165
80.9467,-7.81756269905604
81.1958,-0.09141282921769102
81.4448,7.810212368575531
81.6939,6.492666031184922
81.943,-1.5183364004716835

File: 120_GruneisenParam/Fe/2011Feb_171GPa/scaledDOSdata/scaled2_2009Oct_30GPa.csv
E,DOS
0.24948299999999998,0.007741315227422651
0.498967,0.03167537315684442
0.74845,0.05157093312742381
0.997933,0.06163600239771521
1.24742,0.10067721946848801
1.4969,0.17969179673146937
1.7463799999999998,0.25252831851270363
1.99587,0.3136090831523702
2.24535,0.3769390261818098
2.49483,0.32722135449540524
2.74432,0.4548018599056457
2.9938,0.731393608875253
3.24328,0.7895651057603577
3.4927699999999997,0.7753378004427902
3.74225,1.2307645412721346
3.9917300000000004,1.5590778109916816
4.241219999999999,1.5313981132395547
4.4907,1.551297135142696
4.7401800000000005,1.427073588605627
4.989669999999999,1.8478208419336535
5.23915,2.08550973414552
5.488630000000001,1.9548667296094886
5.738119999999999,2.2542695268207966
5.9876,3.0301215760394555
6.237080000000001,3.4018820050663905
6.4865699999999995,3.082608305244032
6.73605,3.124985672556466
6.985530000000001,3.6869841435784916
7.235010000000001,4.284251143320278
7.4845,4.875641315913785
7.73398,4.572658968128856
7.983460000000001,4.201721495321662
8.23295,3.793790339026156
8.48243,4.77276909563392
8.731910000000001,5.67185446092153
8.9814,5.013597102055111
9.23088,6.347975688577592
9.480360000000001,6.53031465942588
9.72985,6.35666898526251
9.979330000000001,8.296524025542018
10.2288,8.728669728652143
10.4783,7.695197445487503
10.7278,5.957380121129325
10.9773,7.264973503444006
11.2267,11.108437081941227
11.4762,11.168890301219507
11.7257,9.401314408648945
11.9752,10.26577219050292
12.2247,13.23086419414248
12.4742,13.251894724565668
12.7236,11.880843980184553
12.9731,13.814486696577733
13.2226,15.568171952479771
13.4721,13.251167001769035
13.7216,11.514914870850562
13.9711,13.393248883606148
14.2205,18.175127547422264
14.47,16.4267839679458
14.7195,16.80653780317721
14.969,22.223469944166897
15.2185,21.508793507503842
15.468,22.016275389646296
15.7174,27.50283243349002
15.9669,27.313218759765313
16.2164,21.870084117577612
16.4659,22.358063813366293
16.7154,26.841826501328907
16.9649,24.29183854060119
17.2143,25.23108469744888
17.4638,26.63539963358306
17.7133,32.15672449080278
17.9628,30.252811979360253
18.2123,23.338240716746775
18.4618,34.34339516704007
18.7112,39.59611700859676
18.9607,43.29688523275935
19.2102,46.285292733675135
19.4597,48.038572808548324
19.7092,50.91570833169304
19.9587,54.3363446162535
20.2081,59.38213820120932
20.4576,62.12977658332478
20.7071,72.90399010825759
20.9566,75.77071936224814
21.2061,72.34305456743863
21.4556,78.8168816491528
21.705,85.38371899012478
21.9545,88.16576423745101
22.204,95.40083286955071
22.4535,101.68162724066404
22.703,100.55381811407638
22.9525,115.33008405739919
23.2019,130.61182441624808
23.4514,121.3145456969592
23.7009,118.69992872298086
23.9504,131.22623404546206
24.1999,141.7868336104988
24.4494,135.32480950051317
24.6988,122.61555099983896
24.9483,126.40998354066654
25.1978,132.69848651729413
25.4473,134.70586831090785
25.6968,126.86144885856267
25.9463,121.39805329013599
26.1957,128.72658414540933
26.4452,127.13871413634143
26.6947,129.6957019690626
26.9442,128.4448910851665
27.1937,120.22968559255112
27.4432,107.59178379665433
27.6926,107.38491576230268
27.9421,104.98063135782594
28.1916,97.18911944324405
28.4411,79.60293559223292
28.6906,90.73804070591916
28.9401,103.03548260338783
29.1895,105.2072547594698
29.439,97.37912634642277
29.6885,103.07403070105781
29.938,95.40784750869314
30.1875,91.69205006851068
30.437,107.08376620856671
30.6864,99.8282792181697
30.9359,80.638926882859
31.1854,88.9926422415038
31.4349,95.39213415443145
31.6844,101.35373459695506
31.9339,105.41841680770553
32.1833,101.47187959116471
32.4328,98.45507893564049
32.6823,94.84864490105069
32.9318,114.42523835098983
33.1813,110.34335783312616
33.4308,100.54022632026708
33.6802,116.46928750202561
33.9297,110.08471424350026
34.1792,115.27585184349583
34.4287,100.8768042797114
34.6782,65.39213953469753
34.9277,82.99984370142269
35.1771,94.6456353074942
35.4266,73.69544870085161
35.6761,75.28659709752631
35.9256,90.31328833656629
36.1751,60.318648758256806
36.4246,52.53115418699067
36.674,84.84696507331098
36.9235,94.22944445564043
37.173,74.92864090662898
37.4225,69.35969542870453
37.672,86.75016620683007
37.9215,97.00915985736604
38.1709,87.23071652710078
38.4204,78.31581308180891
38.6699,77.7251608819584
38.9194,64.15793289438288
39.1689,55.02060867775594
39.4184,70.47029302063221
39.6678,70.77892591173973
39.9173,69.8377165292021
40.1668,68.75406042985527
40.4163,66.22887604752071
40.6658,88.71605128264008
40.9153,96.99281957399651
41.1647,87.70464602236318
41.4142,87.73080493078595
41.6637,92.60639838282864
41.9132,96.48307457791796
42.1627,92.58673356188858
42.4122,93.415941395808
42.6616,110.02471103837695
42.9111,130.9114137295645
43.1606,108.65772804292826
43.4101,115.10558054304771
43.6596,129.28617686358947
43.9091,144.9116526254944
44.1585,148.34911123592624
44.408,153.18827385760812
44.6575,149.49526369242474
44.907,136.10245445382915
45.1565,123.88620698519465
45.406,130.67605709831574
45.6554,126.80582066024445
45.9049,105.58916040624966
46.1544,84.0519182614136
46.4039,60.64703041748243
46.6534,68.57551754349227
46.9029,81.42460733145127
47.1523,60.47726849155475
47.4018,46.986427249009395
47.6513,34.42435187825772
47.9008,24.61140331365621
48.1503,29.55155649156111
48.3998,34.18996796481418
48.6492,32.18144017370923
48.8987,22.150054603162655
49.1482,19.581394653690786
49.3977,3.2549934107066023
49.6472,0.5727865282539646
49.8967,9.938941711043764
50.1461,16.097522704678912
50.3956,7.431915317198542
50.6451,2.687260936829058
50.8946,-8.061174774104677
51.1441,10.773018737423161
51.3936,22.15797370121359
51.643,12.788816108157215
51.8925,2.3115568371456328
52.142,-13.377226944702617
52.3915,-7.526122774504142
52.641,4.780492152053096
52.8905,4.625854338349021
53.1399,3.845838922432351
53.3894,-6.624237713378069
53.6389,-5.921845036386606
53.8884,-9.85175540034003
54.1379,-10.493789589832348
54.3874,1.6006697294104497
54.6368,-0.5581533760525292
54.8863,-7.72344532707952
55.1358,-3.887062767900773
55.3853,0.6566274422091121
55.6348,1.599757068906524
55.8843,4.742675488075207
56.1337,-0.2659726697182274
56.3832,-2.7151488637471948
56.6327,-12.243466940484641
56.8822,-12.698292825916798
57.1317,-8.623961888125438
57.3812,-1.8114716247302023
57.6306,3.2744091251157412
57.8801,-10.514517757757387
58.1296,-0.3939714295774484
58.3791,11.687461711274544
58.6286,0.8065561299109053

File: 120_GruneisenParam/Fe/2011Feb_171GPa/scaledDOSdata/scaled2_2009Oct_53GPa.csv
E,DOS
0.24895,0.005656370084691874
0.4979,0.024121078459822663
0.74685,0.04323152499007374
0.9958,0.0518125896923029
1.24475,0.06880522646350795
1.4937,0.11996021524610463
1.74265,0.18808735671303645
1.9916,0.24152760256026815
2.24055,0.2964690966484851
2.4895,0.341740738840423
2.73845,0.2973421095886033
2.9874,0.3837238773536177
3.23635,0.6089320741962142
3.4853,0.7404285290525648
3.73425,0.664069122190045
3.9832,0.8735067732972369
4.23215,1.2812496058452454
4.4811,1.4192496559211163
4.73005,1.3911126170426302
4.979,1.3956246276966071
5.22795,1.295591130854214
5.4769,1.6370786194628448
5.72585,1.896249585352817
5.9748,1.7985313478917913
6.22375,1.8649106048075368
6.4727,2.417489458131258
6.72165,2.995123795304578
6.9706,3.012519376481483
7.21955,2.7537081276377195
7.4685,2.892463226608865
7.71745,3.387419393690987
7.9664,3.8728507571572655
8.21535,4.384230232267826
8.4643,4.270011582473104
8.71325,3.9099631688970744
8.9622,3.5571388313326993
9.21115,3.6804471882144605
9.4601,4.892195577145876
9.70905,4.925194807457906
9.958,4.670358852189593
10.207,5.886099888548675
10.4559,5.912473437787001
10.7049,5.721001106334605
10.9538,7.2016488938453085
11.2028,8.073402322924704
11.4517,7.361549426505668
11.7007,6.11937051977951
11.9496,5.306028857151907
12.1986,8.01799792058322
12.4475,10.413418963688795
12.6965,9.913628519258278
12.9454,8.423490768884442
13.1944,9.26886805731216
13.4433,11.849729503456338
13.6923,12.138394632449018
13.9412,11.095872177890739
14.1902,11.305990486714336
14.4391,13.931052035696311
14.6881,13.407993066808846
14.937,11.325593219926006
15.186,10.442953052476993
15.4349,12.721083735043837
15.6839,16.569677286836285
15.9328,15.099060874483483
16.1818,14.652392664711162
16.4307,19.246642966290487
16.6797,20.30562777589033
16.9286,18.812285850910236
17.1776,22.424261807296322
17.4265,25.727412134389436
17.6755,23.54464005131209
17.9244,19.202110365497905
18.1734,20.74673258392037
18.4223,24.353864112562576
18.6713,22.26991305124713
18.9202,22.588688584227942
19.1692,23.648213257012664
19.4181,27.171065299869714
19.6671,29.902422735426622
19.916,23.632930835016737
20.165,22.869461311867042
20.4139,33.61235220950517
20.6629,35.91693276108243
20.9118,39.587346368277814
21.1608,42.01031972328921
21.4097,43.12075849313239
21.6587,45.80541119739396
21.9076,47.85848568859444
22.1566,52.37316887890971
22.4055,54.77887712994386
22.6545,59.489583577793724
22.9034,68.65435691015179
23.1524,67.67086164644114
23.4013,65.98139196222597
23.6503,71.59241716187661
23.8992,77.04686371690858
24.1482,79.6390228432197
24.3971,83.96872227543682
24.6461,91.4747725326251
24.895,91.1218132712307
25.144,94.90997765512087
25.3929,111.6150784346116
25.6419,117.99643653971975
25.8908,108.56227760639719
26.1398,108.14679635454483
26.3887,118.6531927353909
26.6377,128.28609490832673
26.8866,125.04429965277797
27.1356,114.49086896322815
27.3845,110.97448997799934
27.6335,119.4266145260714
27.8824,120.8146930594908
28.1314,121.86839303871942
28.3803,112.55679700802906
28.6293,110.91126914228445
28.8782,116.8525863033329
29.1272,115.29838746212887
29.3761,117.48348750547966
29.6251,116.84733664320116
29.874,113.45718497676626
30.123,101.30659213209243
30.3719,97.11008008327214
30.6209,96.62947897704227
30.8698,94.9984556094405
31.1188,84.85908420067258
31.3677,72.22448558158595
31.6167,82.10070991894437
31.8656,92.49791995314277
32.1146,96.28739549304764
32.3635,89.79352864622031
32.6125,90.45967961251968
32.8614,92.84973501900785
33.1104,81.46744154555154
33.3593,87.76108154630059
33.6083,98.29413604703564
33.8572,87.77228438964734
34.1062,73.00480048811382
34.3551,80.0809346461814
34.6041,86.17005578038979
34.853,90.13829339521213
35.102,95.68285463408192
35.3509,93.50177375085309
35.5999,91.84262365473047
35.8488,86.38181498468441
36.0978,90.24424515864611
36.3467,105.79737595708292
36.5957,98.54408578241178
36.8446,91.20334447987102
37.0936,104.85182786223127
37.3425,101.69293842389301
37.5915,101.88527047100057
37.8404,102.37630241240227
38.0894,71.43055026238787
38.3383,60.426790249253585
38.5873,83.79580065702088
38.8362,81.85293752912385
39.0852,65.04080524591447
39.3341,69.2649241060663
39.5831,82.08373499273283
39.832,59.400651815577035
40.081,44.099610244151236
40.3299,67.40195927631524
40.5789,86.3687451321104
40.8278,78.11568516974542
41.0768,62.712691686849084
41.3257,66.37761678008103
41.5747,82.06203062226439
41.8236,87.78395801024482
42.0726,79.00535586981789
42.3215,71.20209308436007
42.5705,71.43155212553778
42.8194,62.29048884604859
43.0684,50.30180958138076
43.3173,56.20007058646366
43.5663,66.58551997373633
43.8152,62.44178105149823
44.0642,64.11543200736536
44.3131,61.24622766233306
44.5621,60.789302391708226
44.811,79.83498447818091
45.06,88.56343350939463
45.3089,81.13335057116083
45.5579,78.58779488913387
45.8068,81.86411941312457
46.0558,86.73306288059858
46.3047,85.6194548340562
46.5537,84.28167842394618
46.8026,85.27575692691074
47.0516,103.61145782000813
47.3005,118.55272822371701
47.5495,99.52237339721691
47.7984,102.30832972394474
48.0474,113.09938310519266
48.2963,128.130869100915
48.5453,132.1843138287223
48.7942,137.87649729093857
49.0432,137.49616510157847
49.2921,134.22975511242421
49.5411,120.24541849207088
49.79,112.53449613526449
50.039,118.45864437219933
50.2879,116.5788319119485
50.5369,99.68105500847862
50.7858,83.03944361103052
51.0348,61.453673333187034
51.2837,54.86012417474519
51.5327,69.98169929399923
51.7816,70.0827995119409
52.0306,50.450069504684656
52.2795,41.64193760508878
52.5285,30.691215119694704
52.7774,22.331270521565056
53.0264,26.02371131578912
53.2753,29.876899718530822
53.5243,31.63502727601978
53.7732,22.75614562541927
54.0222,19.956993643449167
54.2711,12.675570726933103
54.5201,0.46591334562525305
54.769,1.5072304639506076
55.018,10.081019175424759
55.2669,14.621367290057366
55.5159,7.22058926723052
55.7648,3.9407775019954707
56.0138,-6.402264143550423
56.2627,0.6151536369450289
56.5117,19.18182949378626
56.7606,16.498074183414467
57.0096,9.679816048802465
57.2585,-2.1263878002534695
57.5075,-12.593473366317557
57.7564,-6.230087950089762
58.0054,4.0259039671071495
58.2543,4.750500967100966
58.5033,4.167525465455894
58.7522,-3.805482197967355
59.0012,-6.228756371065872
59.2501,-5.9732729997585325
59.4991,-10.885097207005925
59.748,-6.608736857806086
59.997,2.713890778881982
60.2459,-1.52203797189535
60.4949,-7.009506802650796
60.7438,-3.9767718215211247
60.9928,0.15554715189810683
61.2417,0.8745664379666452
61.4907,4.017018900939767
61.7396,2.0652659925419745
61.9886,-1.0589683583226053
62.2375,-4.883086554075454
62.4865,-12.613880369716997
62.7354,-10.706639194524993
62.9844,-7.682132643291857
63.2333,-1.9700253210238345
63.4823,3.7421003072122825
63.7312,-7.30742100199375
63.9802,-5.853502952144301
64.2291,8.845443609964615
64.4781,7.6929448755711185
64.727,-6.255237857427737

File: 120_GruneisenParam/Fe/2011Feb_171GPa/scaledDOSdata/scaled2_2009Oct_69GPa.csv
E,DOS
0.249383,0.004751741016539375
0.498767,0.020606407610064437
0.74815,0.038715173166053746
0.997534,0.04768680563219706
1.24692,0.0582902318060692
1.4963,0.094924031904991
1.74568,0.1545343932394078
1.9950700000000001,0.20959720106601612
2.24445,0.251422793964502
2.49383,0.3112433414189243
2.74322,0.30853796074227047
2.9926,0.28903644978059806
3.24198,0.4239827479733265
3.49137,0.6295557776356804
3.74075,0.6898482317887719
3.9901400000000002,0.6298262304139294
4.23952,0.8675065029614454
4.4889,1.2278021791058107
4.73829,1.3422882342149438
4.98767,1.314535419967871
5.23705,1.3299843097506006
5.48644,1.2236834342198468
5.7358199999999995,1.457773974227237
5.9852,1.77456750114663
6.23459,1.7399582991273244
6.483969999999999,1.6864948738456467
6.73335,2.0305302169122093
6.98274,2.61193253257851
7.23212,2.9214895356073907
7.4815,2.718991689086246
7.73089,2.602609276415
7.98027,2.8594800614753795
8.22965,3.3428107788137704
8.47904,3.764201717613471
8.72842,4.189524805758918
8.9778,3.9861655341275397
9.22719,3.684706682923097
9.476569999999999,3.363216926762289
9.72595,3.442677169228914
9.97534,4.521887207431238
10.2247,4.775032056080206
10.4741,4.3107218103698735
10.7235,5.30322858191293
10.9729,5.699427786393715
11.2223,5.360845629563102
11.4716,6.073863952146759
11.721,7.561039856010624
11.9704,7.364309074002505
12.2198,6.565977595299701
12.4692,5.245518659843431
12.7186,5.485591676849619
12.9679,8.462449530287147
13.2173,9.899764393468267
13.4667,9.16678516014776
13.7161,7.865919979112159
13.9655,8.923095734997608
14.2149,11.21364742889675
14.4642,11.496731287432246
14.7136,10.625674574671052
14.963,10.422547887879936
15.2124,12.806697837197643
15.4618,13.128684108471901
15.7112,11.280986036605421
15.9605,9.936929906271814
16.2099,10.694899279190556
16.4593,14.281388772587785
16.7087,15.678957340226393
16.9581,13.325760478378955
17.2075,15.321973674460388
17.4568,19.189663096864333
17.7062,18.684899749067835
17.9556,18.11876346908766
18.205,21.985514964304333
18.4544,24.36532554774222
18.7038,22.011646583698617
18.9531,18.148675837815304
19.2025,19.41851603065967
19.4519,22.96841125620661
19.7013,21.451228957176987
19.9507,21.042807176302954
20.2001,22.16446786699266
20.4494,24.18104222711995
20.6988,28.222297976259604
20.9482,25.54185193757671
21.1976,19.986113205238958
21.447,26.596768361235487
21.6964,33.68705976709295
21.9457,34.51427465605692
22.1951,38.772196789978466
22.4445,39.65064463988907
22.6939,41.41990212934326
22.9433,43.568228696689914
23.1927,45.64884362130959
23.442,49.76870405744795
23.6914,51.819256699462876
23.9408,55.88436598611419
24.1902,64.3485410293518
24.4396,64.71987994748964
24.689,61.921419695643905
24.9383,66.19076323324441
25.1877,71.37596346356074
25.4371,74.85542491064145
25.6865,76.92495810979435
25.9359,83.76837065955583
26.1853,87.2058707522099
26.4346,86.08891622860091
26.684,94.97274607468587
26.9334,109.8390872213255
27.1828,109.63766372273452
27.4322,101.39821643807512
27.6816,103.45338550373222
27.9309,113.60218630427364
28.1803,121.5162120135956
28.4297,118.19659211422575
28.6791,108.74678028430829
28.9285,104.49755574351381
29.1779,112.0091459318259
29.4272,113.9466734248665
29.6766,115.62950554755251
29.926,109.64234771415572
30.1754,103.52803263017167
30.4248,108.90822915272615
30.6742,109.85547323907814
30.9235,109.97144189375675
31.1729,111.28052926122506
31.4223,110.11758093792444
31.6717,103.94726288202449
31.9211,93.4254484411318
32.1705,92.01863921202032
32.4198,90.90174995471489
32.6692,89.56501582585715
32.9186,79.13197091763736
33.168,68.32233446387659
33.4174,77.11343635734744
33.6668,86.70990079759854
33.9161,91.25327637059947
34.1655,86.30119097463306
34.4149,84.01126028292093
34.6643,88.94108107960885
34.9137,80.5386817173079
35.1631,78.18878034443627
35.4124,90.03718908071129
35.6618,90.76971601838565
35.9112,74.8898432462351
36.1606,69.6586911464043
36.41,78.58209868176147
36.6594,82.09762968309117
36.9087,86.65375944385808
37.1581,90.64913873840109
37.4075,87.99897223315891
37.6569,86.77942880213399
37.9063,81.62845736480905
38.1557,84.71025301012862
38.4051,99.35271053634527
38.6544,95.32750061099495
38.9038,85.61918835657166
39.1532,96.03744239110064
39.4026,98.8153443143112
39.652,93.80787623442953
39.9014,99.92523717372097
40.1507,82.87445163482224
40.4001,56.529284548402146
40.6495,66.09597412839202
40.8989,82.79569681689208
41.1483,71.41042635808991
41.3977,59.98695873096913
41.647,69.37357006105397
41.8964,76.67466272910681
42.1458,52.732643421388474
42.3952,42.32359959384655
42.6446,64.103115623444
42.894,81.47530280721043
43.1433,75.39801252556614
43.3927,60.6258431140347
43.6421,60.598027584173266
43.8915,73.99406849873232
44.1409,83.15432631558295
44.3903,78.57212628099158
44.6396,69.0833155205102
44.889,67.58788786829085
45.1384,64.5438735404904
45.3878,53.3467112363458
45.6372,47.1249641193065
45.8866,58.142450820539395
46.1359,62.398856481069885
46.3853,58.842860304461624
46.6347,60.868073851078556
46.8841,57.208675998919276
47.1335,58.24674995619001
47.3829,75.77671867951152
47.6322,83.85676871294363
47.8816,77.40179850335373
48.131,74.08306558398735
48.3804,76.71463876713425
48.6298,80.93827231845685
48.8792,82.37005068703203
49.1285,79.44817845405632
49.3779,80.02154386104601
49.6273,86.4491024801199
49.8767,109.49704627345892
50.1261,104.6424361204767
50.3755,91.70125372724867
50.6248,100.20464708665261
50.8742,110.81154504616303
51.1236,123.40901136731956
51.373,125.53052317777355
51.6224,130.9402808727746
51.8718,129.77188245795705
52.1211,126.84452675989661
52.3705,114.31908346681207
52.6199,106.30947484179687
52.8693,111.19612830402907
53.1187,112.02170264207986
53.3681,98.64970777053036
53.6174,83.56665691122475
53.8668,65.43830601719064
54.1162,51.112540122256135
54.3656,58.86594783826505
54.615,70.23676406390176
54.8644,58.23567135617602
55.1137,43.534219731931266
55.3631,36.81953665224286
55.6125,25.69861343721952
55.8619,21.362458564097533
56.1113,25.3861883309727
56.3607,28.73406445354835
56.61,29.62548148531132
56.8594,21.372725442204402
57.1088,18.88780416264734
57.3582,13.219505126473255
57.6076,1.3410508865295907
57.857,0.5380942772800368
58.1063,7.056793783753996
58.3557,14.08400975805486
58.6051,9.100139375208222
58.8545,5.0810434210367585
59.1039,-1.2613261888521985
59.3533,-6.243630924206726
59.6026,9.56921534475102
59.852,19.489891331456935
60.1014,12.948070146728044
60.3508,7.362816693070039
60.6002,-5.387540031624098
60.8496,-11.80356658810667
61.0989,-4.585716691398653
61.3483,4.220574843599705
61.5977,4.429549135255068
61.8471,3.933622483670772
62.0965,-2.8452101082658547
62.3459,-6.119723497802128
62.5952,-5.204079488269498
62.8446,-9.410041148921112
63.094,-8.82217278323561
63.3434,0.3418644514322284
63.5928,1.580221026489568
63.8422,-5.520079902324195
64.0915,-5.792289969655063
64.3409,-1.8030344619159897
64.5903,0.7896340657188432
64.8397,1.4713251057527859
65.0891,4.132421043672095
65.3385,0.7985007844107481
65.5878,-1.223280576751867
65.8372,-5.641271852549226
66.0866,-12.159846581953445
66.336,-10.041181744395994
66.5854,-7.330110533400356
66.8348,-2.598588890483165
67.0841,3.776121213026479
67.3335,-4.643475219279508
67.5829,-8.202250836048409
67.8323,5.11050561041025
68.0817,9.57445007059884
68.3311,0.09707617379218575
