Repository: r-a-morrison/fe_alloy_sound_velocities

# Fe Alloy Sound Velocities
by Rachel Morrison

This is a repository of my graduate research on iron-nickel sound velocities at extreme pressures. This research contributes to our understanding of the thermodynamics of the inner core of the Earth. 

Morrison, R. A., et al., High pressure thermoelasticity and sound velocities of Fe-Ni-Si alloys (2019), *Physics of the Earth and Planetary Interiors*, Volume 294, [https://doi.org/10.1016/j.pepi.2019.05.011](https://doi.org/10.1016/j.pepi.2019.05.011).

Extensive supplementary information is also available at the above link.

Note: A word of caution. Binary files (.pdf, .ai, etc.) are included for completeness. Normally these should be left out of version control so git doesn't mess these up in merge conflicts. Use at your own risk.

## Abstract
The Earth's iron-dominant core is known to contain nickel from cosmochemical analysis and some amount of light elements from geophysical constraints on density and seismic wave velocities. Although there have been several studies to constrain thermoelastic properties of iron-alloys, there has been no systematic study on the effects of nickel and light elements on properties of iron using the same experimental methods and data analysis approach.

We conducted nuclear resonant inelastic X-ray scattering and X-ray diffraction experiments on body-centered cubic and hexagonal close-packed (hcp) Fe0.91Ni0.09 and Fe0.8Ni0.1Si0.1 up to 104 GPa and 86 GPa, respectively, and compare to similar measurements conducted on hcp-Fe up to 171 GPa. Specifically, we determine the Debye sound velocity from the low-energy transfer region of the (partial) phonon density of states (DOS) using the equation of state determined for each material and a new approach which utilizes information criteria and probability distributions. Nickel decreases the shear velocity of iron, while 10 at% Si has little to no effect on the shear velocity of Fe0.91Ni0.09. We observe that the shape of the phonon DOS of these alloys remains similar with increasing pressure.

In the measured compression range, we therefore apply a generalized scaling law to describe the volume dependence of the phonon DOS and find that the vibrational Grüneisen parameters of hcp-Fe0.91Ni0.09 are nearly indistinguishable from those hcp-Fe and those for Fe0.8Ni0.1Si0.1 trend lower. From the vibrational free energy, we constrain the harmonic vibrational component of thermal pressure, which shows a significant positive deviation from theoretical calculations of hcp-Fe at pressures and temperatures of Earth's core. Collectively, our results demonstrate that the effects of nickel should be considered when modeling iron-rich planetary cores.

File: 120_GruneisenParam/Fe/Results/Fei_scalingparameters.csv
Ref Folder,Ref Index,Vi,dVi,Folder,Index,V,dV,V/Vi,xi
2009Oct_30GPa,Fe_Murphy_P1,19.66,0.07,2009Oct_30GPa,Fe_Murphy_P1,19.66,0.07,1.0,1.0
2009Oct_30GPa,Fe_Murphy_P1,19.66,0.07,2009Oct_53GPa,Fe_Murphy_P3,18.47,0.03,0.939,0.9087
2009Oct_30GPa,Fe_Murphy_P1,19.66,0.07,2009Oct_69GPa,Fe_Murphy_P4,17.8,0.03,0.905,0.8606
2009Oct_30GPa,Fe_Murphy_P1,19.66,0.07,2009Oct_77GPa,Fe_Murphy_P5,17.5,0.07,0.89,0.8397
2009Oct_30GPa,Fe_Murphy_P1,19.66,0.07,2009Oct_90GPa,Fe_Murphy_P6,17.1,0.07,0.87,0.8126
2009Oct_30GPa,Fe_Murphy_P1,19.66,0.07,2009Oct_106GPa,Fe_Murphy_P7,16.61,0.07,0.845,0.7803
2009Oct_30GPa,Fe_Murphy_P1,19.66,0.07,2009Oct_121GPa,Fe_Murphy_P8,16.24,0.07,0.826,0.7567
2009Oct_30GPa,Fe_Murphy_P1,19.66,0.07,2009Oct_133GPa,Fe_Murphy_P9,15.97,0.07,0.812,0.7399
2009Oct_30GPa,Fe_Murphy_P1,19.66,0.07,2010Aug_151GPa,Fe_Murphy_P10,15.61,0.07,0.794,0.7179
2009Oct_30GPa,Fe_Murphy_P1,19.66,0.07,2011Feb_171GPa,Fe_Murphy_P11,15.21,0.07,0.774,0.6941
2009Oct_53GPa,Fe_Murphy_P3,18.47,0.03,2009Oct_30GPa,Fe_Murphy_P1,19.66,0.07,1.064,1.1004
2009Oct_53GPa,Fe_Murphy_P3,18.47,0.03,2009Oct_53GPa,Fe_Murphy_P3,18.47,0.03,1.0,1.0
2009Oct_53GPa,Fe_Murphy_P3,18.47,0.03,2009Oct_69GPa,Fe_Murphy_P4,17.8,0.03,0.964,0.947
2009Oct_53GPa,Fe_Murphy_P3,18.47,0.03,2009Oct_77GPa,Fe_Murphy_P5,17.5,0.07,0.947,0.924
2009Oct_53GPa,Fe_Murphy_P3,18.47,0.03,2009Oct_90GPa,Fe_Murphy_P6,17.1,0.07,0.926,0.8942
2009Oct_53GPa,Fe_Murphy_P3,18.47,0.03,2009Oct_106GPa,Fe_Murphy_P7,16.61,0.07,0.899,0.8587
2009Oct_53GPa,Fe_Murphy_P3,18.47,0.03,2009Oct_121GPa,Fe_Murphy_P8,16.24,0.07,0.879,0.8327
2009Oct_53GPa,Fe_Murphy_P3,18.47,0.03,2009Oct_133GPa,Fe_Murphy_P9,15.97,0.07,0.865,0.8141
2009Oct_53GPa,Fe_Murphy_P3,18.47,0.03,2010Aug_151GPa,Fe_Murphy_P10,15.61,0.07,0.845,0.79
2009Oct_53GPa,Fe_Murphy_P3,18.47,0.03,2011Feb_171GPa,Fe_Murphy_P11,15.21,0.07,0.823,0.7638
2009Oct_69GPa,Fe_Murphy_P4,17.8,0.03,2009Oct_30GPa,Fe_Murphy_P1,19.66,0.07,1.104,1.162
2009Oct_69GPa,Fe_Murphy_P4,17.8,0.03,2009Oct_53GPa,Fe_Murphy_P3,18.47,0.03,1.038,1.056
2009Oct_69GPa,Fe_Murphy_P4,17.8,0.03,2009Oct_69GPa,Fe_Murphy_P4,17.8,0.03,1.0,1.0
2009Oct_69GPa,Fe_Murphy_P4,17.8,0.03,2009Oct_77GPa,Fe_Murphy_P5,17.5,0.07,0.983,0.9758
2009Oct_69GPa,Fe_Murphy_P4,17.8,0.03,2009Oct_90GPa,Fe_Murphy_P6,17.1,0.07,0.961,0.9442
2009Oct_69GPa,Fe_Murphy_P4,17.8,0.03,2009Oct_106GPa,Fe_Murphy_P7,16.61,0.07,0.933,0.9068
2009Oct_69GPa,Fe_Murphy_P4,17.8,0.03,2009Oct_121GPa,Fe_Murphy_P8,16.24,0.07,0.912,0.8793
2009Oct_69GPa,Fe_Murphy_P4,17.8,0.03,2009Oct_133GPa,Fe_Murphy_P9,15.97,0.07,0.897,0.8597
2009Oct_69GPa,Fe_Murphy_P4,17.8,0.03,2010Aug_151GPa,Fe_Murphy_P10,15.61,0.07,0.877,0.8342
2009Oct_69GPa,Fe_Murphy_P4,17.8,0.03,2011Feb_171GPa,Fe_Murphy_P11,15.21,0.07,0.854,0.8065
2009Oct_77GPa,Fe_Murphy_P5,17.5,0.07,2009Oct_30GPa,Fe_Murphy_P1,19.66,0.07,1.123,1.1909
2009Oct_77GPa,Fe_Murphy_P5,17.5,0.07,2009Oct_53GPa,Fe_Murphy_P3,18.47,0.03,1.055,1.0822
2009Oct_77GPa,Fe_Murphy_P5,17.5,0.07,2009Oct_69GPa,Fe_Murphy_P4,17.8,0.03,1.017,1.0248
2009Oct_77GPa,Fe_Murphy_P5,17.5,0.07,2009Oct_77GPa,Fe_Murphy_P5,17.5,0.07,1.0,1.0
2009Oct_77GPa,Fe_Murphy_P5,17.5,0.07,2009Oct_90GPa,Fe_Murphy_P6,17.1,0.07,0.977,0.9677
2009Oct_77GPa,Fe_Murphy_P5,17.5,0.07,2009Oct_106GPa,Fe_Murphy_P7,16.61,0.07,0.949,0.9293
2009Oct_77GPa,Fe_Murphy_P5,17.5,0.07,2009Oct_121GPa,Fe_Murphy_P8,16.24,0.07,0.928,0.9012
2009Oct_77GPa,Fe_Murphy_P5,17.5,0.07,2009Oct_133GPa,Fe_Murphy_P9,15.97,0.07,0.913,0.8811
2009Oct_77GPa,Fe_Murphy_P5,17.5,0.07,2010Aug_151GPa,Fe_Murphy_P10,15.61,0.07,0.892,0.8549
2009Oct_77GPa,Fe_Murphy_P5,17.5,0.07,2011Feb_171GPa,Fe_Murphy_P11,15.21,0.07,0.869,0.8266
2009Oct_90GPa,Fe_Murphy_P6,17.1,0.07,2009Oct_30GPa,Fe_Murphy_P1,19.66,0.07,1.15,1.2307
2009Oct_90GPa,Fe_Murphy_P6,17.1,0.07,2009Oct_53GPa,Fe_Murphy_P3,18.47,0.03,1.08,1.1184
2009Oct_90GPa,Fe_Murphy_P6,17.1,0.07,2009Oct_69GPa,Fe_Murphy_P4,17.8,0.03,1.041,1.0591
2009Oct_90GPa,Fe_Murphy_P6,17.1,0.07,2009Oct_77GPa,Fe_Murphy_P5,17.5,0.07,1.023,1.0334
2009Oct_90GPa,Fe_Murphy_P6,17.1,0.07,2009Oct_90GPa,Fe_Murphy_P6,17.1,0.07,1.0,1.0
2009Oct_90GPa,Fe_Murphy_P6,17.1,0.07,2009Oct_106GPa,Fe_Murphy_P7,16.61,0.07,0.971,0.9603
2009Oct_90GPa,Fe_Murphy_P6,17.1,0.07,2009Oct_121GPa,Fe_Murphy_P8,16.24,0.07,0.95,0.9313
2009Oct_90GPa,Fe_Murphy_P6,17.1,0.07,2009Oct_133GPa,Fe_Murphy_P9,15.97,0.07,0.934,0.9105
2009Oct_90GPa,Fe_Murphy_P6,17.1,0.07,2010Aug_151GPa,Fe_Murphy_P10,15.61,0.07,0.913,0.8834
2009Oct_90GPa,Fe_Murphy_P6,17.1,0.07,2011Feb_171GPa,Fe_Murphy_P11,15.21,0.07,0.889,0.8542
2009Oct_106GPa,Fe_Murphy_P7,16.61,0.07,2009Oct_30GPa,Fe_Murphy_P1,19.66,0.07,1.184,1.2815
2009Oct_106GPa,Fe_Murphy_P7,16.61,0.07,2009Oct_53GPa,Fe_Murphy_P3,18.47,0.03,1.112,1.1646
2009Oct_106GPa,Fe_Murphy_P7,16.61,0.07,2009Oct_69GPa,Fe_Murphy_P4,17.8,0.03,1.072,1.1028
2009Oct_106GPa,Fe_Murphy_P7,16.61,0.07,2009Oct_77GPa,Fe_Murphy_P5,17.5,0.07,1.054,1.0761
2009Oct_106GPa,Fe_Murphy_P7,16.61,0.07,2009Oct_90GPa,Fe_Murphy_P6,17.1,0.07,1.03,1.0413
2009Oct_106GPa,Fe_Murphy_P7,16.61,0.07,2009Oct_106GPa,Fe_Murphy_P7,16.61,0.07,1.0,1.0
2009Oct_106GPa,Fe_Murphy_P7,16.61,0.07,2009Oct_121GPa,Fe_Murphy_P8,16.24,0.07,0.978,0.9697
2009Oct_106GPa,Fe_Murphy_P7,16.61,0.07,2009Oct_133GPa,Fe_Murphy_P9,15.97,0.07,0.961,0.9481
2009Oct_106GPa,Fe_Murphy_P7,16.61,0.07,2010Aug_151GPa,Fe_Murphy_P10,15.61,0.07,0.94,0.9199
2009Oct_106GPa,Fe_Murphy_P7,16.61,0.07,2011Feb_171GPa,Fe_Murphy_P11,15.21,0.07,0.916,0.8895
2009Oct_121GPa,Fe_Murphy_P8,16.24,0.07,2009Oct_30GPa,Fe_Murphy_P1,19.66,0.07,1.211,1.3215
2009Oct_121GPa,Fe_Murphy_P8,16.24,0.07,2009Oct_53GPa,Fe_Murphy_P3,18.47,0.03,1.137,1.2009
2009Oct_121GPa,Fe_Murphy_P8,16.24,0.07,2009Oct_69GPa,Fe_Murphy_P4,17.8,0.03,1.096,1.1373
2009Oct_121GPa,Fe_Murphy_P8,16.24,0.07,2009Oct_77GPa,Fe_Murphy_P5,17.5,0.07,1.078,1.1097
2009Oct_121GPa,Fe_Murphy_P8,16.24,0.07,2009Oct_90GPa,Fe_Murphy_P6,17.1,0.07,1.053,1.0738
2009Oct_121GPa,Fe_Murphy_P8,16.24,0.07,2009Oct_106GPa,Fe_Murphy_P7,16.61,0.07,1.023,1.0312
2009Oct_121GPa,Fe_Murphy_P8,16.24,0.07,2009Oct_121GPa,Fe_Murphy_P8,16.24,0.07,1.0,1.0
2009Oct_121GPa,Fe_Murphy_P8,16.24,0.07,2009Oct_133GPa,Fe_Murphy_P9,15.97,0.07,0.983,0.9777
2009Oct_121GPa,Fe_Murphy_P8,16.24,0.07,2010Aug_151GPa,Fe_Murphy_P10,15.61,0.07,0.961,0.9487
2009Oct_121GPa,Fe_Murphy_P8,16.24,0.07,2011Feb_171GPa,Fe_Murphy_P11,15.21,0.07,0.937,0.9172
2009Oct_133GPa,Fe_Murphy_P9,15.97,0.07,2009Oct_30GPa,Fe_Murphy_P1,19.66,0.07,1.231,1.3516
2009Oct_133GPa,Fe_Murphy_P9,15.97,0.07,2009Oct_53GPa,Fe_Murphy_P3,18.47,0.03,1.157,1.2283
2009Oct_133GPa,Fe_Murphy_P9,15.97,0.07,2009Oct_69GPa,Fe_Murphy_P4,17.8,0.03,1.115,1.1632
2009Oct_133GPa,Fe_Murphy_P9,15.97,0.07,2009Oct_77GPa,Fe_Murphy_P5,17.5,0.07,1.096,1.135
2009Oct_133GPa,Fe_Murphy_P9,15.97,0.07,2009Oct_90GPa,Fe_Murphy_P6,17.1,0.07,1.071,1.0983
2009Oct_133GPa,Fe_Murphy_P9,15.97,0.07,2009Oct_106GPa,Fe_Murphy_P7,16.61,0.07,1.04,1.0547
2009Oct_133GPa,Fe_Murphy_P9,15.97,0.07,2009Oct_121GPa,Fe_Murphy_P8,16.24,0.07,1.017,1.0228
2009Oct_133GPa,Fe_Murphy_P9,15.97,0.07,2009Oct_133GPa,Fe_Murphy_P9,15.97,0.07,1.0,1.0
2009Oct_133GPa,Fe_Murphy_P9,15.97,0.07,2010Aug_151GPa,Fe_Murphy_P10,15.61,0.07,0.977,0.9703
2009Oct_133GPa,Fe_Murphy_P9,15.97,0.07,2011Feb_171GPa,Fe_Murphy_P11,15.21,0.07,0.952,0.9381
2010Aug_151GPa,Fe_Murphy_P10,15.61,0.07,2009Oct_30GPa,Fe_Murphy_P1,19.66,0.07,1.259,1.393
2010Aug_151GPa,Fe_Murphy_P10,15.61,0.07,2009Oct_53GPa,Fe_Murphy_P3,18.47,0.03,1.183,1.2659
2010Aug_151GPa,Fe_Murphy_P10,15.61,0.07,2009Oct_69GPa,Fe_Murphy_P4,17.8,0.03,1.14,1.1988
2010Aug_151GPa,Fe_Murphy_P10,15.61,0.07,2009Oct_77GPa,Fe_Murphy_P5,17.5,0.07,1.121,1.1697
2010Aug_151GPa,Fe_Murphy_P10,15.61,0.07,2009Oct_90GPa,Fe_Murphy_P6,17.1,0.07,1.095,1.1319
2010Aug_151GPa,Fe_Murphy_P10,15.61,0.07,2009Oct_106GPa,Fe_Murphy_P7,16.61,0.07,1.064,1.087
2010Aug_151GPa,Fe_Murphy_P10,15.61,0.07,2009Oct_121GPa,Fe_Murphy_P8,16.24,0.07,1.04,1.0541
2010Aug_151GPa,Fe_Murphy_P10,15.61,0.07,2009Oct_133GPa,Fe_Murphy_P9,15.97,0.07,1.023,1.0306
2010Aug_151GPa,Fe_Murphy_P10,15.61,0.07,2010Aug_151GPa,Fe_Murphy_P10,15.61,0.07,1.0,1.0
2010Aug_151GPa,Fe_Murphy_P10,15.61,0.07,2011Feb_171GPa,Fe_Murphy_P11,15.21,0.07,0.974,0.9669
2011Feb_171GPa,Fe_Murphy_P11,15.21,0.07,2009Oct_30GPa,Fe_Murphy_P1,19.66,0.07,1.293,1.4408
2011Feb_171GPa,Fe_Murphy_P11,15.21,0.07,2009Oct_53GPa,Fe_Murphy_P3,18.47,0.03,1.214,1.3093
2011Feb_171GPa,Fe_Murphy_P11,15.21,0.07,2009Oct_69GPa,Fe_Murphy_P4,17.8,0.03,1.17,1.2399
2011Feb_171GPa,Fe_Murphy_P11,15.21,0.07,2009Oct_77GPa,Fe_Murphy_P5,17.5,0.07,1.151,1.2098
2011Feb_171GPa,Fe_Murphy_P11,15.21,0.07,2009Oct_90GPa,Fe_Murphy_P6,17.1,0.07,1.124,1.1707
2011Feb_171GPa,Fe_Murphy_P11,15.21,0.07,2009Oct_106GPa,Fe_Murphy_P7,16.61,0.07,1.092,1.1243
2011Feb_171GPa,Fe_Murphy_P11,15.21,0.07,2009Oct_121GPa,Fe_Murphy_P8,16.24,0.07,1.068,1.0902
2011Feb_171GPa,Fe_Murphy_P11,15.21,0.07,2009Oct_133GPa,Fe_Murphy_P9,15.97,0.07,1.05,1.066
2011Feb_171GPa,Fe_Murphy_P11,15.21,0.07,2010Aug_151GPa,Fe_Murphy_P10,15.61,0.07,1.026,1.0343
2011Feb_171GPa,Fe_Murphy_P11,15.21,0.07,2011Feb_171GPa,Fe_Murphy_P11,15.21,0.07,1.0,1.0

File: 120_GruneisenParam/Fe/Results/scalingparameters.csv
Ref Folder,Ref Index,Vi,dVi,Folder,Index,V,dV,V/Vi,xi,dxi
2009Oct_30GPa,Fe_Murphy_P1,19.66,0.07,2009Oct_30GPa,Fe_Murphy_P1,19.66,0.07,1.0,1.0,0.02
2009Oct_30GPa,Fe_Murphy_P1,19.66,0.07,2009Oct_53GPa,Fe_Murphy_P3,18.47,0.03,0.939,0.902,0.02
2009Oct_30GPa,Fe_Murphy_P1,19.66,0.07,2009Oct_69GPa,Fe_Murphy_P4,17.8,0.03,0.905,0.8585,0.02
2009Oct_30GPa,Fe_Murphy_P1,19.66,0.07,2009Oct_77GPa,Fe_Murphy_P5,17.5,0.07,0.89,0.8405,0.02
2009Oct_30GPa,Fe_Murphy_P1,19.66,0.07,2009Oct_90GPa,Fe_Murphy_P6,17.1,0.07,0.87,0.8025,0.02
2009Oct_30GPa,Fe_Murphy_P1,19.66,0.07,2009Oct_106GPa,Fe_Murphy_P7,16.61,0.07,0.845,0.7735,0.02
2009Oct_30GPa,Fe_Murphy_P1,19.66,0.07,2009Oct_121GPa,Fe_Murphy_P8,16.24,0.07,0.826,0.74,0.02
2009Oct_30GPa,Fe_Murphy_P1,19.66,0.07,2009Oct_133GPa,Fe_Murphy_P9,15.97,0.07,0.812,0.717,0.02
2009Oct_30GPa,Fe_Murphy_P1,19.66,0.07,2010Aug_151GPa,Fe_Murphy_P10,15.61,0.07,0.794,0.6965,0.02
2009Oct_30GPa,Fe_Murphy_P1,19.66,0.07,2011Feb_171GPa,Fe_Murphy_P11,15.21,0.07,0.774,0.669,0.02
2009Oct_53GPa,Fe_Murphy_P3,18.47,0.03,2009Oct_30GPa,Fe_Murphy_P1,19.66,0.07,1.064,1.1085,0.02
2009Oct_53GPa,Fe_Murphy_P3,18.47,0.03,2009Oct_53GPa,Fe_Murphy_P3,18.47,0.03,1.0,1.0,0.02
2009Oct_53GPa,Fe_Murphy_P3,18.47,0.03,2009Oct_69GPa,Fe_Murphy_P4,17.8,0.03,0.964,0.95,0.02
2009Oct_53GPa,Fe_Murphy_P3,18.47,0.03,2009Oct_77GPa,Fe_Murphy_P5,17.5,0.07,0.947,0.9255,0.02
2009Oct_53GPa,Fe_Murphy_P3,18.47,0.03,2009Oct_90GPa,Fe_Murphy_P6,17.1,0.07,0.926,0.884,0.02
2009Oct_53GPa,Fe_Murphy_P3,18.47,0.03,2009Oct_106GPa,Fe_Murphy_P7,16.61,0.07,0.899,0.856,0.02
2009Oct_53GPa,Fe_Murphy_P3,18.47,0.03,2009Oct_121GPa,Fe_Murphy_P8,16.24,0.07,0.879,0.816,0.02
2009Oct_53GPa,Fe_Murphy_P3,18.47,0.03,2009Oct_133GPa,Fe_Murphy_P9,15.97,0.07,0.865,0.7935,0.02
2009Oct_53GPa,Fe_Murphy_P3,18.47,0.03,2010Aug_151GPa,Fe_Murphy_P10,15.61,0.07,0.845,0.766,0.02
2009Oct_53GPa,Fe_Murphy_P3,18.47,0.03,2011Feb_171GPa,Fe_Murphy_P11,15.21,0.07,0.823,0.7365,0.02
2009Oct_69GPa,Fe_Murphy_P4,17.8,0.03,2009Oct_30GPa,Fe_Murphy_P1,19.66,0.07,1.104,1.164,0.02
2009Oct_69GPa,Fe_Murphy_P4,17.8,0.03,2009Oct_53GPa,Fe_Murphy_P3,18.47,0.03,1.038,1.051,0.02
2009Oct_69GPa,Fe_Murphy_P4,17.8,0.03,2009Oct_69GPa,Fe_Murphy_P4,17.8,0.03,1.0,1.0,0.02
2009Oct_69GPa,Fe_Murphy_P4,17.8,0.03,2009Oct_77GPa,Fe_Murphy_P5,17.5,0.07,0.983,0.9775,0.02
2009Oct_69GPa,Fe_Murphy_P4,17.8,0.03,2009Oct_90GPa,Fe_Murphy_P6,17.1,0.07,0.961,0.933,0.02
2009Oct_69GPa,Fe_Murphy_P4,17.8,0.03,2009Oct_106GPa,Fe_Murphy_P7,16.61,0.07,0.933,0.901,0.02
2009Oct_69GPa,Fe_Murphy_P4,17.8,0.03,2009Oct_121GPa,Fe_Murphy_P8,16.24,0.07,0.912,0.8635,0.02
2009Oct_69GPa,Fe_Murphy_P4,17.8,0.03,2009Oct_133GPa,Fe_Murphy_P9,15.97,0.07,0.897,0.8355,0.02
2009Oct_69GPa,Fe_Murphy_P4,17.8,0.03,2010Aug_151GPa,Fe_Murphy_P10,15.61,0.07,0.877,0.8135,0.02
2009Oct_69GPa,Fe_Murphy_P4,17.8,0.03,2011Feb_171GPa,Fe_Murphy_P11,15.21,0.07,0.854,0.78,0.02
2009Oct_77GPa,Fe_Murphy_P5,17.5,0.07,2009Oct_30GPa,Fe_Murphy_P1,19.66,0.07,1.123,1.1885,0.02
2009Oct_77GPa,Fe_Murphy_P5,17.5,0.07,2009Oct_53GPa,Fe_Murphy_P3,18.47,0.03,1.055,1.0795,0.02
2009Oct_77GPa,Fe_Murphy_P5,17.5,0.07,2009Oct_69GPa,Fe_Murphy_P4,17.8,0.03,1.017,1.0225,0.02
2009Oct_77GPa,Fe_Murphy_P5,17.5,0.07,2009Oct_77GPa,Fe_Murphy_P5,17.5,0.07,1.0,1.0,0.02
2009Oct_77GPa,Fe_Murphy_P5,17.5,0.07,2009Oct_90GPa,Fe_Murphy_P6,17.1,0.07,0.977,0.955,0.02
2009Oct_77GPa,Fe_Murphy_P5,17.5,0.07,2009Oct_106GPa,Fe_Murphy_P7,16.61,0.07,0.949,0.9215,0.02
2009Oct_77GPa,Fe_Murphy_P5,17.5,0.07,2009Oct_121GPa,Fe_Murphy_P8,16.24,0.07,0.928,0.8815,0.02
2009Oct_77GPa,Fe_Murphy_P5,17.5,0.07,2009Oct_133GPa,Fe_Murphy_P9,15.97,0.07,0.913,0.8555,0.02
2009Oct_77GPa,Fe_Murphy_P5,17.5,0.07,2010Aug_151GPa,Fe_Murphy_P10,15.61,0.07,0.892,0.83,0.02
2009Oct_77GPa,Fe_Murphy_P5,17.5,0.07,2011Feb_171GPa,Fe_Murphy_P11,15.21,0.07,0.869,0.7955,0.02
2009Oct_90GPa,Fe_Murphy_P6,17.1,0.07,2009Oct_30GPa,Fe_Murphy_P1,19.66,0.07,1.15,1.246,0.02
2009Oct_90GPa,Fe_Murphy_P6,17.1,0.07,2009Oct_53GPa,Fe_Murphy_P3,18.47,0.03,1.08,1.131,0.02
2009Oct_90GPa,Fe_Murphy_P6,17.1,0.07,2009Oct_69GPa,Fe_Murphy_P4,17.8,0.03,1.041,1.0715,0.02
2009Oct_90GPa,Fe_Murphy_P6,17.1,0.07,2009Oct_77GPa,Fe_Murphy_P5,17.5,0.07,1.023,1.047,0.02
2009Oct_90GPa,Fe_Murphy_P6,17.1,0.07,2009Oct_90GPa,Fe_Murphy_P6,17.1,0.07,1.0,1.0,0.02
2009Oct_90GPa,Fe_Murphy_P6,17.1,0.07,2009Oct_106GPa,Fe_Murphy_P7,16.61,0.07,0.971,0.967,0.02
2009Oct_90GPa,Fe_Murphy_P6,17.1,0.07,2009Oct_121GPa,Fe_Murphy_P8,16.24,0.07,0.95,0.925,0.02
2009Oct_90GPa,Fe_Murphy_P6,17.1,0.07,2009Oct_133GPa,Fe_Murphy_P9,15.97,0.07,0.934,0.896,0.02
2009Oct_90GPa,Fe_Murphy_P6,17.1,0.07,2010Aug_151GPa,Fe_Murphy_P10,15.61,0.07,0.913,0.8695,0.02
2009Oct_90GPa,Fe_Murphy_P6,17.1,0.07,2011Feb_171GPa,Fe_Murphy_P11,15.21,0.07,0.889,0.832,0.02
2009Oct_106GPa,Fe_Murphy_P7,16.61,0.07,2009Oct_30GPa,Fe_Murphy_P1,19.66,0.07,1.184,1.292,0.02
2009Oct_106GPa,Fe_Murphy_P7,16.61,0.07,2009Oct_53GPa,Fe_Murphy_P3,18.47,0.03,1.112,1.168,0.02
2009Oct_106GPa,Fe_Murphy_P7,16.61,0.07,2009Oct_69GPa,Fe_Murphy_P4,17.8,0.03,1.072,1.1095,0.02
2009Oct_106GPa,Fe_Murphy_P7,16.61,0.07,2009Oct_77GPa,Fe_Murphy_P5,17.5,0.07,1.054,1.085,0.02
2009Oct_106GPa,Fe_Murphy_P7,16.61,0.07,2009Oct_90GPa,Fe_Murphy_P6,17.1,0.07,1.03,1.034,0.02
2009Oct_106GPa,Fe_Murphy_P7,16.61,0.07,2009Oct_106GPa,Fe_Murphy_P7,16.61,0.07,1.0,1.0,0.02
2009Oct_106GPa,Fe_Murphy_P7,16.61,0.07,2009Oct_121GPa,Fe_Murphy_P8,16.24,0.07,0.978,0.9575,0.02
2009Oct_106GPa,Fe_Murphy_P7,16.61,0.07,2009Oct_133GPa,Fe_Murphy_P9,15.97,0.07,0.961,0.928,0.02
2009Oct_106GPa,Fe_Murphy_P7,16.61,0.07,2010Aug_151GPa,Fe_Murphy_P10,15.61,0.07,0.94,0.902,0.02
2009Oct_106GPa,Fe_Murphy_P7,16.61,0.07,2011Feb_171GPa,Fe_Murphy_P11,15.21,0.07,0.916,0.865,0.02
2009Oct_121GPa,Fe_Murphy_P8,16.24,0.07,2009Oct_30GPa,Fe_Murphy_P1,19.66,0.07,1.211,1.3505,0.02
2009Oct_121GPa,Fe_Murphy_P8,16.24,0.07,2009Oct_53GPa,Fe_Murphy_P3,18.47,0.03,1.137,1.225,0.02
2009Oct_121GPa,Fe_Murphy_P8,16.24,0.07,2009Oct_69GPa,Fe_Murphy_P4,17.8,0.03,1.096,1.1575,0.02
2009Oct_121GPa,Fe_Murphy_P8,16.24,0.07,2009Oct_77GPa,Fe_Murphy_P5,17.5,0.07,1.078,1.134,0.02
2009Oct_121GPa,Fe_Murphy_P8,16.24,0.07,2009Oct_90GPa,Fe_Murphy_P6,17.1,0.07,1.053,1.081,0.02
2009Oct_121GPa,Fe_Murphy_P8,16.24,0.07,2009Oct_106GPa,Fe_Murphy_P7,16.61,0.07,1.023,1.0445,0.02
2009Oct_121GPa,Fe_Murphy_P8,16.24,0.07,2009Oct_121GPa,Fe_Murphy_P8,16.24,0.07,1.0,1.0,0.02
2009Oct_121GPa,Fe_Murphy_P8,16.24,0.07,2009Oct_133GPa,Fe_Murphy_P9,15.97,0.07,0.983,0.968,0.02
2009Oct_121GPa,Fe_Murphy_P8,16.24,0.07,2010Aug_151GPa,Fe_Murphy_P10,15.61,0.07,0.961,0.9415,0.02
2009Oct_121GPa,Fe_Murphy_P8,16.24,0.07,2011Feb_171GPa,Fe_Murphy_P11,15.21,0.07,0.937,0.9035,0.02
2009Oct_133GPa,Fe_Murphy_P9,15.97,0.07,2009Oct_30GPa,Fe_Murphy_P1,19.66,0.07,1.231,1.3915,0.02
2009Oct_133GPa,Fe_Murphy_P9,15.97,0.07,2009Oct_53GPa,Fe_Murphy_P3,18.47,0.03,1.157,1.259,0.02
2009Oct_133GPa,Fe_Murphy_P9,15.97,0.07,2009Oct_69GPa,Fe_Murphy_P4,17.8,0.03,1.115,1.1965,0.02
2009Oct_133GPa,Fe_Murphy_P9,15.97,0.07,2009Oct_77GPa,Fe_Murphy_P5,17.5,0.07,1.096,1.1685,0.02
2009Oct_133GPa,Fe_Murphy_P9,15.97,0.07,2009Oct_90GPa,Fe_Murphy_P6,17.1,0.07,1.071,1.116,0.02
2009Oct_133GPa,Fe_Murphy_P9,15.97,0.07,2009Oct_106GPa,Fe_Murphy_P7,16.61,0.07,1.04,1.077,0.02
2009Oct_133GPa,Fe_Murphy_P9,15.97,0.07,2009Oct_121GPa,Fe_Murphy_P8,16.24,0.07,1.017,1.033,0.02
2009Oct_133GPa,Fe_Murphy_P9,15.97,0.07,2009Oct_133GPa,Fe_Murphy_P9,15.97,0.07,1.0,1.0,0.02
2009Oct_133GPa,Fe_Murphy_P9,15.97,0.07,2010Aug_151GPa,Fe_Murphy_P10,15.61,0.07,0.977,0.971,0.02
2009Oct_133GPa,Fe_Murphy_P9,15.97,0.07,2011Feb_171GPa,Fe_Murphy_P11,15.21,0.07,0.952,0.9345,0.02
2010Aug_151GPa,Fe_Murphy_P10,15.61,0.07,2009Oct_30GPa,Fe_Murphy_P1,19.66,0.07,1.259,1.433,0.02
2010Aug_151GPa,Fe_Murphy_P10,15.61,0.07,2009Oct_53GPa,Fe_Murphy_P3,18.47,0.03,1.183,1.305,0.02
2010Aug_151GPa,Fe_Murphy_P10,15.61,0.07,2009Oct_69GPa,Fe_Murphy_P4,17.8,0.03,1.14,1.2275,0.02
2010Aug_151GPa,Fe_Murphy_P10,15.61,0.07,2009Oct_77GPa,Fe_Murphy_P5,17.5,0.07,1.121,1.204,0.02
2010Aug_151GPa,Fe_Murphy_P10,15.61,0.07,2009Oct_90GPa,Fe_Murphy_P6,17.1,0.07,1.095,1.149,0.02
2010Aug_151GPa,Fe_Murphy_P10,15.61,0.07,2009Oct_106GPa,Fe_Murphy_P7,16.61,0.07,1.064,1.1095,0.02
2010Aug_151GPa,Fe_Murphy_P10,15.61,0.07,2009Oct_121GPa,Fe_Murphy_P8,16.24,0.07,1.04,1.062,0.02
2010Aug_151GPa,Fe_Murphy_P10,15.61,0.07,2009Oct_133GPa,Fe_Murphy_P9,15.97,0.07,1.023,1.029,0.02
2010Aug_151GPa,Fe_Murphy_P10,15.61,0.07,2010Aug_151GPa,Fe_Murphy_P10,15.61,0.07,1.0,1.0,0.02
2010Aug_151GPa,Fe_Murphy_P10,15.61,0.07,2011Feb_171GPa,Fe_Murphy_P11,15.21,0.07,0.974,0.9595,0.02
2011Feb_171GPa,Fe_Murphy_P11,15.21,0.07,2009Oct_30GPa,Fe_Murphy_P1,19.66,0.07,1.293,1.4945,0.02
2011Feb_171GPa,Fe_Murphy_P11,15.21,0.07,2009Oct_53GPa,Fe_Murphy_P3,18.47,0.03,1.214,1.356,0.02
2011Feb_171GPa,Fe_Murphy_P11,15.21,0.07,2009Oct_69GPa,Fe_Murphy_P4,17.8,0.03,1.17,1.2825,0.02
2011Feb_171GPa,Fe_Murphy_P11,15.21,0.07,2009Oct_77GPa,Fe_Murphy_P5,17.5,0.07,1.151,1.256,0.02
2011Feb_171GPa,Fe_Murphy_P11,15.21,0.07,2009Oct_90GPa,Fe_Murphy_P6,17.1,0.07,1.124,1.201,0.02
2011Feb_171GPa,Fe_Murphy_P11,15.21,0.07,2009Oct_106GPa,Fe_Murphy_P7,16.61,0.07,1.092,1.1555,0.02
2011Feb_171GPa,Fe_Murphy_P11,15.21,0.07,2009Oct_121GPa,Fe_Murphy_P8,16.24,0.07,1.068,1.1065,0.02
2011Feb_171GPa,Fe_Murphy_P11,15.21,0.07,2009Oct_133GPa,Fe_Murphy_P9,15.97,0.07,1.05,1.07,0.02
2011Feb_171GPa,Fe_Murphy_P11,15.21,0.07,2010Aug_151GPa,Fe_Murphy_P10,15.61,0.07,1.026,1.042,0.02
2011Feb_171GPa,Fe_Murphy_P11,15.21,0.07,2011Feb_171GPa,Fe_Murphy_P11,15.21,0.07,1.0,1.0,0.02
