Repository: r-a-morrison/fe_alloy_sound_velocities

# Fe Alloy Sound Velocities
by Rachel Morrison

This is a repository of my graduate research on iron-nickel sound velocities at extreme pressures. This research contributes to our understanding of the thermodynamics of the inner core of the Earth. 

Morrison, R. A., et al., High pressure thermoelasticity and sound velocities of Fe-Ni-Si alloys (2019), *Physics of the Earth and Planetary Interiors*, Volume 294, [https://doi.org/10.1016/j.pepi.2019.05.011](https://doi.org/10.1016/j.pepi.2019.05.011).

Extensive supplementary information is also available at the above link.

Note: A word of caution. Binary files (.pdf, .ai, etc.) are included for completeness. Normally these should be left out of version control so git doesn't mess these up in merge conflicts. Use at your own risk.

## Abstract
The Earth's iron-dominant core is known to contain nickel from cosmochemical analysis and some amount of light elements from geophysical constraints on density and seismic wave velocities. Although there have been several studies to constrain thermoelastic properties of iron-alloys, there has been no systematic study on the effects of nickel and light elements on properties of iron using the same experimental methods and data analysis approach.

We conducted nuclear resonant inelastic X-ray scattering and X-ray diffraction experiments on body-centered cubic and hexagonal close-packed (hcp) Fe0.91Ni0.09 and Fe0.8Ni0.1Si0.1 up to 104 GPa and 86 GPa, respectively, and compare to similar measurements conducted on hcp-Fe up to 171 GPa. Specifically, we determine the Debye sound velocity from the low-energy transfer region of the (partial) phonon density of states (DOS) using the equation of state determined for each material and a new approach which utilizes information criteria and probability distributions. Nickel decreases the shear velocity of iron, while 10 at% Si has little to no effect on the shear velocity of Fe0.91Ni0.09. We observe that the shape of the phonon DOS of these alloys remains similar with increasing pressure.

In the measured compression range, we therefore apply a generalized scaling law to describe the volume dependence of the phonon DOS and find that the vibrational Grüneisen parameters of hcp-Fe0.91Ni0.09 are nearly indistinguishable from those hcp-Fe and those for Fe0.8Ni0.1Si0.1 trend lower. From the vibrational free energy, we constrain the harmonic vibrational component of thermal pressure, which shows a significant positive deviation from theoretical calculations of hcp-Fe at pressures and temperatures of Earth's core. Collectively, our results demonstrate that the effects of nickel should be considered when modeling iron-rich planetary cores.

File: 120_GruneisenParam/FeNi/2012Apr_DAC11_P4/scaledDOSdata/scaled2_2012Apr_DAC11_P3.csv
E,DOS
0.246691,0.0058869576779279455
0.493382,0.02263462858036923
0.740074,0.05101261643937371
0.986765,0.09628521311902706
1.23346,0.16045869169895866
1.48015,0.2376827254437492
1.7268400000000002,0.32163450365826035
1.97353,0.4066863899603661
2.22022,0.49036759981523725
2.46691,0.5862551909152326
2.7136,0.723495385458589
2.96029,0.8973046433340067
3.2069900000000002,1.043581158299705
3.4536800000000003,1.1475757942604705
3.7003699999999995,1.2966943173000502
3.94706,1.5106361558110173
4.19375,1.7155799155440137
4.44044,1.8952665208777801
4.687130000000001,2.1070785253143636
4.93382,2.406582839321505
5.18051,2.759959898490728
5.42721,3.0590625322980194
5.6739,3.2612491676991784
5.92059,3.429083261503695
6.16728,3.6943176023399453
6.41397,4.092225255297343
6.660660000000001,4.387876397766751
6.90735,4.4849890428142665
7.154039999999999,4.6694736711850595
7.400739999999999,5.163968809031358
7.64743,5.802923582230567
7.89412,6.239276812197238
8.14081,6.335668929847692
8.3875,6.390926170671606
8.63419,6.723354872611725
8.88088,7.442292329563269
9.12757,8.354998129789932
9.37427,9.040108082052697
9.62096,9.270564388563997
9.86765,9.355801903515653
10.1143,9.73824326770591
10.361,10.507415300550141
10.6077,11.365659244958852
10.8544,11.975097779747259
11.1011,12.36642458846908
11.3478,12.833474067712292
11.5945,13.345072494436058
11.8412,13.62384600034689
12.0879,13.9408384420973
12.3346,14.931338360976062
12.5813,16.49337050864699
12.8279,17.981531294021185
13.0746,19.106601932267505
13.3213,20.125336496611766
13.568,21.147286750762905
13.8147,21.32189763425555
14.0614,20.646195253580846
14.3081,21.293353505812345
14.5548,24.236180346785098
14.8015,27.489283208377362
15.0482,28.69131682302956
15.2949,28.30761083427692
15.5415,29.294938756907626
15.7882,32.16222998698232
16.0349,34.690699344948634
16.2816,36.340497608369
16.5283,38.21330178478833
16.775,40.302423353835486
17.0217,42.43364590542304
17.2684,44.95250554145303
17.5151,46.91639373871709
17.7618,48.120959132377
18.0085,50.143478935281685
18.2551,53.72842899975981
18.5018,58.87191003192824
18.7485,63.700710818721056
18.9952,66.83583579727407
19.2419,69.39482426479782
19.4886,72.13304986729766
19.7353,75.10369487708044
19.982,79.2623388024735
20.2287,84.72967367368923
20.4754,91.03046434126107
20.7221,97.8845233176
20.9688,104.11509034903575
21.2154,108.83480867162845
21.4621,112.66871856588679
21.7088,117.10196492131308
21.9555,122.78051573930296
22.2022,127.73363999883348
22.4489,129.98436946147822
22.6956,130.7711921348894
22.9423,133.1360895004979
23.189,138.68964195116126
23.4357,143.50852065987493
23.6824,142.0682956616659
23.929,136.40660888527094
24.1757,133.18984477925486
24.4224,131.79241657839455
24.6691,126.54661202723427
24.9158,120.67693593099712
25.1625,120.70775268747501
25.4092,123.9639549912344
25.6559,124.58167779660084
25.9026,121.43995002921129
26.1493,115.43573395886604
26.396,110.83738268328784
26.6426,109.21778067203118
26.8893,109.17407304974371
27.136,110.15483958528142
27.3827,110.37068445709544
27.6294,110.33530424098062
27.8761,113.66331739856435
28.1228,118.5886955204492
28.3695,120.77726068488009
28.6162,121.14211180369641
28.8629,121.53947591781525
29.1096,122.51341767304037
29.3563,125.4271071122657
29.6029,129.526618375915
29.8496,130.47266311020957
30.0963,125.84385796209115
30.343,120.53350259609326
30.5897,120.64278084745725
30.8364,122.55643935641693
31.0831,119.12821940972255
31.3298,112.18334827391932
31.5765,108.33314135828945
31.8232,107.66161702790195
32.0699,106.72010217869358
32.3165,106.49808068948859
32.5632,110.02211186927697
32.8099,113.90901191679586
33.0566,113.97566444458828
33.3033,111.22417269869632
33.55,107.14096875358193
33.7967,103.2977692930927
34.0434,101.73938176154297
34.2901,101.49783691232501
34.5368,101.01123894351682
34.7835,102.41580013424121
35.0301,107.8082769647833
35.2768,113.92721481337387
35.5235,115.2770824170161
35.7702,111.73595023524497
36.0169,106.61803390698275
36.2636,104.09684465297393
36.5103,106.96952655164827
36.757,115.35265013455107
37.0037,125.62327933808545
37.2504,133.08862455561712
37.4971,136.4156795852138
37.7438,138.33840656256712
37.9904,140.56923349805874
38.2371,145.58632139783725
38.4838,152.68634983206059
38.7305,154.19595712615157
38.9772,149.28824447707467
39.2239,145.08640633920774
39.4706,142.81568506207606
39.7173,134.7923915545196
39.964,118.17759220798428
40.2107,102.3549977722503
40.4574,93.26569314160729
40.704,85.64780821802484
40.9507,76.91715383817333
41.1974,67.99014655321898
41.4441,59.33227482400031
41.6908,50.42586749631388
41.9375,41.322963227347195
42.1842,35.72671351548555
42.4309,32.46180579352623
42.6776,25.31588462599585
42.9243,16.431683201659208
43.171,11.810378852938943
43.4176,12.077721131854862
43.6643,14.291365279840052
43.911,15.477095994519857
44.1577,15.150851773919634
44.4044,13.806956265069058
44.6511,10.483696646917823
44.8978,6.576461958767019
45.1445,5.4445745355544926
45.3912,6.234329089856599
45.6379,5.036157381271512
45.8846,2.615252773011825
46.1313,1.9997086562873576
46.3779,4.042886886868702
46.6246,5.993202973473908
46.8713,6.629925742410277
47.118,6.808569554119374
47.3647,4.678032963871304
47.6114,-0.24764782250645057
47.8581,-3.926773202123897
48.1048,-3.2112111277503077
48.3515,0.8785919138283819
48.5982,3.704265422605985
48.8449,5.125622583235653
49.0915,7.045980815697811
49.3382,7.605575734437623
49.5849,6.888524572963008
49.8316,5.01700287124968
50.0783,0.9121608420884694
50.325,-1.847180061425941
50.5717,0.10486795696173361
50.8184,2.084541970967129
51.0651,-1.0498727025862733
51.3118,-5.935826559516383
51.5585,-6.579558079811164
51.8051,-2.7604446255499404
52.0518,1.119676303199212
52.2985,3.4272225276771535
52.5452,5.946037754619608
52.7919,7.981487422943567
53.0386,5.8425955901288145
53.2853,0.9946790842544476
53.532,0.4636987134479607
53.7787,4.679928101099571
54.0254,7.9605216257499976
54.2721,7.5100806460819625
54.5188,5.678904092346697
54.7654,3.9789589391834927
55.0121,2.982791173232154
55.2588,1.2293567337054179
55.5055,0.32468872456922865
55.7522,0.4988943205940147
55.9989,0.07295543255014353
56.2456,-0.2959793066685877
56.4923,0.8337725889781615
56.739,0.25837788787830746
56.9857,-0.843291367078082
57.2324,1.5787497540697606
57.479,7.029015890462391
57.7257,10.332492481157434
57.9724,7.951437995377237
58.2191,2.809620835253898
58.4658,-0.8845001105015724
58.7125,-2.4819696839848544
58.9592,-1.3801065098825305
59.2059,3.5818677667877976
59.4526,7.664124678848385
59.6993,3.5456080948517537
59.946,-4.509214946709446
60.1926,-7.083108789453837
60.4393,-4.084382147565294
60.686,-0.47067452710443575
60.9327,0.20787297810602096
61.1794,0.005310208968110948
61.4261,3.3033722940551606
61.6728,7.903443504264886
61.9195,8.608026600939477
62.1662,5.943141059459378
62.4129,2.0756347977867557
62.6596,-1.9766351487620126
62.9063,-4.067548232766146
63.1529,-2.829704049789588
63.3996,-0.6280050195948287
63.6463,-0.22838400207749227
63.893,-0.7536617691012191
64.1397,0.737874178749213
64.3864,3.9660523681789623
64.6331,4.968847530453976
64.8798,2.2316837058662546
65.1265,-0.8195353632498544
65.3732,-2.967929244060068
65.6199,-5.10174475152622
65.8665,-6.192941100074353
66.1132,-4.6333418853933965
66.3599,-0.3551930022901931
66.6066,3.049365562335154
66.8533,2.1332607007378894
67.1,0.25911960791784944
67.3467,-0.5597819754430129
67.5934,-3.143540754483074
67.8401,-4.282192109584114
68.0868,-2.503991837408938
68.3335,1.2899085339834577
68.5801,6.5319775884239295
68.8268,6.270265636912296
69.0735,1.9465504403696168
69.3202,1.3558143472000814
69.5669,5.453050294691384
69.8136,7.193989888809753
70.0603,3.282331470830202
70.307,-1.6595521417005978
70.5537,-2.3198320982192486
70.8004,-1.5032899342092565
71.0471,-2.4551772680677755
71.2938,-1.4868776474292031
71.5404,1.2798589950520451
71.7871,1.5719528470701216
72.0338,-0.5858472461578065
72.2805,-3.4103354336249314
72.5272,-5.13198548366913
72.7739,-3.53014163750995
73.0206,-0.43505264305616365
73.2673,1.4311568907560897
73.514,2.25175051443071
73.7607,1.6914544454749683
74.0074,0.3933604119522352
74.254,-0.45696464378150853
74.5007,-0.3818735491497879
74.7474,0.3334535059226057
74.9941,-0.20893084737325246
75.2408,-2.3298824820944604
75.4875,-3.3344658145301485
75.7342,-1.2330061385868103
75.9809,1.270594720963753
76.2276,1.8366055660410003
76.4743,2.474331198586645
76.721,2.582740354832786
76.9676,0.6012088417854746
77.2143,1.279837358100511
77.461,5.61955749335952
77.7077,6.695149427456533
77.9544,2.383511964334274
78.2011,-1.3398648127625497
78.4478,0.09332942852817729
78.6945,3.651676537359958
78.9412,5.262296952142168
79.1879,5.2388524176182285
79.4346,5.086483560133797
79.6813,4.909873206573822
79.9279,3.7820743016313103
80.1746,3.1798409167156296
80.4213,3.5815482015120854
80.668,3.5651499380991116
80.9147,4.700530352802073
81.1614,4.492631202317122
81.4081,0.8798998282927185
81.6548,-0.015304083354975186
81.9015,2.561130789382445
82.1482,3.0869676318274335
82.3949,0.9437550501836359
82.6415,0.961098016345586
82.8882,1.8761463385566077
83.1349,0.28784489473791763
83.3816,-1.8284832303791332
83.6283,-1.6719651448338864
83.875,-0.3901086946121139
84.1217,-0.4886135774059284
84.3684,-1.2700300380928289
84.6151,-1.3356875986553065
84.8618,-2.2765979949271338
85.1085,-3.4601907277002564
85.3551,-2.546408680851729
85.6018,-1.6321533425881438
85.8485,-2.393310460969923
86.0952,-2.9670962068451536
86.3419,-1.4189607554002484
86.5886,0.668359389745837
86.8353,-0.22888514507627405
87.082,-1.7571054830689121
87.3287,-0.32932880433468986
87.5754,2.233666503741529
87.8221,1.6598780509309592
88.0688,-2.0876314951596004
88.3154,-4.293034664234342
88.5621,-2.217526603158684
88.8088,0.03451785867909899
89.0555,-1.189302260124401
89.3022,-3.1615665143722946
89.5489,-2.6813278314130593
89.7956,-1.7429298544054512
90.0423,-2.1411123485279155
90.289,-4.016152779277404
90.5357,-5.877610164653
90.7824,-5.459135321736643
91.029,-4.362409784042561
91.2757,-4.602605841136685
91.5224,-4.619132462335927
91.7691,-2.893596850099997
92.0158,-0.392005985209799
92.2625,-0.15453778404787677
92.5092,-1.5458497502036472
92.7559,-2.4180432200666435
93.0026,-3.581187632161424
93.2493,-4.453850465769013
93.496,-3.335547320754938
93.7427,-1.409439666645579
93.9893,0.4936663640574566
94.236,1.9441017513688954
94.4827,2.448002859977065
94.7294,0.8432011087069416
94.9761,-1.5795025055810286
95.2228,-2.655345176657823
95.4695,-3.0603581107949505
95.7162,-2.8276577340685973
95.9629,-0.9036076080201159

File: 120_GruneisenParam/FeNi/2012Apr_DAC11_P4/scaledDOSdata/scaled2_2012Apr_DAC11_P4.csv
E,DOS
0.247279,0.005429390000000007
0.494559,0.020876800000000025
0.741838,0.046844300000000054
0.989118,0.08798130000000012
1.2364,0.14678300000000016
1.4836799999999999,0.21843800000000027
1.7309599999999998,0.29714200000000035
1.9782400000000002,0.3778010000000005
2.22551,0.4569340000000004
2.4727900000000003,0.5420770000000006
2.72007,0.6587560000000011
2.96735,0.8175590000000014
3.21463,0.9724380000000011
3.46191,1.0772600000000012
3.70919,1.1917800000000012
3.9564699999999995,1.376840000000002
4.20375,1.582150000000002
4.45103,1.7584800000000018
4.69831,1.9356100000000018
4.94559,2.1722600000000027
5.19287,2.490570000000005
5.44015,2.815030000000005
5.68743,3.0586900000000043
5.93471,3.2260600000000026
6.18199,3.401800000000004
6.42926,3.7011100000000052
6.676539999999999,4.080590000000005
6.92382,4.300410000000005
7.1711,4.377900000000005
7.41838,4.610400000000008
7.665660000000001,5.128810000000011
7.912939999999999,5.723930000000011
8.160219999999999,6.0896300000000085
8.4075,6.154930000000005
8.65478,6.220470000000006
8.90206,6.55793000000001
9.149339999999999,7.250740000000015
9.39662,8.114880000000017
9.6439,8.769020000000008
9.89118,9.000640000000004
10.1385,9.074550000000004
10.3857,9.399580000000016
10.633,10.093900000000021
10.8803,10.918700000000022
11.1276,11.546000000000015
11.3749,11.932600000000015
11.6221,12.343400000000015
11.8694,12.84730000000002
12.1167,13.181200000000011
12.364,13.391200000000014
12.6113,14.08430000000003
12.8585,15.435400000000042
13.1058,16.93760000000004
13.3531,18.13260000000003
13.6004,19.094200000000033
13.8476,20.091400000000032
14.0949,20.802900000000026
14.3422,20.407599999999988
14.5895,20.033900000000024
14.8368,21.66420000000009
15.084,24.906800000000107
15.3313,27.42720000000006
15.5786,27.798599999999993
15.8259,27.52800000000003
16.0732,29.14430000000009
16.3204,31.997400000000088
16.5677,34.11970000000006
16.815,35.63300000000007
17.0623,37.48860000000007
17.3096,39.46250000000008
17.5568,41.51640000000008
17.8041,43.90560000000007
18.0514,45.677200000000056
18.2987,46.81080000000006
18.546,48.7725000000001
18.7932,52.18150000000015
19.0405,57.039200000000164
19.2878,61.663800000000144
19.5351,64.71390000000011
19.7824,67.13270000000009
20.0296,69.71210000000016
20.2769,72.43200000000017
20.5242,76.12850000000023
20.7715,81.10190000000028
21.0188,86.8852000000003
21.266,93.31420000000034
21.5133,99.51180000000028
21.7606,104.40800000000021
22.0079,108.17500000000018
22.2551,111.98700000000024
22.5024,116.98600000000032
22.7497,122.3270000000003
22.997,125.59900000000016
23.2443,126.66300000000007
23.4915,127.79200000000017
23.7388,131.5260000000003
23.9861,137.3010000000003
24.2334,139.69200000000004
24.4807,135.95699999999985
24.7279,130.8289999999999
24.9752,129.006
25.2225,126.9659999999999
25.4698,120.98499999999979
25.7171,116.56200000000003
25.9643,117.95500000000018
26.2116,120.87300000000013
26.4589,120.71
26.7062,117.17899999999986
26.9535,111.38599999999984
27.2007,107.3789999999999
27.448,106.04500000000002
27.6953,106.07800000000009
27.9426,107.01800000000007
28.1899,107.20900000000003
28.4371,107.13700000000011
28.6844,110.14500000000031
28.9317,114.8760000000003
29.179,117.21300000000011
29.4263,117.63800000000008
29.6735,117.98500000000006
29.9208,118.71500000000012
30.1681,121.03200000000025
30.4154,124.96300000000026
30.6626,127.04600000000002
30.9099,123.98999999999975
31.1572,118.24699999999984
31.4045,116.54800000000009
31.6518,118.71400000000014
31.899,117.85699999999986
32.1463,111.70699999999967
32.3936,106.34999999999982
32.6409,104.736
32.8882,104.29199999999997
33.1354,103.20100000000004
33.3827,104.5030000000002
33.63,108.7820000000003
33.8773,111.16200000000005
34.1246,109.9189999999999
34.3718,106.80299999999981
34.6191,102.77199999999984
34.8664,99.63339999999992
35.1137,98.73620000000004
35.361,98.4991
35.6082,98.13830000000006
35.8555,100.14600000000024
36.1028,105.73300000000042
36.3501,111.16500000000023
36.5974,111.79999999999993
36.8446,108.16299999999977
37.0919,103.35299999999981
37.3392,101.11300000000003
37.5865,103.88500000000037
37.8338,111.75600000000058
38.081,121.50000000000057
38.3283,128.84900000000033
38.5756,132.2610000000002
38.8229,134.14500000000015
39.0701,136.08200000000016
39.3174,140.16600000000037
39.5647,147.07800000000043
39.812,150.186
40.0593,146.48499999999962
40.3065,141.72499999999974
40.5538,139.63099999999986
40.8011,134.74999999999923
41.0484,121.39599999999862
41.2957,104.64399999999881
41.5429,93.83529999999938
41.7902,86.6945999999994
42.0375,78.8244999999993
42.2848,70.40029999999928
42.5321,62.04469999999932
42.7793,53.890199999999304
43.0266,45.20989999999925
43.2739,37.38869999999951
43.5212,33.62039999999977
43.7685,29.796799999999497
44.0157,21.74919999999924
44.263,14.098799999999521
44.5103,11.171099999999958
44.7576,12.186300000000177
45.0049,14.265800000000148
45.2521,15.066200000000013
45.4994,14.585599999999932
45.7467,13.118699999999798
45.994,9.77353999999966
46.2413,6.187139999999789
46.4885,5.310270000000046
46.7358,6.058830000000011
46.9831,4.901559999999817
47.2304,2.599379999999837
47.4776,1.8933000000000644
47.7249,3.7274500000002027
47.9722,5.689330000000115
48.2195,6.371920000000041
48.4668,6.673539999999984
48.714,5.217349999999734
48.9613,0.8275619999995767
49.2086,-3.270010000000233
49.4559,-3.7967799999998433
49.7032,-0.35183799999964543
49.9504,3.0288100000001896
50.1977,4.3938000000001205
50.445,6.21742000000016
50.6923,7.407220000000032
50.9396,7.030779999999942
51.1868,5.958539999999847
51.4341,3.01736999999965
51.6814,-0.99751700000024
51.9287,-1.4017499999998344
52.176,1.4103000000001988
52.4232,1.4108699999997707
52.6705,-3.0657200000004354
52.9178,-6.652920000000121
53.1651,-5.460379999999716
53.4124,-1.312739999999651
53.6596,1.832880000000202
53.9069,3.8802600000001917
54.1542,6.383770000000217
54.4015,7.742039999999949
54.6488,4.866199999999601
54.896,0.47811099999977236
55.1433,0.796642000000257
55.3906,4.995560000000369
55.6379,7.8197400000000865
55.8851,7.220989999999869
56.1324,5.476659999999789
56.3797,3.8707499999998722
56.627,2.938829999999855
56.8743,1.2855499999998194
57.1215,0.33149299999997134
57.3688,0.47340300000001656
57.6161,0.18582899999991276
57.8634,-0.3828979999999626
58.1107,0.6709590000001051
58.3579,0.5525869999998662
58.6052,-0.7771170000000681
58.8525,0.4725940000003779
59.0998,5.218810000000626
59.3471,9.588480000000272
59.5943,9.100459999999645
59.8416,4.550149999999428
60.0889,0.31446299999962113
60.3362,-1.975290000000161
60.5835,-2.265949999999869
60.8307,0.7385690000005696
61.078,6.121910000000485
61.3253,6.7390699999995665
61.5726,-0.22864400000093232
61.8199,-6.356890000000355
62.0671,-6.112729999999694
62.3144,-2.5313599999995704
62.5617,0.1551150000001279
62.809,-0.0035373100000702807
63.0563,0.47864000000026513
63.3035,4.4630000000005525
63.5508,8.283280000000225
63.7981,8.003089999999775
64.0454,5.151469999999606
64.2926,1.3997199999995427
64.5399,-2.3282900000003495
64.7872,-3.9696100000000007
65.0345,-2.582629999999744
65.2818,-0.5431469999998474
65.529,-0.23206300000005822
65.7763,-0.7328759999999863
66.0236,0.6289560000002993
66.2709,3.690850000000318
66.5182,4.909939999999915
66.7654,2.535829999999632
67.0127,-0.45463200000028847
67.26,-2.5420100000002295
67.5073,-4.5885500000002235
67.7546,-5.961270000000061
68.0018,-5.160639999999743
68.2491,-1.615119999999484
68.4964,2.4303900000002896
68.7437,2.711449999999823
68.991,0.6630849999998193
69.2382,-0.1555570000000848
69.4855,-1.773380000000321
69.7328,-4.36965000000009
69.9801,-3.146119999999805
70.2274,-1.1125499999995772
70.4746,4.092810000000609
70.7219,7.127949999999994
70.9692,4.279359999999496
71.2165,0.8547889999998695
71.4638,2.6062700000004533
71.711,6.558070000000294
71.9583,6.243469999999644
72.2056,1.496009999999399
72.4529,-2.3013500000001796
72.7001,-1.9537099999998715
72.9474,-1.5398700000000758
73.1947,-2.479520000000011
73.442,-0.9886819999996961
73.6893,1.5138600000001687
73.9365,1.356519999999833
74.1838,-0.8357180000003063
74.4311,-3.4965400000002833
74.6784,-4.988890000000001
74.9257,-3.3734699999996822
75.1729,-0.4410139999997096
75.4202,1.3467300000001474
75.6675,2.176420000000027
75.9148,1.734929999999885
76.1621,0.5161379999998631
76.4093,-0.37358300000006334
76.6566,-0.46336699999994835
76.9039,0.23384400000006522
77.1512,0.08692289999987761
77.3985,-1.7264200000002516
77.6457,-3.2869600000000374
77.893,-2.0380699999997103
78.1403,0.6803770000002419
78.3876,1.707860000000035
78.6349,2.0317000000000878
78.8821,2.7969699999999924
79.1294,1.4782599999997574
79.3767,0.23211100000009693
79.624,3.3681700000005077
79.8713,6.780350000000136
80.1185,4.967689999999274
80.3658,0.21905499999931927
80.6131,-1.353769999999819
80.8604,1.50704000000062
81.1076,4.408010000000321
81.3549,5.18688000000001
81.6022,5.017059999999969
81.8495,4.9260599999999926
82.0968,4.58827999999985
82.344,3.416109999999838
82.5913,3.1270600000000512
82.8386,3.513350000000014
83.0859,3.5333000000001116
83.3332,4.699250000000163
83.5804,4.130809999999557
83.8277,0.637948999999516
84.075,0.05350800000027297
84.3223,2.529260000000372
84.5696,3.0092199999997717
84.8168,0.968606999999737
85.0641,0.867948000000175
85.3114,1.830340000000012
85.5587,0.544985999999615
85.806,-1.600300000000245
86.0532,-1.7994599999998482
86.3005,-0.5507729999998228
86.5478,-0.3170670000000956
86.7951,-1.1343600000000982
87.0424,-1.2664000000000053
87.2896,-1.7688500000002119
87.5369,-3.2022900000001546
87.7842,-2.967869999999797
88.0315,-1.6860299999998798
88.2788,-1.9312700000001524
88.526,-2.798930000000094
88.7733,-2.389099999999718
89.0206,-0.09218529999963877
89.2679,0.6438989999998407
89.5151,-1.1825700000002883
89.7624,-1.476209999999786
90.0097,0.8126340000004618
90.257,2.4933499999999937
90.5043,0.47337199999939206
90.7515,-3.155210000000484
90.9988,-3.9624999999997588
91.2461,-1.2924499999995225
91.4934,0.062112499999926435
91.7407,-1.6947500000003923
91.9879,-3.1920000000000446
92.2352,-2.386129999999798
92.4825,-1.653069999999974
92.7298,-2.237390000000233
92.9771,-4.1146000000003715
93.2243,-5.761230000000109
93.4716,-5.249269999999798
93.7189,-4.229599999999931
93.9662,-4.466630000000084
94.2135,-4.511209999999889
94.4607,-2.963579999999591
94.708,-0.5294869999996943
94.9553,-0.04932530000012688
95.2026,-1.3344200000002158
95.4499,-2.212090000000134
95.6971,-3.2101000000002258
95.9444,-4.3149400000000595
96.1917,-3.6211899999997588
96.439,-1.9063599999996717
96.6863,-0.027980799999701003
96.9335,1.4784300000002268
97.1808,2.3923700000000503
97.4281,1.6832799999996828
97.6754,-0.7281660000003926
97.9226,-2.266730000000157
98.1699,-2.8189700000000655
98.4172,-2.999299999999967
98.6645,-2.095229999999697

File: 120_GruneisenParam/FeNi/2012Apr_DAC11_P4/scaledDOSdata/scaled2_2012Apr_DAC11_P5.csv
E,DOS
0.24788200000000002,0.004001597274728782
0.495763,0.01538695612493188
0.743645,0.03409950994519036
0.991527,0.06280870732638467
1.2394100000000001,0.1044201021896652
1.48729,0.15766046006586446
1.73517,0.2184681241654758
1.98305,0.2832245791902251
2.23093,0.3486128297131069
2.4788200000000002,0.41280386832798127
2.7267,0.4813672892248249
2.97458,0.5716423276164625
3.22246,0.6949422450170375
3.47034,0.8281324295844453
3.7182199999999996,0.9291793468596989
3.96611,1.0086058253532653
4.21399,1.1224682610201226
4.461869999999999,1.2841620068386568
4.70975,1.448070415107234
4.95763,1.589236087274069
5.205509999999999,1.7325130118160221
5.4534,1.9175610017872862
5.701280000000001,2.165931696526276
5.94916,2.4373831048460026
6.19704,2.665694005150352
6.44492,2.8269055309695124
6.6928,2.953326218654605
6.940689999999999,3.1193547334209284
7.1885699999999995,3.386982761117038
7.43645,3.691537322806778
7.68433,3.8669895129188756
7.93221,3.9288305932485548
8.18009,4.078728576954776
8.42798,4.443357591784989
8.67586,4.935568718975427
8.923739999999999,5.346066567486921
9.171619999999999,5.524236001371691
9.4195,5.5432101795636735
9.66738,5.631510229896523
9.91527,5.944735465716454
10.1631,6.517955997140008
10.411,7.222377489447423
10.6589,7.801220970503855
10.9068,8.068989851946323
11.1547,8.13157740503144
11.4026,8.271416728172527
11.6504,8.678606115829773
11.8983,9.313551229473248
12.1462,9.964543025127035
12.3941,10.437081478523702
12.642,10.743118372177557
12.8898,11.072278921230206
13.1377,11.483838070679989
13.3856,11.801810420401512
13.6335,11.959934276957751
13.8814,12.299390967716448
14.1293,13.139348000155852
14.3771,14.345460539854383
14.625,15.51940316938972
14.8729,16.43932843653544
15.1208,17.213974702121533
15.3687,18.024819508631396
15.6165,18.680024783177842
15.8644,18.527568860902193
16.1123,18.01584807025988
16.3602,18.575913387579465
16.6081,20.734810646614378
16.856,23.386179704371013
17.1038,24.93814235981915
17.3517,24.954929317004012
17.5996,24.802343333717886
17.8475,26.133491491408318
18.0954,28.45094606091525
18.3432,30.333387688002524
18.5911,31.607838687871663
18.839,32.97771895650904
19.0869,34.57495062820193
19.3348,36.1708171020999
19.5827,37.94749538800535
19.8305,39.85449607461768
20.0784,41.196528703684436
20.3263,42.105330536110486
20.5742,43.624995456396924
20.8221,46.17268754054203
21.0699,49.89877109207619
21.3178,53.92369694774585
21.5657,56.99514459893766
21.8136,59.10623634209081
22.0615,61.08971832152972
22.3093,63.198882048545336
22.5572,65.4685994466505
22.8051,68.52186459318018
23.053,72.52417179393413
23.3009,77.13260898855617
23.5488,82.2703047110359
23.7966,87.48668039901565
24.0445,91.98105482422602
24.2924,95.44818240057577
24.5403,98.37753304289241
24.7882,101.67898204717866
25.036,105.89447214367854
25.2839,110.19073989988433
25.5318,112.90211423360033
25.7797,113.89873526424437
26.0276,114.58130109918523
26.2755,116.80518455499804
26.5233,121.19756802508192
26.7712,125.15294157958917
27.0191,125.08748309443895
27.267,121.1375120495716
27.5149,117.32885750765729
27.7627,116.06626083363899
28.0106,114.4587583709326
28.2585,109.76638305066021
28.5064,105.43763219946521
28.7543,105.29007389559092
29.0022,107.78909903710152
29.25,109.13077522348378
29.4979,107.82780856630137
29.7458,104.15581329929034
29.9937,99.47386586236608
30.2416,96.4937888410208
30.4894,95.45491168940502
30.7373,95.40418465621931
30.9852,96.13421098442353
31.2331,96.54869334112392
31.481,96.26316553387238
31.7289,97.34528180288608
31.9767,100.8012321687638
32.2246,104.26094399124997
32.4725,105.63726484535765
32.7204,105.89262386842324
32.9683,106.18337120076916
33.2161,106.72540056352051
33.464,108.34475454917502
33.7119,111.39509109514421
33.9598,114.04517623277793
34.2077,113.53042916961918
34.4555,109.43483400586805
34.7034,105.42148106951383
34.9513,105.18240862116957
35.1992,106.99127598449776
35.4471,106.02145172826913
35.695,101.05429664916326
35.9428,96.346619073894
36.1907,94.42618336477716
36.4386,94.07689528319686
36.6865,93.28702884359744
36.9344,92.97700600079399
37.1822,95.19896942248735
37.4301,98.67647972302484
37.678,100.06560797694623
37.9259,98.8489530937896
38.1738,96.33132519582136
38.4217,93.07117074230692
38.6695,90.21594380917978
38.9174,88.98235900377558
39.1653,88.77553731934586
39.4132,88.41793135111602
39.6611,88.59465130039898
39.9089,91.16635747097372
40.1568,96.05101544192308
40.4047,100.21562939325483
40.6526,100.68609189504441
40.9005,97.93566541201771
41.1484,93.94757905651043
41.3962,91.25048141854509
41.6441,91.80261844793009
41.892,96.38228063724138
42.1399,103.86777401408015
42.3878,111.50626004817562
42.6356,116.72959604757155
42.8835,119.19231221418774
43.1314,120.70249705298684
43.3793,122.2151495117031
43.6272,125.07922834641049
43.8751,130.4791139391969
44.1229,134.77464833236655
44.3708,134.06259147471812
44.6187,129.93886348336218
44.8666,126.84443048383372
45.1145,125.21986719961045
45.3623,120.41267454358906
45.6102,109.20891117052138
45.8581,95.44832277727363
46.106,85.91136118256726
46.3539,79.84245516730564
46.6017,73.80716704769867
46.8496,67.06070079246295
47.0975,60.19961625385772
47.3454,53.513245478323725
47.5933,46.816017624826074
47.8412,39.71084984858091
48.089,33.520712115374614
48.3369,30.438486309500725
48.5848,27.657276530403653
48.8327,21.720483494679286
49.0806,14.838554077965743
49.3284,10.716764295252819
49.5763,10.15859821189908
49.8242,11.63147341126659
50.0721,13.148610835641378
50.32,13.553830473440117
50.5679,13.089229964756294
50.8157,11.913504729272521
51.0636,9.321416865527842
51.3115,6.207888117642712
51.5594,4.756157415659703
51.8073,5.210281832279992
52.0551,5.227750750890772
52.303,3.6515516199768685
52.5509,1.9502992978686957
52.7988,1.854562136036145
53.0467,3.500334875865058
53.2946,5.086793419636432
53.5424,5.6828946959036175
53.7903,6.013092131202881
54.0382,5.416088489121135
54.2861,2.588371985285056
54.534,-1.281028827243216
54.7818,-3.6030462477893206
55.0297,-2.775831977093237
55.2776,0.370459086055713
55.5255,2.893350447189301
55.7734,3.9461713576966386
56.0213,5.419919065287258
56.2691,6.567907718941811
56.517,6.514686454034573
56.7649,5.873556614503897
57.0128,4.2813563997145625
57.2607,1.1306918998324107
57.5085,-1.4631246668631057
57.7564,-0.8170774244235297
58.0043,1.4796675520069118
58.2522,1.232399525040056
58.5001,-2.381409200284426
58.748,-5.681943325280628
58.9958,-5.621791715173467
59.2437,-2.6387533305340636
59.4916,0.5006609341070506
59.7395,2.459633145214315
59.9874,4.19813662890936
60.2352,6.24281023263374
60.4831,6.85059765804246
60.731,4.224481397647652
60.9789,0.5847092441228267
61.2268,0.3467006408262022
61.4746,3.462618559751746
61.7225,6.4873654691809834
61.9704,7.017240018118474
62.2183,5.82678142865006
62.4662,4.352870613066208
62.7141,3.2597090422151678
62.9619,2.4497349749988295
63.2098,1.0753476971859164
63.4577,0.30813924426563344
63.7056,0.4028009299921368
63.9535,0.30255405547894304
64.2013,-0.30635715425928445
64.4492,0.14446543554678398
64.6971,0.7864129182176609
64.945,0.012362600343854998
65.1929,-0.729398585607976
65.4408,1.014493322207545
65.6886,5.0901807939811725
65.9365,8.59277554068601
66.1844,8.482642768242107
66.4323,5.0626302058079204
66.6802,1.2962554799277357
66.928,-1.1404143976728451
67.1759,-2.192798598630817
67.4238,-1.37561154768937
67.6717,2.1202465135543247
67.9196,6.16343331136343
68.1675,5.666616070174595
68.4153,-0.24029486886551724
68.6632,-5.4332918091715285
68.9111,-5.9061699768394815
69.159,-3.276637575496221
69.4069,-0.5002508438294373
69.6547,0.25680303534581417
69.9026,-0.12820350658997648
70.1505,1.3049510013657033
70.3984,4.964552217620353
70.6463,7.636120202646916
70.8942,7.154132986296528
71.142,4.85657133223189
71.3899,1.8598261557189513
71.6378,-1.3035110208661451
71.8857,-3.358846847343556
72.1336,-3.1456432254771687
72.3814,-1.4236751931585179
72.6293,-0.20071858903539294
72.8772,-0.3449762930465031
73.1251,-0.6194153423791753
73.373,0.6831397140134475
73.6208,3.1976288585508787
73.8687,4.472804745324939
74.1166,2.9754998310908833
74.3645,0.43281079458871285
74.6124,-1.5144863751266782
74.8603,-3.1428590083436565
75.1081,-4.719920625405224
75.356,-5.410612653361272
75.6039,-4.2613734534732375
75.8518,-1.1641754254325676
76.0997,2.1247405019248036
76.3475,2.5947343045812774
76.5954,0.9676687000264114
76.8433,0.037652309003082605
77.0912,-0.7576266160708917
77.3391,-2.9485917184627115
77.587,-3.807626370471987
77.8348,-2.434257086122669
78.0827,-0.28308971787143017
78.3306,4.113171832620004
78.5785,6.415429155606184
78.8264,4.25444091988651
79.0742,1.0964700299872745
79.3221,1.4233970641934972
79.57,4.675878322046721
79.8179,6.393850602580551
80.0658,4.128799613019809
80.3137,-0.03938699350839279
80.5615,-2.2553956984731096
80.8094,-1.6469681660782234
81.0573,-1.3961669247259467
81.3052,-2.2140962535976114
81.5531,-1.2928305734531422
81.8009,0.8817883143236459
82.0488,1.5736624489662274
82.2967,0.31230612685931286
82.5446,-1.8017080190340793
82.7925,-3.8207689838995593
83.0404,-4.391589018258835
83.2882,-2.685007820050313
83.5361,-0.3099801790008448
83.784,1.143359114296269
84.0319,1.910861606386511
84.2798,1.76297094520108
84.5276,0.8639094435985566
84.7755,-0.047683987122548704
85.0234,-0.4834047780018886
85.2713,-0.2179828571394703
85.5192,0.30795941382927927
85.7671,-0.09782961830562668
86.0149,-1.6721584969786059
86.2628,-2.945268411830444
86.5107,-2.124619463577046
86.7586,0.1117801594031464
87.0065,1.3995094619935617
87.2543,1.6459076551206788
87.5022,2.243730361360024
87.7501,2.2979539512892275
87.998,0.7999887907309657
88.2459,0.437324687578507
88.4937,3.3587843204157726
88.7416,6.0853779473722796
88.9895,4.878327202013373
89.2374,1.0203851756024271
89.4853,-1.2711623587937684
89.7332,0.055646940798095575
89.981,2.845936968265531
90.2289,4.448607452915552
90.4768,4.651685079585178
90.7247,4.485844509603989
90.9726,4.427981599681926
91.2204,4.124412848443308
91.4683,3.157453390312245
91.7162,2.7813111139278135
91.9641,3.098607738369001
92.212,3.096275247345497
92.4599,3.693112570465122
92.7077,4.390137138013898
92.9556,2.784190035038938
93.2035,0.10991866925324777
93.4514,0.25631912641425536
93.6993,2.330596513263895
93.9471,2.7830227908914416
94.195,1.139972827386952
94.4429,0.5955101108002759
94.6908,1.45623502824702
94.9387,1.2763418392343395
95.1866,-0.44430253662722263
95.4344,-1.7402391821194632
95.6823,-1.3796403622159177
95.9302,-0.37423576764411437
96.1781,-0.31223818527450786
96.426,-0.995310623532109
96.6738,-1.1394086226486524
96.9217,-1.3728703681802146
97.1696,-2.500411663945205
97.4175,-2.9910730951334097
97.6654,-2.087540005141325
97.9133,-1.4247375594983849
98.1611,-1.964075216678761
98.409,-2.5824794850112003
98.6569,-2.036456271027256
98.9048,-0.1314734531902148
99.1527,0.65576693805764
99.4005,-0.688871882120554
99.6484,-1.5350081763194556
99.8963,-0.2714160348253406
100.14399999999999,1.7677495036777877
100.39200000000001,1.9234107459095222
100.64,-0.5525382054449255
100.88799999999999,-3.2645433979917162
101.13600000000001,-3.4267714798162605

File: 120_GruneisenParam/FeNi/2012Apr_DAC11_P4/scaledDOSdata/scaled2_2012Apr_DAC11_P6.csv
E,DOS
0.24748499999999998,0.0035803921738701136
0.494971,0.013766099393299279
0.742456,0.0304167780829901
0.989941,0.0556257170605748
1.23743,0.09212335473887187
1.48491,0.13960170970956762
1.7324,0.1946304067956273
1.9798799999999999,0.2539841728988419
2.22737,0.31480054832290605
2.47485,0.37462650138121084
2.72234,0.4351298432407424
2.96982,0.5080384612154799
3.21731,0.6082220118690822
3.4647900000000003,0.7317745518762125
3.7122800000000002,0.8461858114864277
3.9597599999999997,0.9256188911192346
4.20725,1.0051009159834297
4.45474,1.1291406663688641
4.70222,1.2843912387173193
4.94971,1.4309801510009683
5.19719,1.559335644664427
5.44468,1.6967552481548682
5.692159999999999,1.876916329854536
5.93965,2.1129568746578284
6.187130000000001,2.364014709343324
6.43462,2.5733388975442923
6.6821,2.7226611961253906
6.929589999999999,2.8399224285010862
7.17707,2.9880880301647843
7.4245600000000005,3.225847736870818
7.672039999999999,3.515002371659825
7.91953,3.7049414405019583
8.167010000000001,3.7729690239111124
8.4145,3.872638529371389
8.66199,4.14973068967307
8.909469999999999,4.586272502844679
9.15696,5.019774611517206
9.40444,5.2814917271246165
9.65193,5.338469682482561
9.899410000000001,5.365151890467711
10.1469,5.533920400006959
10.3944,5.935072129771603
10.6419,6.538760630531443
10.8894,7.1789748581798065
11.1368,7.632588402736535
11.3843,7.803307314344369
11.6318,7.851900020648148
11.8793,8.02600159598797
12.1268,8.450032385364231
12.3743,9.054981327114449
12.6218,9.64855591695709
12.8692,10.074689251970854
13.1167,10.356351286836183
13.3642,10.660415419273223
13.6117,11.041628969003897
13.8592,11.350847534330947
14.1067,11.50697023703874
14.3541,11.762661852989915
14.6016,12.441591322625309
14.8491,13.514541249901344
15.0966,14.647025426679855
15.3441,15.574136104968366
15.5916,16.31610156807345
15.8391,17.050760143704636
16.0865,17.78222837889426
16.334,18.03346004035223
16.5815,17.594718695942255
16.829,17.396128399716012
17.0765,18.581997837131045
17.324,20.954171835291127
17.5715,23.20569633966727
17.8189,24.158180260131875
18.0664,23.951702242904275
18.3139,24.050831052779692
18.5614,25.5503099953888
18.8089,27.723062650337315
19.0564,29.381165028720048
19.3039,30.539531121958
19.5513,31.824730130243047
19.7988,33.30732017090477
20.0463,34.78715779509659
20.2938,36.41149820335364
20.5413,38.20758018494184
20.7888,39.545617618364474
21.0363,40.39156343386049
21.2837,41.61834396873671
21.5312,43.714424885647496
21.7787,46.87726513845605
22.0262,50.664779159460515
22.2737,53.944128132897454
22.5212,56.157332014031226
22.7686,57.97441655687336
23.0161,59.8980890913489
23.2636,61.866802871533274
23.5111,64.23626978824403
23.7586,67.44067391101595
24.0061,71.39375862751163
24.2536,75.83466864791642
24.501,80.68966969349508
24.7485,85.43570074682816
24.996,89.3907585182651
25.2435,92.46605777215373
25.491,95.17386990029136
25.7385,98.31815931336091
25.986,102.27578444085394
26.2334,106.24277551688998
26.4809,108.77583183067605
26.7284,109.75057950667191
26.9759,110.3347225801664
27.2234,112.14916599264788
27.4709,115.96932925710362
27.7184,120.04895928329213
27.9658,121.06078471921592
28.2133,118.0522133220316
28.4608,114.02675029010491
28.7083,112.16545983524692
28.9558,111.2410874175232
29.2033,108.05898948018299
29.4508,103.30215930816044
29.6982,100.99375672763682
29.9457,102.4783220003873
30.1932,104.72997973130165
30.4407,105.00202356346648
30.6882,103.0109229951004
30.9357,99.02444010411448
31.1831,94.95114931013295
31.4306,92.66147008050378
31.6781,91.94249696691615
31.9256,92.02303209769308
32.1731,92.74109595770794
32.4206,93.05940322796789
32.6681,92.78388147330445
32.9155,93.81089217808763
33.163,96.98305718316983
33.4105,100.29801574870244
33.658,101.74761711518175
33.9055,102.04147924437383
34.153,102.28483611831689
34.4005,102.69016513353958
34.6479,103.86638232582081
34.8954,106.37962783142773
35.1429,109.25609331316792
35.3904,110.1050363489502
35.6379,107.44716401224527
35.8854,103.02562725067507
36.1329,101.02301605601254
36.3803,102.25881794626926
36.6278,103.23332584254402
36.8753,100.61421734927315
37.1228,95.58173090331093
37.3703,91.97849134964166
37.6178,90.87082670838069
37.8653,90.58346630433952
38.1127,89.72928177711685
38.3602,89.77893859667326
38.6077,92.20062454123713
38.8552,95.3375458250861
39.1027,96.44421717186901
39.3502,95.25321426007721
39.5976,92.92361315176184
39.8451,89.90880509034301
40.0926,87.17638368834649
40.3401,85.83978514473556
40.5876,85.59324870490067
40.8351,85.32293176386415
41.0826,85.19170371482836
41.33,86.85251267571836
41.5775,90.95481717766775
41.825,95.45668260313666
42.0725,97.31470347726356
42.32,95.83760478511189
42.5675,92.38493372411719
42.815,88.9948077705297
43.0624,87.72839458560105
43.3099,89.83214368013927
43.5574,95.38912308020561
43.8049,102.72272999377722
44.0524,109.29134424454098
44.2999,113.3201131449255
44.5474,115.25165939341514
44.7948,116.58279971388558
45.0423,118.0885435136859
45.2898,121.01582456232943
45.5373,126.16626315801224
45.7848,129.97644534740076
46.0323,129.23127023368647
46.2798,125.4129094543548
46.5272,122.40299235352025
46.7747,120.94086576916689
47.0222,117.18226250329403
47.2697,107.70833457635018
47.5172,94.86994631771788
47.7647,84.79063811548106
48.0121,78.59929758318184
48.2596,73.25147644755441
48.5071,67.13912918174599
48.7546,60.780926656813726
49.0021,54.47882230549804
49.2496,48.35643311324362
49.4971,41.93599816477457
49.7445,35.41037078429813
49.992,30.853232485964803
50.2395,28.559227377459717
50.487,25.201728640117093
50.7345,18.977213874770587
50.982,12.988675366727218
51.2295,9.970119782262334
51.4769,9.947395917099788
51.7244,11.438728503521835
51.9719,12.756201731113144
52.2194,13.05724573922607
52.4669,12.604089408885711
52.7144,11.517896653134592
52.9619,9.157104799554583
53.2093,6.233972206371038
53.4568,4.640914264574372
53.7043,4.892065520731731
53.9518,5.186773448859732
54.1993,3.9794150946018543
54.4468,2.240340221388813
54.6943,1.585810097854872
54.9417,2.7198805030418036
55.1892,4.3941264109999105
55.4367,5.309991848493267
55.6842,5.676021291158264
55.9317,5.7112184740385565
56.1792,4.279498160080963
56.4266,0.9117938520138058
56.6741,-2.370854969954553
56.9216,-3.5789698830112235
57.1691,-1.8544869930884247
57.4166,1.1465538886377389
57.6641,3.081116982281773
57.9116,4.027918466221678
58.159,5.444157570612387
58.4065,6.387988734432323
58.654,6.240405172230043
58.9015,5.62737877868846
59.149,4.124292582764857
59.3965,1.2161652806202061
59.644,-1.3259624312957834
59.8914,-1.0107171189774693
60.1389,1.178304193120126
60.3864,1.5187005075668731
60.6339,-1.3888748321453195
60.8814,-4.873150517896393
61.1289,-5.814513809430863
61.3764,-3.68736949428852
61.6238,-0.5108235160466696
61.8713,1.700569299107408
62.1188,3.223136289586752
62.3663,5.078341552199063
62.6138,6.642914272150411
62.8613,5.83114119276904
63.1088,2.5355948560034665
63.3562,0.0017210685629609989
63.6037,1.068922162803995
63.8512,4.338387104259026
64.0987,6.639928999325837
64.3462,6.586641922676101
64.5937,5.375942352850186
64.8411,4.01402116977162
65.0886,3.078295043490832
65.3361,2.289586410413595
65.5836,1.0104274413248757
65.8311,0.30091174179386826
66.0786,0.3783546893937909
66.3261,0.32620091790395017
66.5735,-0.23516928540967508
66.821,-0.02500509212382097
67.0685,0.7365910855400182
67.316,0.3012224544436927
67.5635,-0.6859683467531078
67.811,0.12694076125976528
68.0585,3.4068216719544546
68.3059,7.251266780564471
68.5534,8.697837918932171
68.8009,6.665696410897874
69.0484,2.9636095057291962
69.2959,-0.009730498006586659
69.5434,-1.677179680092865
69.7909,-2.087595041542106
70.0383,-0.4685731606887619
70.2858,3.4309584253697
70.5333,6.394278083452597
70.7808,4.4366265498162765
71.0283,-1.432394265244357
71.2758,-5.633630494106771
71.5233,-5.487904618080319
71.7707,-2.9130399812637484
72.0182,-0.4003444105742886
72.2657,0.24578364828559585
72.5132,-0.12453369287457962
72.7607,1.0636212323922074
73.0082,4.391982848515083
73.2556,7.174930240486157
73.5031,7.158508995695193
73.7506,5.2538182384988525
73.9981,2.5742368667379774
74.2456,-0.39553349595540116
74.4931,-2.7825255576475705
74.7406,-3.37756670005405
74.988,-2.1012835756674857
75.2355,-0.5450070811294522
75.483,-0.13802428228757951
75.7305,-0.575341585952888
75.978,-0.2592774616776438
76.2255,1.611527701261903
76.473,3.78838793526347
76.7204,4.118438088890746
76.9679,2.15194718896968
77.2154,-0.1368093232543167
77.4629,-1.787805531397935
77.7104,-3.3181178626172034
77.9579,-4.718551009671528
78.2054,-5.194504509250882
78.4528,-3.96407538117778
78.7003,-1.0274672013078132
78.9478,2.024437636750156
79.1953,2.5430644477232818
79.4428,1.0762741623940115
79.6903,0.09246143882567975
79.9378,-0.532307730704993
80.1852,-2.349532016260808
80.4327,-3.8214905352154296
80.6802,-2.670691755872225
80.9277,-1.2366217261255674
81.1752,2.484012003442711
81.4227,5.8070661973389495
81.6701,5.379971886711636
81.9176,2.277240976970678
82.1651,0.6800856162043332
82.4126,2.678362373386231
82.6601,5.658865722756869
82.9076,5.7586770714322215
83.1551,2.579725187976481
83.4025,-1.049197321401465
83.65,-2.1567381612313574
83.8975,-1.419201369525524
84.145,-1.4867627817685238
84.3925,-2.148785102926809
84.64,-1.0108295547712591
84.8875,0.9993089367212444
85.1349,1.4928388137096857
85.3824,0.28329796608285535
85.6299,-1.6773465411088018
85.8774,-3.5777457673620554
86.1249,-4.292113938796749
86.3724,-2.903467860368475
86.6199,-0.661423645263345
86.8673,0.8680959066559214
87.1148,1.722301368460169
87.3623,1.8364106012800017
87.6098,1.1603670913490423
87.8573,0.23259581457725081
88.1048,-0.3631828249835711
88.3523,-0.41829561680343336
88.5997,0.10419732420985411
88.8472,0.2729657836399521
89.0947,-0.6905572211754604
89.3422,-2.2658058852092724
89.5897,-2.7986697004615135
89.8372,-1.3858966897964298
90.0846,0.6485915431569736
90.3321,1.4524368550865532
90.5796,1.6447970309157376
90.8271,2.2930566316637897
91.0746,2.068105188941898
91.3221,0.6086655082104437
91.5696,0.5346326794588923
91.817,3.344930965078951
92.0645,5.858950601613862
92.312,4.830495735856233
92.5595,1.2887826048167548
92.807,-1.1378584978685544
93.0545,-0.33779564776710125
93.302,2.264887019611559
93.5494,4.084707814512061
93.7969,4.500605454034347
94.0444,4.365696891158256
94.2919,4.282382607821214
94.5394,4.168504171477498
94.7869,3.446039710250281
95.0344,2.7331755621261316
95.2818,2.8041088130403713
95.5293,3.046375098441813
95.7768,3.0662031657260744
96.0243,3.958429159429448
96.2718,4.0263512418022005
96.5193,1.7331524174652957
96.7668,-0.1628672867899186
97.0142,0.6899592976716039
97.2617,2.527940165434982
97.5092,2.5089952501624757
97.7567,0.9131483901775004
98.0042,0.6166010035885257
98.2517,1.442630510262658
98.4991,1.2138627039692351
98.7466,-0.3848394977465547
98.9941,-1.6486895199307945
