Repository: r-a-morrison/fe_alloy_sound_velocities

# Fe Alloy Sound Velocities
by Rachel Morrison

This is a repository of my graduate research on iron-nickel sound velocities at extreme pressures. This research contributes to our understanding of the thermodynamics of the inner core of the Earth. 

Morrison, R. A., et al., High pressure thermoelasticity and sound velocities of Fe-Ni-Si alloys (2019), *Physics of the Earth and Planetary Interiors*, Volume 294, [https://doi.org/10.1016/j.pepi.2019.05.011](https://doi.org/10.1016/j.pepi.2019.05.011).

Extensive supplementary information is also available at the above link.

Note: A word of caution. Binary files (.pdf, .ai, etc.) are included for completeness. Normally these should be left out of version control so git doesn't mess these up in merge conflicts. Use at your own risk.

## Abstract
The Earth's iron-dominant core is known to contain nickel from cosmochemical analysis and some amount of light elements from geophysical constraints on density and seismic wave velocities. Although there have been several studies to constrain thermoelastic properties of iron-alloys, there has been no systematic study on the effects of nickel and light elements on properties of iron using the same experimental methods and data analysis approach.

We conducted nuclear resonant inelastic X-ray scattering and X-ray diffraction experiments on body-centered cubic and hexagonal close-packed (hcp) Fe0.91Ni0.09 and Fe0.8Ni0.1Si0.1 up to 104 GPa and 86 GPa, respectively, and compare to similar measurements conducted on hcp-Fe up to 171 GPa. Specifically, we determine the Debye sound velocity from the low-energy transfer region of the (partial) phonon density of states (DOS) using the equation of state determined for each material and a new approach which utilizes information criteria and probability distributions. Nickel decreases the shear velocity of iron, while 10 at% Si has little to no effect on the shear velocity of Fe0.91Ni0.09. We observe that the shape of the phonon DOS of these alloys remains similar with increasing pressure.

In the measured compression range, we therefore apply a generalized scaling law to describe the volume dependence of the phonon DOS and find that the vibrational Grüneisen parameters of hcp-Fe0.91Ni0.09 are nearly indistinguishable from those hcp-Fe and those for Fe0.8Ni0.1Si0.1 trend lower. From the vibrational free energy, we constrain the harmonic vibrational component of thermal pressure, which shows a significant positive deviation from theoretical calculations of hcp-Fe at pressures and temperatures of Earth's core. Collectively, our results demonstrate that the effects of nickel should be considered when modeling iron-rich planetary cores.

File: 120_GruneisenParam/FeNi/2012Apr_DAC11_P6/scaledDOSdata/scaled2_2012Apr_DAC11_P3.csv
E,DOS
0.246691,0.006016967594933842
0.493382,0.023379530362732673
0.740074,0.05189390156132808
0.986765,0.09524849358741821
1.23346,0.1547384104115291
1.48015,0.23036965338166246
1.7268400000000002,0.3216347293850918
1.97353,0.4236684990630484
2.22022,0.5381147797743597
2.46691,0.682999976223248
2.7136,0.8731882148640743
2.96029,1.0314719530110792
3.2069900000000002,1.062674402684483
3.4536800000000003,1.0982917330740816
3.7003699999999995,1.207983140428957
3.94706,1.4023836862730128
4.19375,1.766645544422656
4.44044,2.1469920103301425
4.687130000000001,2.414047012320865
4.93382,2.5120277886468947
5.18051,2.7013808486150257
5.42721,3.029478902771723
5.6739,3.144043449385018
5.92059,3.3936602963009155
6.16728,4.00311624796311
6.41397,4.55411045220934
6.660660000000001,5.086992021598018
6.90735,5.510063245462023
7.154039999999999,5.361135418241244
7.400739999999999,5.112089348038106
7.64743,5.207511450360732
7.89412,5.567244571030647
8.14081,6.115541331838591
8.3875,6.4674983530600105
8.63419,6.90032498872813
8.88088,8.000226105157719
9.12757,9.461831528008657
9.37427,10.294516384206656
9.62096,9.98729072373221
9.86765,9.621906402430737
10.1143,10.981109900518225
10.361,12.333583364108652
10.6077,12.02859194008194
10.8544,11.996680530291314
11.1011,13.163351255363596
11.3478,14.279470726857099
11.5945,14.134884823349005
11.8412,13.862262124022735
12.0879,15.032939772631398
12.3346,16.916265796571363
12.5813,17.848850756894482
12.8279,17.67365711119249
13.0746,19.13443587502237
13.3213,22.02869346094972
13.568,23.743476290062187
13.8147,24.065498723149613
14.0614,23.87962017255855
14.3081,25.842207064172584
14.5548,28.48301323322855
14.8015,28.353076740324727
15.0482,27.210660554237737
15.2949,28.218724647631703
15.5415,31.518366114024566
15.7882,34.613891356513555
16.0349,38.07131391807136
16.2816,41.54006558799272
16.5283,41.40326534397429
16.775,40.090544059773386
17.0217,42.916562784925645
17.2684,47.922250774497726
17.5151,53.107646429595796
17.7618,57.058816172934876
18.0085,61.1928752137174
18.2551,66.68632872382771
18.5018,69.2950910766785
18.7485,72.50038790898482
18.9952,80.88721530003475
19.2419,88.72677866898633
19.4886,92.92017223024519
19.7353,95.74857454658743
19.982,101.14422009924985
20.2287,106.26891692507701
20.4754,111.51740253896679
20.7221,121.77214668211909
20.9688,131.75829931450258
21.2154,133.42393287366872
21.4621,135.0858287532123
21.7088,139.1820412289991
21.9555,136.13784882322992
22.2022,134.11193613380368
22.4489,139.62082581080767
22.6956,138.4496659359011
22.9423,130.17760434482435
23.189,132.67969914388277
23.4357,142.5777662398703
23.6824,142.48600336903067
23.929,140.7324308944502
24.1757,140.5432812055164
24.4224,134.6073037497705
24.6691,130.7757582756432
24.9158,130.56059366625558
25.1625,127.12395513306214
25.4092,124.04298663890414
25.6559,122.66539644089761
25.9026,121.82306852097345
26.1493,118.92721509434297
26.396,114.59181175406577
26.6426,109.27021775860496
26.8893,106.62839896177923
27.136,109.47789148958549
27.3827,111.69222454474894
27.6294,107.68610542538673
27.8761,102.77701589314977
28.1228,106.59412078847357
28.3695,109.9086746196596
28.6162,108.98942889514606
28.8629,109.8048162797677
29.1096,110.30824043436408
29.3563,111.22882147826277
29.6029,114.73910957030871
29.8496,117.2112801625232
30.0963,115.31599036461316
30.343,107.93178897793422
30.5897,101.10213569106975
30.8364,104.09826206715026
31.0831,112.2894377907855
31.3298,113.6663306536276
31.5765,106.16860203795534
31.8232,104.0482379768207
32.0699,108.42630113720558
32.3165,103.96180926671003
32.5632,98.76305370792632
32.8099,106.51041487439305
33.0566,114.01418816597973
33.3033,108.61783810660981
33.55,102.61851935051601
33.7967,98.5287935030751
34.0434,86.87112386346195
34.2901,80.1150405975639
34.5368,83.93593195288429
34.7835,85.52434056544362
35.0301,82.24101284623877
35.2768,76.20524126848092
35.5235,74.14176744964048
35.7702,87.71198325366042
36.0169,105.50168117034124
36.2636,111.6607839538029
36.5103,109.56703688791758
36.757,111.97284625262996
37.0037,121.43515817902068
37.2504,134.68784200971314
37.4971,143.04953565386202
37.7438,142.5259558720477
37.9904,142.70984760076192
38.2371,140.4079547799968
38.4838,144.64362763644044
38.7305,146.99246064300954
38.9772,139.49010332513237
39.2239,133.87026715722354
39.4706,128.06644409463144
39.7173,122.07161162921443
39.964,121.04606264440685
40.2107,118.19250660366671
40.4574,106.31774045636519
40.704,92.81453505230465
40.9507,81.19653134484794
41.1974,69.11645478016071
41.4441,64.7213274168966
41.6908,62.38352474356059
41.9375,48.8339481745599
42.1842,30.694937592260896
42.4309,20.416438784394074
42.6776,17.46659798181675
42.9243,16.340146678552415
43.171,15.262141341308759
43.4176,12.93149041875036
43.6643,12.094172612292661
43.911,14.72133983923088
44.1577,14.635696988593306
44.4044,10.769896114242718
44.6511,8.30009638776175
44.8978,6.334761308119385
45.1445,2.990996479508119
45.3912,0.8821484424130331
45.6379,2.8665179221978487
45.8846,6.21728140118376
46.1313,5.68877840953402
46.3779,4.03785008341411
46.6246,7.016601309141696
46.8713,9.50168990534966
47.118,4.015260423718532
47.3647,-0.7838364542916079
47.6114,3.320263827094981
47.8581,8.105343218062169
48.1048,4.9086816654097385
48.3515,2.489626875923649
48.5982,5.2634825172713215
48.8449,5.632750766038271
49.0915,2.0491765800383854
49.3382,-2.1492545638224745
49.5849,-2.2420620455593756
49.8316,2.6060349241769414
50.0783,4.9422782554870786
50.325,1.703264926206268
50.5717,-3.5675715154243157
50.8184,-4.326043296756885
51.0651,-0.5914491241498314
51.3118,-0.8681809481409253
51.5585,-2.299979842722445
51.8051,-1.5702752045626627
52.0518,1.6132090747314758
52.2985,8.530651582866996
52.5452,12.116331977896893
52.7919,12.898570772066066
53.0386,10.348018191582346
53.2853,3.178450185322964
53.532,3.5559500329925773
53.7787,11.468948200814337
54.0254,13.114141201452565
54.2721,7.174998385850813
54.5188,2.061310256736991
54.7654,-1.2687200482768684
55.0121,-2.270889271800219
55.2588,-0.49351338598738137
55.5055,-0.4404970567890403
55.7522,-1.1228076771639584
55.9989,-0.18526270693461636
56.2456,2.8715473813743
56.4923,0.48379093250767014
56.739,-1.291276772648754
56.9857,3.6508148721592377
57.2324,4.32396217985414
57.479,4.020040466961186
57.7257,1.45470922379403
57.9724,-1.5072604595895516
58.2191,0.38299814813608535
58.4658,1.7201847994417894
58.7125,2.8705957268123803
58.9592,5.18358678731071
59.2059,5.3868910818150155
59.4526,0.3989769665720552
59.6993,0.8695413096331309
59.946,-0.13156765899306652
60.1926,-2.430509529069497
60.4393,-3.633189041077881
60.686,-2.9235894233682567
60.9327,-4.654785758057183
61.1794,-4.906320912413345
61.4261,0.723478172211536
61.6728,7.543515326811274
61.9195,7.166344042010396
62.1662,1.4530428354759566
62.4129,-3.7347434712863663
62.6596,-4.465989140293693
62.9063,-1.7423161965268177
63.1529,0.7306309740385483
63.3996,1.8788332950352409
63.6463,5.83501688773268
63.893,8.58071850413607
64.1397,4.826451522861911
64.3864,1.6005178070651598
64.6331,3.8864067187174327
64.8798,1.9404054715642416
65.1265,-2.4681513159404598
65.3732,-4.225823765586522
65.6199,-3.425976911085403
65.8665,-1.778842977537977
66.1132,-0.5345642961704024
66.3599,2.9394746560384455
66.6066,3.491536045371393
66.8533,-4.079101411815262
67.1,-10.425436356180164
67.3467,-7.501132596078198
67.5934,-0.6124979227231424
67.8401,0.5705060304110467
68.0868,0.6123254816251366
68.3335,2.8442501873396613
68.5801,-0.4976703425978625
68.8268,-3.619033814958635
69.0735,-3.562791106340386
69.3202,-2.2549488718832738
69.5669,0.9049738810689781
69.8136,0.6858345922440051
70.0603,-3.5788901528183756
70.307,-5.553114837020208
70.5537,-2.0315328976297184
70.8004,-1.0742019899969881
71.0471,-2.6576606304786674
71.2938,-2.094027177390073
71.5404,-3.0662507753058765
71.7871,-3.791772002031385
72.0338,1.4087396532548517
72.2805,4.614905887204049
72.5272,1.3529805706146738
72.7739,-1.4283970902451524
73.0206,-6.362943762115715
73.2673,-7.706960288431551
73.514,-4.872856803641477
73.7607,-4.07102104677021
74.0074,-3.471210800052592
74.254,-1.2619433253300214
74.5007,1.1223906211415602
74.7474,2.9308102526080604
74.9941,4.186223571725039
75.2408,4.63968186338528
75.4875,2.0750774826495006
75.7342,-1.777649396516208
75.9809,-2.298038910997183
76.2276,1.2013166522929881
76.4743,1.915086769321516
76.721,-3.2517594424444316
76.9676,-5.560897611380193
77.2143,-5.88652182024379
77.461,-5.660529765625446
77.7077,-1.5767009635616627
77.9544,1.0774330039399225
78.2011,2.009096831664426
78.4478,1.3121710442706263
78.6945,0.4214410009299456
78.9412,-0.34093796642350066
79.1879,1.8299132464097694
79.4346,8.444843203458925
79.6813,12.196340963864623
79.9279,5.567761895341613
80.1746,-4.474633883507864
80.4213,-6.734079055704958
80.668,-1.5660837995702108
80.9147,1.6179616485343995
81.1614,-0.471507433825243
81.4081,-0.7153536631333817
81.6548,2.2467261259453046
81.9015,4.835326338283447
82.1482,3.743835411345071
82.3949,-0.41108969021447
82.6415,-4.285521738823079
82.8882,-3.8395502911602537
83.1349,2.5922365988132627
83.3816,8.045240698837123

File: 120_GruneisenParam/FeNi/2012Apr_DAC11_P6/scaledDOSdata/scaled2_2012Apr_DAC11_P4.csv
E,DOS
0.247279,0.005514469869368017
0.494559,0.021458356420996232
0.741838,0.04751592267557335
0.989118,0.0868488767472917
1.2364,0.1410534884301509
1.4836799999999999,0.20995005277025922
1.7309599999999998,0.29352550561976914
1.9782400000000002,0.3880157587282896
2.22551,0.4919415946719586
2.4727900000000003,0.6185907963152624
2.72007,0.787289876205529
2.96735,0.9622139620114928
3.21463,1.0288779439858429
3.46191,1.040202828688317
3.70919,1.1206810893042818
3.9564699999999995,1.2582122414627726
4.20375,1.530366459448368
4.45103,1.9048630755946034
4.69831,2.2203800384585795
4.94559,2.401736835903844
5.19287,2.480305457019465
5.44015,2.7480726736313916
5.68743,2.9964731709172687
5.93471,3.0852418342983676
6.18199,3.446127895422571
6.42926,4.0482650696847875
6.676539999999999,4.533954211742466
6.92382,5.050001481583109
7.1711,5.356554128462481
7.41838,5.14413122051716
7.665660000000001,4.952095410248976
7.912939999999999,5.074793883681581
8.160219999999999,5.435910044047529
8.4075,5.952381073656962
8.65478,6.276879005027551
8.90206,6.685940202886356
9.149339999999999,7.708683851469687
9.39662,9.09294469241152
9.6439,9.9545227783283
9.89118,9.766760172563307
10.1385,9.290789113258867
10.3857,10.315383027399031
10.633,11.831670291739217
10.8803,11.800144504224495
11.1276,11.519822894210396
11.3749,12.369749062463157
11.6221,13.613239607092416
11.8694,13.884638705399201
12.1167,13.420595578111163
12.364,13.959796493514956
12.6113,15.639007200828466
12.8585,17.11008338218833
13.1058,17.21705019371819
13.3531,17.496565643960636
13.6004,19.850982769580295
13.8476,22.270045032859233
14.0949,23.309266390325437
14.3422,23.200548749739173
14.5895,23.474796883561005
14.8368,26.034632683891868
15.084,27.87853265055003
15.3313,27.159576618694743
15.5786,26.336512282764232
15.8259,27.94545733618563
16.0732,31.160239664430318
16.3204,34.013468785968314
16.5677,37.39956800233705
16.815,40.45487885608379
17.0623,40.0063960693439
17.3096,38.90171469255356
17.5568,41.67156452519722
17.8041,46.39093626659787
18.0514,51.29923224456859
18.2987,55.09502756643473
18.546,58.837721616159854
18.7932,64.05148680038351
19.0405,66.9797046744482
19.2878,69.34522892186914
19.5351,76.5628473991803
19.7824,84.50898686682848
20.0296,89.34941110614494
20.2769,91.8808418539866
20.5242,96.18220627300632
20.7715,101.4895182101546
21.0188,105.80676143582419
21.266,113.39279939503294
21.5133,124.37074749082387
21.7606,129.4677318488569
22.0079,129.60064776398193
22.2551,133.32859896213606
22.5024,134.50942714341812
22.7497,130.0285325140487
22.997,131.81559249888227
23.2443,136.37089340109688
23.4915,131.4664238705154
23.7388,125.32915736203934
23.9861,131.73082980005125
24.2334,139.31774556346
24.4807,137.3528338524823
24.7279,136.59091618438396
24.9752,135.62771637501024
25.2225,129.61519762959793
25.4698,126.80323658723105
25.7171,126.45548254995053
25.9643,123.02185265949835
26.2116,120.2194922296075
26.4589,118.94474061142009
26.7062,118.16372854993567
26.9535,115.52970715358926
27.2007,111.46813941356754
27.448,106.50074433842539
27.6953,103.37895579612639
27.9426,105.59138960140025
28.1899,108.20813186738363
28.4371,105.84236175944065
28.6844,100.19007861709409
28.9317,101.82018691960937
29.179,106.24152701092653
29.4263,105.90681975369165
29.6735,106.01154000912385
29.9208,106.96764041759737
30.1681,107.19280232012356
30.4154,109.5929402777301
30.6626,112.94078058958597
30.9099,113.33632362964504
31.1572,109.08114554208015
31.4045,100.95069137355131
31.6518,98.01367728189051
31.899,104.07784279571256
32.1463,110.66033364209851
32.3936,108.25748290402545
32.6409,101.09401581973212
32.8882,102.04576774545261
33.1354,105.059583868808
33.3827,99.00065241300655
33.63,96.32408437646941
33.8773,105.10316897187212
34.1246,110.57002024060819
34.3718,104.43763775187419
34.6191,99.28531118048086
34.8664,95.09498635212537
35.1137,83.9354558876634
35.361,77.68740302195297
35.6082,81.24451317526423
35.8555,83.00476529719651
36.1028,80.13329171832989
36.3501,74.67188125703655
36.5974,71.33776004592156
36.8446,81.91335830420654
37.0919,99.4949432188695
37.3392,108.01780185392678
37.5865,106.75985022338901
37.8338,107.03259145691223
38.081,114.45021231569756
38.3283,126.14162966231025
38.5756,136.96738430365608
38.8229,138.51719798841887
39.0701,138.64598990919922
39.3174,137.11699176403076
39.5647,137.12583109866398
39.812,142.74205409568287
40.0593,139.65429298668778
40.3065,132.47817754802233
40.5538,127.94242049465456
40.8011,121.4925158233713
41.0484,117.551237052327
41.2957,117.19584468118354
41.5429,111.98461833445519
41.7902,99.27143890836896
42.0375,87.38038122263174
42.2848,76.11453314289531
42.5321,65.47081291666194
42.7793,62.68247475968994
43.0266,59.45664064595111
43.2739,45.5132448013804
43.5212,28.686123445421476
43.7685,19.563329076615485
44.0157,16.913168385977496
44.263,15.853545153101546
44.5103,14.863688154963711
44.7576,12.699992912766293
45.0049,11.633044902196877
45.2521,13.945775515587222
45.4994,14.537860589902909
45.7467,11.09770246620936
45.994,8.394802936370857
46.2413,6.712232743460835
46.4885,3.8072432462609536
46.7358,1.100124946932022
46.9831,1.767875778185288
47.2304,5.190362205224037
47.4776,6.179114092151724
47.7249,4.2413031297025325
47.9722,4.998952522565763
48.2195,8.866792584211773
48.4668,7.184993662958045
48.714,0.7379677338706682
48.9613,0.0660047487910927
49.2086,5.98119677223154
49.4559,7.395629349971447
49.7032,3.2272422002031202
49.9504,3.1174759893856714
50.1977,5.739991639605576
50.445,4.696001360511869
50.6923,0.8393276332205947
50.9396,-2.6295823215686918
51.1868,-1.4121063382006536
51.4341,3.2980707072967634
51.6814,4.625756705846845
51.9287,1.0277942109828613
52.176,-3.8091973553946565
52.4232,-4.011219683438537
52.6705,-0.4937588152903082
52.9178,-0.862185465213591
53.1651,-2.2294071130919524
53.4124,-1.5873782409759123
53.6596,1.1885607227394923
53.9069,7.6341018489583785
54.1542,11.559345751381812
54.4015,12.392356086915187
54.6488,11.038461700655937
54.896,4.411608410658042
55.1433,2.330444468209209
55.3906,9.163401749116938
55.6379,13.324518501026
55.8851,9.0865440094148
56.1324,3.3901273266081886
56.3797,-0.10884782864429941
56.627,-2.258734640062059
56.8743,-1.1853846552650615
57.1215,-0.23775265725183825
57.3688,-0.809026605959459
57.6161,-0.9934974614296385
57.8634,1.263639762167826
58.1107,2.558026697670124
58.3579,-1.2345400189115228
58.6052,0.4162144308811775
58.8525,4.475780129148454
59.0998,3.9092353188896722
59.3471,3.591508424543479
59.5943,0.3174731753632565
59.8416,-1.2640488875113116
60.0889,0.7719526848036973
60.3362,1.7839151593676585
60.5835,3.0224361389227687
60.8307,5.407931909492437
61.078,4.647954575289299
61.3253,0.44741704703488056
61.5726,0.7945334679322328
61.8199,-0.12944729975178088
62.0671,-2.2891752400170096
62.3144,-3.5502031800580944
62.5617,-2.8098458960937034
62.809,-4.266009211748974
63.0563,-5.042762887155944
63.3035,-0.5115560074055071
63.5508,6.420214652633918
63.7981,7.679321713544985
64.0454,2.9246910968590423
64.2926,-2.5221497171867573
64.5399,-4.644718827551601
64.7872,-2.718271715443451
65.0345,0.10322540116419984
65.2818,1.20639875588799
65.529,3.6964679051705525
65.7763,7.831947544335621
66.0236,7.025222112128828
66.2709,2.3839032936633484
66.5182,2.544189576796609
66.7654,3.6927605181181296
67.0127,-0.10063173919229171
67.26,-3.38372696599887
67.5073,-4.056109718286969
67.7546,-2.7436552027829464
68.0018,-1.4436883600537993
68.2491,0.14806552611894996
68.4964,3.669878735444352
68.7437,2.3518049749704235
68.991,-5.595151667524853
69.2382,-10.279975760268766
69.4855,-6.333148238330272
69.7328,-0.12898866010259452
69.9801,0.4468928573601776
70.2274,0.6972212368672565
70.4746,2.7521797011162854
70.7219,-0.4583289243173939
70.9692,-3.4862804130798195
71.2165,-3.470089293947895
71.4638,-2.3971236288548368
71.711,0.5775370011864077
71.9583,1.018072799858548
72.2056,-2.6856061823029056
72.4529,-5.519168205022034
72.7001,-2.9166758285678855
72.9474,-0.7721860746017646
73.1947,-2.305011868861165
73.442,-2.2222178152862284
73.6893,-2.3497998226731514
73.9365,-3.9178130963809714
74.1838,-1.20383725019315
74.4311,4.076676570410088
74.6784,2.924018329613732
74.9257,0.07603157997889667
75.1729,-3.5609087110930986
75.4202,-7.707501777142145
75.6675,-6.330700716474629
75.9148,-4.114388625043575
76.1621,-3.9181505552732614
76.4093,-2.6850323036174766
76.6566,-0.48875136443029865
76.9039,1.7115611439461285
77.1512,3.187150300615192
77.3985,4.32628094059347
77.6457,4.223381613386368
77.893,1.3120682023473351
78.1403,-2.1328844280688055
78.3876,-1.9360761147518086
78.6349,1.4858034414546522
78.8821,1.617612364787065
79.1294,-3.3559158997683265
79.3767,-5.388207139813285
79.624,-5.694416148461315
79.8713,-5.576753369529023
80.1185,-1.8080971180391128
80.3658,0.8802531959707575
80.6131,1.9175622304019873
80.8604,1.4575687671299635
81.1076,0.5242039375802866
81.3549,-0.2579157995872426
81.6022,0.8115237305637701
81.8495,6.325232458931406
82.0968,11.677588571136203
82.344,8.486891110225612
82.5913,-1.3958160403853757
82.8386,-6.8369322251371605
83.0859,-3.881851204710484
83.3332,1.057193499990631
83.5804,0.7212208746766976
83.8277,-1.1500634624174721
84.075,0.5074929661408357
84.3223,3.602463373642445
84.5696,4.750923816926341
84.8168,2.1897696583505404
85.0641,-1.991996177266151
85.3114,-4.689129342219176
85.5587,-2.205933891748058
85.806,4.517022710755488
86.0532,7.955326386299129

File: 120_GruneisenParam/FeNi/2012Apr_DAC11_P6/scaledDOSdata/scaled2_2012Apr_DAC11_P5.csv
E,DOS
0.24788200000000002,0.004044971276270402
0.495763,0.01583177578957535
0.743645,0.03485698778849218
0.991527,0.06269274699247358
1.2394100000000001,0.10154594802420819
1.48729,0.15101657013867584
1.73517,0.21146044822659868
1.98305,0.28219237704376676
2.23093,0.36003790541193076
2.4788200000000002,0.4452298256743759
2.7267,0.5472997926856877
2.97458,0.6801050505304035
3.22246,0.8291548548957501
3.47034,0.916875758075744
3.7182199999999996,0.9278627543359752
3.96611,0.9611601188133637
4.21399,1.0439449702407833
4.461869999999999,1.1765610531017545
4.70975,1.4250246091836511
4.95763,1.7301547701218847
5.205509999999999,1.9868792857636317
5.4534,2.148167639600758
5.701280000000001,2.2050301924671145
5.94916,2.3720919459758982
6.19704,2.629064439494677
6.44492,2.731820194226557
6.6928,2.8499176118488028
6.940689999999999,3.241054053712699
7.1885699999999995,3.7264773313566155
7.43645,4.112411384406725
7.68433,4.533454175690612
7.93221,4.816490651537063
8.18009,4.696259805279625
8.42798,4.477646051976407
8.67586,4.494072000907034
8.923739999999999,4.699001355494768
9.171619999999999,5.076424905710513
9.4195,5.462226902915925
9.66738,5.69637049078101
9.91527,6.078113354592753
10.1631,6.9353456192476255
10.411,8.067246139577295
10.6589,8.877250592471695
10.9068,8.931453007645214
11.1547,8.436438597921862
11.4026,8.63128168591448
11.6504,9.962804626325122
11.8983,10.796677869080195
12.1462,10.510518039377688
12.3941,10.4038010235371
12.642,11.158885301247174
12.8898,12.18798674447636
13.1377,12.544032405156901
13.3856,12.159306648861444
13.6335,12.221342699150814
13.8814,13.310428873951489
14.1293,14.758966717360233
14.3771,15.563354524707723
14.625,15.441007294676805
14.8729,15.953459159591262
15.1208,17.983436775562012
15.3687,19.96462410458586
15.6165,20.911137126171184
15.8644,20.966382254978544
16.1123,20.849258808649896
16.3602,22.25960496338613
16.6081,24.483711611869932
16.856,25.04578676350134
17.1038,24.15033091402977
17.3517,23.755724602112156
17.5996,25.33678494754844
17.8475,27.965181053734284
18.0954,30.290272865245903
18.3432,32.912253375754766
18.5911,35.78617294429674
18.839,36.6109406729065
19.0869,35.18647835364248
19.3348,35.55702277770154
19.5827,38.678386981281655
19.8305,42.612299426425594
20.0784,46.54269981356101
20.3263,49.57754177467568
20.5742,52.52578357886128
20.8221,56.73527398055625
21.0699,59.86498397649908
21.3178,61.21130556482091
21.5657,65.21317400292055
21.8136,72.05102019801646
22.0615,77.77847078410062
22.3093,80.967491998597
22.5572,83.01355570681864
22.8051,86.67035366789662
23.053,91.02331653146408
23.3009,94.48349242915637
23.5488,99.70949224612127
23.7966,108.4487161416987
24.0445,115.40219663093067
24.2924,116.48423755104456
24.5403,117.35798162010246
24.7882,120.8999470222698
25.036,120.67465547638379
25.2839,116.94152710643279
25.5318,118.37967119703906
25.7797,122.58116009260812
26.0276,120.21987555976443
26.2755,113.75485749431547
26.5233,114.5953942478229
26.7712,122.6986544855688
27.0191,125.48509148170021
27.267,123.09499993361838
27.5149,123.0686312103319
27.7627,121.82082613117053
28.0106,116.85127183554121
28.2585,114.15643413180977
28.5064,114.1132271248163
28.7543,111.93587851179451
29.0022,109.05737384621615
29.25,107.53161718875754
29.4979,106.86072712135685
29.7458,105.94643601566335
29.9937,103.325037433983
30.2416,99.99800217294718
30.4894,95.91052647683635
30.7373,93.13001600332434
30.9852,94.42407165979843
31.2331,96.94836213938635
31.481,96.95809084241507
31.7289,92.38415494396207
31.9767,89.71758016002578
32.2246,93.16375718790714
32.4725,95.90633454597142
32.7204,95.24014261213449
32.9683,95.44412502822415
33.2161,96.27302208121795
33.464,96.36778458030754
33.7119,97.80443509351265
33.9598,100.6812226442148
34.2077,102.32827071688138
34.4555,100.96364933045469
34.7034,95.84128606103064
34.9513,89.51630771285619
35.1992,88.59191850057348
35.4471,93.97631993828212
35.695,99.43261487892215
35.9428,98.35836604527893
36.1907,92.3017494492101
36.4386,90.65138219901107
36.6865,94.20439164644169
36.9344,92.82176505375794
37.1822,86.9771643860281
37.4301,88.02418156600653
37.678,96.04532505918795
37.9259,99.45393709966787
38.1738,94.25997930784628
38.4217,89.7086600505094
38.6695,87.1154905477011
38.9174,79.1252328812307
39.1653,70.92443323535184
39.4132,70.87584410467845
39.6611,74.38979304467139
39.9089,74.29984881157746
40.1568,71.40463342528562
40.4047,66.70822412731879
40.6526,64.18806584472607
40.9005,72.07357314373577
41.1484,86.60646323388907
41.3962,96.12058677773666
41.6441,97.03206441788667
41.892,95.47999666429513
42.1399,98.42165115622879
42.3878,105.85328552757372
42.6356,115.9726222197717
42.8835,123.90309765321864
43.1314,124.67401540419213
43.3793,124.76204698141831
43.6272,123.85415738394299
43.8751,122.60633965969751
44.1229,127.00083925791525
44.3708,128.30154332825154
44.6187,122.59615903136952
44.8666,117.817984534922
45.1145,114.04131626674567
45.3623,108.63224163016793
45.6102,105.7805109232543
45.8581,105.55608147176568
46.106,102.14453083850935
46.3539,92.56089071002519
46.6017,82.06508448303363
46.8496,73.3181151553056
47.0975,63.69845057321915
47.3454,57.30329414044177
47.5933,56.30796864627593
47.8412,52.16744600489585
48.089,40.02262269227936
48.3369,26.314381465940283
48.5848,18.260079170526986
48.8327,15.540206310219007
49.0806,14.533860734144708
49.3284,13.861178187936373
49.5763,12.564751126351284
49.8242,10.725917382232636
50.0721,10.801438640334018
50.32,12.96467984784519
50.5679,12.932295804659368
50.8157,10.041567729543498
51.0636,7.74378188463255
51.3115,6.422586301785964
51.5594,4.355765769577842
51.8073,1.7400837415773238
52.0551,0.8150976854162181
52.303,2.732297668953485
52.5509,5.3425609174863915
52.7988,5.290663890789472
53.0467,3.685229074412507
53.2946,4.527974104132827
53.5424,7.757221584853585
53.7903,7.337490254735353
54.0382,2.181037916126805
54.2861,-0.6808172860151731
54.534,2.675782980933076
54.7818,6.846547499037563
55.0297,5.5136663851215575
55.2776,2.373977600998196
55.5255,3.146867860220981
55.7734,5.2039156888718345
56.0213,4.399437055388971
56.2691,1.3843880626687775
56.517,-1.824868345548737
56.7649,-2.288875528664304
57.0128,1.0942147366391937
57.2607,4.133241045325814
57.5085,3.428419579026519
57.7564,-0.25442157780963437
58.0043,-3.828531389376255
58.2522,-3.4550991823377353
58.5001,-0.521314637015882
58.748,-0.5380415903882172
58.9958,-1.9286148828926872
59.2437,-1.7427228973762297
59.4916,-0.3917588255205321
59.7395,3.582550955440145
59.9874,8.688985471862214
60.2352,10.705573123004058
60.4831,11.266144198957951
60.731,9.583898544666377
60.9789,4.079658512817081
61.2268,1.8199280610729256
61.4746,6.689835231663298
61.7225,11.668719171374416
61.9704,10.337163101427986
62.2183,5.389782355273077
62.4662,1.6992928677464223
62.7141,-0.8872799686998607
62.9619,-2.093408361427354
63.2098,-0.8870845737472108
63.4577,-0.2144417342320212
63.7056,-0.6663748778725105
63.9535,-0.9814586544498409
64.2013,0.2654534847206107
64.4492,2.5472171380542084
64.6971,0.7366629954733772
64.945,-1.559664758168894
65.1929,1.8755943549027965
65.4408,4.156699309615836
65.6886,3.4979216057968543
65.9365,3.188417554669357
66.1844,0.5412992762476385
66.4323,-1.2901562697764644
66.6802,0.22158482088573409
66.928,1.3908569587414554
67.1759,2.097603707125711
67.4238,3.4784226335917903
67.6717,5.711045059844793
67.9196,2.5515595778596443
68.1675,0.6138139656713352
68.4153,0.6392726402979088
68.6632,-0.08677640623963269
68.9111,-1.7180767900977096
69.159,-3.185514994757331
69.4069,-2.6401131733862484
69.6547,-3.024782511790264
69.9026,-4.61753101631737
70.1505,-3.637888841006932
70.3984,1.304401212329699
70.6463,6.500557415955443
70.8942,6.723360443840901
71.142,2.7454453547541493
71.3899,-1.782843521728741
71.6378,-4.156910837928132
71.8857,-3.2120425154134296
72.1336,-0.8630167924676666
72.3814,0.7394812196395271
72.6293,1.6256194420890298
72.8772,4.527282633208873
73.1251,7.387850056455768
73.373,5.932661259999547
73.6208,2.1383745244614234
73.8687,2.050453775819894
74.1166,3.4822521729165357
74.3645,1.1340450247844232
74.6124,-2.180845129569688
74.8603,-3.6389404815532744
75.1081,-3.304683384950795
75.356,-1.9839962121751307
75.6039,-1.1157856634808476
75.8518,0.4603673533519143
76.0997,3.363718775219365
76.3475,2.457288149332387
76.5954,-3.769732756234476
76.8433,-8.889847194214378
77.0912,-7.755083767561384
77.3391,-2.2945436346704104
77.587,0.780905566992867
77.8348,0.11559035443751603
78.0827,1.177263339773742
78.3306,2.347674794725622
78.5785,-0.6158294645152248
78.8264,-3.102605643293732
79.0742,-3.1456272383558135
79.3221,-2.572389432818791
79.57,-0.4273819598336133
79.8179,1.27393720696897
80.0658,-0.34250490228058206
80.3137,-3.806520957442548
80.5615,-4.7671655075719865
80.8094,-1.996072715415876
81.0573,-0.7408891074050759
81.3052,-2.044159753596353
81.5531,-2.0917066630560726
81.8009,-1.903326812277623
82.0488,-3.231210476124455
82.2967,-2.8523799279175375
82.5446,1.6596124792776061
82.7925,4.058536654170228
83.0404,1.6571135389869478
83.2882,-0.3715268613007165
83.5361,-3.6398879458078244
83.784,-6.937799674350608
84.0319,-5.954029054870745
84.2798,-3.8938423145535555
84.5276,-3.5532140488114186
84.7755,-3.0726140694422366
85.0234,-1.4096968419061626
85.2713,0.40898843308128424
85.5192,2.0337020617631643
85.7671,3.1041006523827566
86.0149,3.996250814036754
86.2628,3.766973008720576
86.5107,1.4334759912154098
86.7586,-1.5193574388026427
87.0065,-2.213891007890069
87.2543,0.19143747349370968
87.5022,2.16122599185363
87.7501,-0.3870521345527884
87.998,-4.1898716393799065
88.2459,-4.768083753300962
88.4937,-5.255661075033576
88.7416,-4.9314668827567045
88.9895,-1.8145326308802843
89.2374,0.5504805749510413
89.4853,1.6121412891019806
89.7332,1.61546353109092
89.981,0.7514640552179507
90.2289,0.18122956429449028
90.4768,-0.27324542935703217
90.7247,1.6902366701867004
90.9726,6.736632263314885
91.2204,10.615692220012496
91.4683,7.838608918886221
91.7162,-0.18379465185401947
91.9641,-5.767979417188287
92.212,-4.95391605911934
92.4599,-0.5731570680595907
92.7077,1.3970199082244334
92.9556,-0.22697057522466377
93.2035,-0.9035618983162976
93.4514,0.9797586238501157
93.6993,3.464315779888442
93.9471,4.278995459757201
94.195,2.3202328532991414
94.4429,-1.0577859562770051
94.6908,-3.854812637563207
94.9387,-3.561233474896306
95.1866,1.013759138873432
95.4344,6.09657438189093
95.6823,6.407552142360418

File: 120_GruneisenParam/FeNi/2012Apr_DAC11_P6/scaledDOSdata/scaled2_2012Apr_DAC11_P6.csv
E,DOS
0.24748499999999998,0.0036158900000000044
0.494971,0.014184100000000015
0.742456,0.03119370000000004
0.989941,0.05579550000000007
1.23743,0.0901729000000001
1.48491,0.1340690000000002
1.7324,0.18769800000000023
1.9798799999999999,0.25091800000000025
2.22737,0.3215110000000003
2.47485,0.3974950000000005
2.72234,0.48469100000000054
2.96982,0.594317000000001
3.21731,0.7313240000000009
3.4647900000000003,0.8528530000000011
3.7122800000000002,0.8934470000000007
3.9597599999999997,0.8997190000000005
4.20725,0.9525400000000012
4.45474,1.041350000000001
4.70222,1.1912300000000018
4.94971,1.4494200000000028
5.19719,1.728790000000004
5.44468,1.9520700000000035
5.692159999999999,2.0834300000000017
5.93965,2.1351400000000025
6.187130000000001,2.3043600000000035
6.43462,2.541260000000004
6.6821,2.6340900000000014
6.929589999999999,2.738440000000004
7.17707,3.0881000000000074
7.4245600000000005,3.5447600000000077
7.672039999999999,3.9075500000000076
7.91953,4.292760000000007
8.167010000000001,4.617050000000005
8.4145,4.588959999999999
8.66199,4.360569999999999
8.909469999999999,4.305150000000003
9.15696,4.438130000000005
9.40444,4.724430000000005
9.65193,5.120420000000007
9.899410000000001,5.392580000000006
10.1469,5.622250000000009
10.3944,6.1605200000000195
10.6419,7.121590000000026
10.8894,8.129370000000021
11.1368,8.665540000000009
11.3843,8.497749999999995
11.6318,8.06822
11.8793,8.529390000000028
12.1268,9.834470000000032
12.3743,10.424000000000007
12.6218,10.094099999999996
12.8692,10.054900000000014
13.1167,10.78830000000003
13.3642,11.745400000000023
13.6117,12.102000000000006
13.8592,11.756099999999998
14.1067,11.722200000000017
14.3541,12.621700000000038
14.6016,13.975700000000042
14.8491,14.932600000000022
15.0966,14.946500000000004
15.3441,15.045000000000034
15.5916,16.578500000000066
15.8391,18.639900000000058
16.0865,19.88770000000002
16.334,20.296000000000003
16.5815,20.084500000000006
16.829,20.481300000000044
17.0765,22.462500000000073
17.324,24.094600000000028
17.5715,23.909399999999994
17.8189,23.025199999999998
18.0664,23.123700000000042
18.3139,25.034800000000075
18.5614,27.47080000000008
18.8089,29.59530000000008
19.0564,32.125300000000095
19.3039,34.707700000000074
19.5513,35.25989999999999
19.7988,33.90759999999999
20.0463,34.2600000000001
20.2938,37.10910000000017
20.5413,40.74080000000016
20.7888,44.44250000000017
21.0363,47.389800000000136
21.2837,49.96610000000016
21.5312,53.70850000000021
21.7787,57.19990000000013
22.0262,58.53630000000008
22.2737,61.035700000000205
22.5212,66.90420000000032
22.7686,72.93040000000026
23.0161,76.96290000000016
23.2636,79.01590000000007
23.5111,81.3981000000002
23.7586,85.47830000000023
24.0061,89.13060000000017
24.2536,92.49920000000024
24.501,98.51240000000038
24.7485,106.92900000000034
24.996,112.01900000000013
25.2435,112.27400000000006
25.491,113.63500000000013
25.7385,116.88900000000014
25.986,116.07899999999992
26.2334,112.667
26.4809,114.22800000000024
26.7284,118.17100000000015
26.9759,116.25799999999983
27.2234,110.11799999999985
27.4709,109.78400000000022
27.7184,117.12800000000037
27.9658,121.14100000000008
28.2133,119.12599999999993
28.4608,118.51300000000008
28.7083,118.40699999999994
28.9558,114.44999999999976
29.2033,110.50199999999994
29.4508,110.16800000000002
29.6982,109.2589999999999
29.9457,106.38499999999989
30.1932,104.37199999999996
30.4407,103.343
30.6882,102.83200000000001
30.9357,101.50199999999994
31.1831,98.64069999999982
31.4306,95.45169999999983
31.6781,91.59939999999985
31.9256,89.73180000000008
32.1731,91.48370000000018
32.4206,93.68910000000012
32.6681,93.26649999999991
32.9155,88.85279999999982
33.163,86.52590000000009
33.4105,89.73570000000028
33.658,92.44160000000008
33.9055,91.91250000000001
34.153,91.9254000000001
34.4005,92.77590000000008
34.6479,92.86580000000006
34.8954,93.76970000000019
35.1429,96.30250000000021
35.3904,98.4444000000001
35.6379,98.20239999999995
35.8854,94.85309999999974
36.1329,88.67269999999972
36.3803,84.89349999999999
36.6278,87.50050000000034
36.8753,93.45670000000038
37.1228,96.43280000000003
37.3703,92.7865999999997
37.6178,87.56609999999992
37.8653,88.27110000000022
38.1127,91.31310000000012
38.3602,88.25959999999974
38.6077,83.27349999999993
38.8552,85.85710000000046
39.1027,93.45320000000041
39.3502,95.74969999999995
39.5976,90.62749999999971
39.8451,86.49079999999992
40.0926,84.14439999999968
40.3401,76.93939999999924
40.5876,68.8878999999996
40.8351,67.93980000000025
41.0826,71.31690000000029
41.33,71.95989999999995
41.5775,69.72509999999977
41.825,65.82669999999965
42.0725,61.81379999999994
42.32,65.40800000000081
42.5675,77.92270000000124
42.815,89.77930000000076
43.0624,93.97510000000013
43.3099,92.59919999999991
43.5574,92.60460000000026
43.8049,97.52280000000066
44.0524,105.49100000000087
44.2999,115.0310000000008
44.5474,120.41800000000023
44.7948,119.99000000000004
45.0423,120.36900000000009
45.2898,119.05599999999988
45.5373,118.51000000000033
45.7848,122.97600000000041
46.0323,123.4869999999998
46.2798,117.9819999999996
46.5272,113.60699999999981
46.7747,110.13499999999969
47.0222,105.09299999999966
47.2697,102.11799999999995
47.5172,101.86400000000003
47.7647,99.6064999999996
48.0121,91.6086999999992
48.2596,81.48239999999926
48.5071,73.28099999999932
48.7546,64.51319999999926
49.0021,56.72359999999959
49.2496,54.45369999999998
49.4971,53.104599999999685
49.7445,44.99519999999902
49.992,31.84369999999889
50.2395,21.061199999999335
50.487,16.150499999999784
50.7345,14.569099999999928
50.982,13.783599999999952
51.2295,13.10799999999992
51.4769,11.649399999999853
51.7244,10.117599999999948
51.9719,10.721800000000165
52.2194,12.72260000000011
52.4669,12.258499999999833
52.7144,9.472319999999767
52.9619,7.415439999999882
53.2093,6.197489999999883
53.4568,4.300659999999796
53.7043,1.8427099999998193
53.9518,0.7438620000000157
54.1993,2.218860000000219
54.4468,4.82749000000017
54.6943,5.36345999999993
54.9417,3.879119999999879
55.1892,3.6931700000001353
55.4367,6.511340000000273
55.6842,7.99315999999991
55.9317,4.322849999999554
56.1792,-0.15208000000029054
56.4266,0.3520230000003914
56.6741,4.956030000000487
56.9216,6.770239999999881
57.1691,3.8472399999996174
57.4166,2.0448200000000303
57.6641,3.8332100000002645
57.9116,5.145929999999993
58.159,3.6209199999997073
58.4065,0.6107799999996268
58.654,-2.1165800000001895
58.9015,-1.9351899999997524
59.149,1.4612500000004258
59.3965,4.06605000000012
59.644,3.2309699999997186
59.8914,-0.21317000000046024
60.1389,-3.602520000000233
60.3864,-3.5267599999997588
60.6339,-0.7361459999997564
60.8814,-0.3258090000001173
61.1289,-1.7109600000001122
61.3764,-1.8055099999999482
61.6238,-0.8983969999998181
61.8713,1.9193600000005024
62.1188,6.967200000000523
62.3663,9.928420000000173
62.6138,10.616000000000072
62.8613,10.59249999999981
63.1088,6.735959999999382
63.3562,1.9786499999997176
63.6037,3.1291900000005164
63.8512,8.892650000000616
64.0987,11.560299999999955
64.3462,8.52208999999947
64.5937,3.949619999999558
64.8411,0.9840419999997119
65.0886,-1.2675600000001987
65.3361,-1.9622099999999343
65.5836,-0.669315999999862
65.8311,-0.21878700000001927
66.0786,-0.6790890000000651
66.3261,-0.9403529999999711
66.5735,0.2261980000002588
66.821,2.4212400000000946
67.0685,1.0068499999996363
67.316,-1.5646200000000088
67.5635,1.1633800000004517
67.811,3.9366500000000992
68.0585,3.4319499999999423
68.3059,3.3452299999999364
68.5534,1.5254999999996643
68.8009,-1.1374200000001344
69.0484,-0.45050099999980897
69.2959,1.0247900000001138
69.5434,1.632780000000073
69.7909,2.6170400000001464
70.0383,4.313110000000272
70.2858,5.294699999999698
70.5333,0.6595199999996918
70.7808,1.0173800000000672
71.0283,0.2516009999999013
71.2758,-0.31296700000012995
71.5233,-2.156090000000213
71.7707,-3.096069999999983
72.0182,-2.4594599999999636
72.2657,-3.1058900000001715
72.5132,-4.524830000000071
72.7607,-3.328329999999637
73.0082,1.3723900000006453
73.2556,6.213190000000352
73.5031,6.605719999999772
73.7506,3.070909999999494
73.9981,-1.2214300000004394
74.2456,-3.8703900000001297
74.4931,-3.4613899999998217
74.7406,-1.3935299999997386
74.988,0.4705970000001269
75.2355,1.1519600000001093
75.483,3.1282700000003554
75.7305,6.4099100000002895
75.978,6.9152099999998
76.2255,3.640109999999571
76.473,1.3303000000000018
76.7204,2.951370000000192
76.9679,2.8614899999997685
77.2154,-0.3170850000003835
77.4629,-2.8082200000001873
77.7104,-3.575329999999995
77.9579,-2.876779999999864
78.2054,-1.6479399999998932
78.4528,-0.8962029999998882
78.7003,0.8720050000003106
78.9478,3.447090000000144
79.1953,1.9974799999995083
79.4428,-3.9815500000007313
79.6903,-8.60501000000024
79.9378,-7.569039999999564
80.1852,-2.5198699999991403
80.4327,0.6867920000001589
80.6802,0.1731209999998943
80.9277,0.7813840000003137
81.1752,2.3952700000000027
81.4227,0.2741869999994213
81.6701,-2.6482700000002932
81.9176,-3.0652199999999796
82.1651,-2.8265599999998887
82.4126,-1.4075999999996187
82.6601,0.8569120000002629
82.9076,0.8094379999997151
83.1551,-1.9778400000005867
83.4025,-4.649010000000199
83.65,-3.7470799999995497
83.8975,-0.9689429999997128
84.145,-1.0653200000002172
84.3925,-2.22152000000007
84.64,-1.8498099999999147
84.8875,-2.02884000000018
85.1349,-3.3163900000001316
85.3824,-2.283189999999438
85.6299,2.1330000000006915
85.8774,3.8585199999998485
86.1249,1.4770199999995828
86.3724,-0.37978300000036375
86.6199,-3.4024300000006518
86.8673,-6.602730000000261
87.1148,-5.963419999999653
87.3623,-3.930889999999764
87.6098,-3.42718
87.8573,-3.1828899999998623
88.1048,-1.7910099999997142
88.3523,-0.12258499999970457
88.5997,1.522660000000245
88.8472,2.650380000000163
89.0947,3.529610000000149
89.3422,3.9937699999999503
89.5897,2.6575799999996113
89.8372,-0.08495210000049368
90.0846,-2.2015700000001477
90.3321,-1.4362499999996226
90.5796,1.2177600000004
90.8271,1.8100699999997025
91.0746,-1.6632000000006946
91.3221,-4.5153500000002
91.5696,-4.571130000000019
91.817,-5.183050000000079
92.0645,-4.4446699999996175
92.312,-1.3827599999994982
92.5595,0.6462840000002362
92.807,1.5763500000000839
93.0545,1.555159999999904
93.302,0.7477649999998792
93.5494,0.22145699999989338
93.7969,-0.28590599999998634
94.0444,1.1337300000005242
94.2919,5.517360000000897
94.5394,9.852850000000418
94.7869,8.96857999999925
95.0344,2.158309999998648
95.2818,-4.432190000000755
95.5293,-5.746959999999724
95.7768,-2.297659999999255
96.0243,1.1019100000002784
96.2718,0.7175189999997019
96.5193,-0.915695000000128
96.7668,-0.26251299999969974
97.0142,1.9727800000004203
97.2617,3.9300900000001953
97.5092,3.7803699999997495
97.7567,1.3138099999994648
98.0042,-1.855310000000518
98.2517,-4.000200000000147
98.4991,-2.8972599999994464
98.7466,1.8017200000009224
98.9941,6.2309900000004825

File: 120_GruneisenParam/FeNi/2012Apr_DAC11_P6/scaledDOSdata/scaled2_2012Apr_DAC11_P7.csv
E,DOS
0.24821999999999997,0.0031331876319350784
0.49644099999999997,0.012323989641528792
0.744661,0.027080491114008027
0.9928819999999999,0.048156267004559154
1.2411,0.07751128646451076
1.48932,0.11521771261428451
1.73754,0.1612524083981753
1.9857599999999997,0.21580442359252733
2.23398,0.27767379598507363
2.4822,0.3443542207045175
2.73042,0.4175799039813534
2.97864,0.5048912233326566
3.22686,0.6164737565668519
3.4750900000000002,0.7432991790108621
3.7233099999999997,0.8318891680354856
3.9715300000000004,0.8510727433360311
4.21975,0.8628869482494763
4.467969999999999,0.9190607302757081
4.71619,1.0049959936004225
4.96441,1.1510244626301367
5.21263,1.390265756457159
5.46085,1.6437549592424856
5.70907,1.848456240971221
5.95729,1.9754313721822836
6.205509999999999,2.0212103945671758
6.45373,2.1520459542811348
6.70195,2.373571029443897
6.95017,2.491997263706108
7.19839,2.5539741516965493
7.446610000000001,2.790541965485861
7.6948300000000005,3.1970822522691136
7.94305,3.5648854990550376
8.19127,3.8935413248723196
8.43949,4.248662263058982
8.687710000000001,4.424344734239939
8.93593,4.290521821212866
9.18415,4.108870973923332
9.43237,4.1148048146105465
9.680589999999999,4.269712222802899
9.92882,4.5584790216451605
10.177,4.9138178649815885
10.4253,5.14665649796357
10.6735,5.361181329141593
10.9217,5.854613140352996
11.1699,6.719680302164027
11.4181,7.651175572499192
11.6664,8.212046198067616
11.9146,8.161172747785452
12.1628,7.7332246999107825
12.411,7.874797546407749
12.6592,8.953044796391334
12.9075,9.837758875213133
13.1557,9.773733197106042
13.4039,9.497168097066742
13.6521,9.833730774677253
13.9003,10.691850458328963
14.1486,11.406303834148101
14.3968,11.437328754906325
14.645,11.100677980934094
14.8932,11.294832332573389
15.1414,12.274669524330099
15.3897,13.501038243161597
15.6379,14.252763453290152
15.8861,14.205449413542492
16.1343,14.338789962932758
16.3825,15.745530796858592
16.6308,17.632812118733945
16.879,18.83840556976527
17.1272,19.303401008255577
17.3754,19.152055303468718
17.6236,19.25519634150147
17.8719,20.758433293765066
18.1201,22.573307909470312
18.3683,22.9845405016693
18.6165,22.240947837031953
18.8647,21.753794609821174
19.113,22.717119006990192
19.3612,24.852301651899133
19.6094,26.939829172958444
19.8576,28.927993725374435
20.1059,31.382150916997986
20.3541,33.39581072273964
20.6023,33.33562676438985
20.8505,32.14122203245547
21.0987,32.81701603830436
21.347,35.54859630250478
21.5952,38.859873877071394
21.8434,42.22382421353591
22.0916,44.933546578964375
22.3398,47.22809429727821
22.5881,50.499660512891616
22.8363,53.919464963972295
23.0845,55.44025822514951
23.3327,57.04718359205431
23.5809,61.55982692012002
23.8292,67.34648968819927
24.0774,71.85938354552313
24.3256,74.37378899953039
24.5738,76.08263662674804
24.822,79.02419278138856
25.0703,82.79345447797793
25.3185,85.80336353608463
25.5667,89.35643378100563
25.8149,95.69432996512414
26.0631,103.13969184969481
26.3114,106.83004287756502
26.5596,106.83641610884928
26.8078,108.32325830554686
27.056,111.25703351268918
27.3042,110.52338031747729
27.5525,107.32502202173553
27.8007,108.2661784952765
28.0489,112.06490342447574
28.2971,111.54061475076264
28.5453,106.09323025247988
28.7936,103.60782985084671
29.0418,108.84453676714291
29.29,114.59523350458788
29.5382,114.42558729344229
29.7864,112.73631442633827
30.0347,112.99539084280946
30.2829,111.4221064125977
30.5311,107.15891290765347
30.7793,104.76872007149414
31.0275,104.78767842997323
31.2758,103.37721558257618
31.524,100.73429289231201
31.7722,99.1094523964193
32.0204,98.27034980380952
32.2686,97.80331322335404
32.5169,96.54378837245257
32.7651,93.94070759496405
33.0133,91.07775698651194
33.2615,87.56045501548222
33.5098,85.42302485688555
33.758,86.53447754243471
34.0062,88.73169436864002
34.2544,89.31517227567342
34.5026,86.14442317381051
34.7509,82.57435021127115
34.9991,83.68224724751877
35.2473,87.09227615332739
35.4955,87.91858939420467
35.7437,87.28553695298473
35.992,87.78490781308139
36.2402,88.35525781826271
36.4884,88.45244793576937
36.7366,89.70135931629817
36.9848,92.13048598866672
37.2331,93.80474009933765
37.4813,93.25995627699285
37.7295,89.96042248448191
37.9777,84.30587873341807
38.2259,80.80254668848322
38.4742,82.87526076694994
38.7224,88.24785794378765
38.9706,91.70886517164818
39.2188,89.43057781055802
39.467,84.25805895737179
39.7153,83.19450374331808
39.9635,86.2334838240616
40.2117,85.82657169934284
40.4599,80.88783739431506
40.7081,79.46827567929557
40.9564,85.05107470956993
41.2046,90.82055955637553
41.4528,89.74621549956453
41.701,84.58829434510311
41.9492,81.77569868887306
42.1975,78.90412250077426
42.4457,71.54722441929258
42.6939,64.94497110772001
42.9421,64.89350363150237
43.1903,67.98557396306632
43.4386,68.46216655211593
43.6868,66.4567956238711
43.935,63.01302417002644
44.1832,59.05114084514729
44.4314,60.90770677242495
44.6797,71.19753574702327
44.9279,82.98078088033401
45.1761,88.96818469142072
45.4243,88.77250780660287
45.6725,87.61452341406888
45.9208,90.19527214003351
46.169,96.30628173773994
46.4172,104.63544020880667
46.6654,112.33006572166897
46.9137,114.73000558733771
47.1619,114.20235475582886
47.4101,114.38896554940042
47.6583,112.85866803306308
47.9065,113.32575152164536
48.1548,117.47710240134059
48.403,117.17141159075338
48.6512,112.00235395240857
48.8994,108.08960422171577
49.1476,104.97214396332697
49.3959,100.39703071113674
49.6441,97.35082204777912
49.8923,96.94960985408248
50.1405,95.70335958912402
50.3887,89.65836909639894
50.637,80.463573227152
50.8852,72.47272107759031
51.1334,64.895398782518
51.3816,56.86600615299813
51.6298,52.325705486806314
51.8781,51.644609992874706
52.1263,48.25736377267422
52.3745,38.474244075384945
52.6227,26.529467627335347
52.8709,18.257016835837085
53.1192,14.86317295936137
53.3674,13.703872237590426
53.6156,13.03989722054927
53.8638,12.384385750807686
54.112,11.009328338473455
54.3603,9.628443196293343
54.6085,10.120696039631179
54.8567,11.98355164854024
55.1049,11.908303597926492
55.3531,9.522086567224356
55.6014,7.397302050077612
55.8496,6.229527494766619
56.0978,4.777639840062159
56.346,2.57127927958576
56.5942,0.8709068305606372
56.8425,1.1904066896787862
57.0907,3.4103482839845514
57.3389,5.148916097342512
57.5871,4.617004208180179
57.8353,3.316589450114186
58.0836,4.15510844881962
58.3318,6.923936569503255
58.58,7.214413178187381
58.8282,3.239209599714532
59.0764,-0.4058637785494829
59.3247,0.6259321034506268
59.5729,4.867417245031772
59.8211,6.449083257523593
60.0693,3.83244391583167
60.3176,1.9450841240049974
60.5658,3.3256182346321883
60.814,4.852264339084242
61.0622,3.981652700876954
61.3104,1.4446884085586165
61.5587,-1.3551011263074382
61.8069,-2.3335280381943218
62.0551,-0.12273229579215239
62.3033,3.040364969983276
62.5515,3.8938314054351193
62.7998,1.8038300789984432
63.048,-1.6997724270907488
63.2962,-3.8532707229852976
63.5444,-2.591699170395291
63.7926,-0.29670882931683557
64.0409,-0.5634189340970701
64.2891,-1.7534044038977825
64.5373,-1.660317174329224
64.7855,-0.7294734661462621
65.0337,1.9668866037039938
65.282,6.576978216940275
65.5302,9.362044022999752
65.7784,10.050767330402682
66.0266,10.264441880771491
66.2748,7.37714777059329
66.5231,2.6411752173012024
66.7713,2.001876766589178
67.0195,6.613774398287627
67.2677,10.698650229637693
67.5159,9.800688860126574
67.7642,5.703490150549418
68.0124,2.225976937947253
68.2606,-0.09486720606303212
68.5088,-1.7224609263663642
68.757,-1.532532600699845
69.0053,-0.36382227942392653
69.2535,-0.2764056140631815
69.5017,-0.7537890616973526
69.7499,-0.8344445462121486
69.9981,0.48754759894203453
70.2464,2.3476022246513546
70.4946,0.8702245457935615
70.7428,-1.4863591906645854
70.991,0.8705818872367797
71.2392,3.6288233846102833
71.4875,3.3661811449224426
71.7357,3.2452569353808562
71.9839,2.0776585167578765
72.2321,-0.5680149921337864
72.4803,-0.9196861331117446
72.7286,0.5223660072497829
72.9768,1.3407040538654913
73.225,1.9716435424422687
73.4732,3.1366534171103893
73.7215,5.062420417945984
73.9697,3.422447878773018
74.2179,0.29882678289431075
74.4661,0.94493800313449
74.7143,0.08987710133154866
74.9626,-0.5717328288001108
75.2108,-2.315046757741762
75.459,-2.9142531771655626
75.7072,-2.323686044450921
75.9554,-2.9890575252775937
76.2037,-4.2925072834000755
76.4519,-3.3611724096601856
76.7001,0.7052061799288264
76.9483,5.389835642537759
77.1965,6.588339343416564
77.4448,3.948088159356268
77.693,-0.026428515624177543
77.9412,-3.123652665801154
78.1894,-3.73766872443374
78.4376,-2.2575878739347854
78.6859,-0.25899754319188834
78.9341,0.7785283702249272
79.1823,1.657745470129632
79.4305,4.214935946300321
79.6787,6.7087036345231965
79.927,5.903795756510644
80.1752,2.6267947879218636
80.4234,1.3784014045143795
80.6716,3.017346269232426
80.9198,2.48625543094871
81.1681,-0.5043848544618553
81.4163,-2.7010949955255676
81.6645,-3.4027936289427485
81.9127,-2.818065560463831
82.1609,-1.6816969292141255
82.4092,-0.9903435460943971
82.6574,0.3354056701605572
82.9056,2.8405370558642433
83.1538,2.8750794698446747
83.402,-1.6358035137868552
83.6503,-6.9716252458883545
83.8985,-8.318313574996063
84.1467,-4.855373424282805
84.3949,-0.48010583686297914
84.6431,0.6475603113714464
84.8914,0.11151048606521795
85.1396,1.3987246943024918
85.3878,2.0627907614697114
85.636,-0.5227000964434518
85.8843,-2.7690184774360502
86.1325,-2.901585922487001
86.3807,-2.615699714790697
86.6289,-1.2104877449617213
86.8771,0.8353267476445055
87.1254,0.8182221616468863
87.3736,-1.633000392107572
87.6218,-4.258788168767897
87.87,-3.946844093749763
88.1182,-1.3539200019702249
88.3665,-0.7488666423432986
88.6147,-1.889847213899838
88.8629,-1.9618232630243249
89.1111,-1.6828378153261974
89.3593,-2.657757474957571
89.6076,-3.131475917586718
89.8558,-0.31312022903809006
90.104,3.2814834116643365
90.3522,3.0348248891150718
90.6004,0.7612265679388706
90.8487,-1.0091380583787593
91.0969,-4.105945748227951
91.3451,-6.458673181223743
91.5933,-5.380525445870346
91.8415,-3.6189747547595874
92.0898,-3.260626143294016
92.338,-3.0212764740332716
92.5862,-1.7619600271806646
92.8344,-0.2504188176038916
93.0826,1.270963956154087
93.3309,2.36411270399859
93.5791,3.181436518821607
93.8273,3.805866693195792
94.0755,3.1199812312098674
94.3237,0.9034217854897104
94.572,-1.5286353696976915
94.8202,-2.047895847095765
95.0684,-0.09957382367147526
95.3166,1.892394249442771
95.5648,0.6371333451336044
95.8131,-2.8899031732504166
96.0613,-4.464273154790495
96.3095,-4.450914599393162
96.5577,-4.980324859322518
96.8059,-3.777936662752543
97.0542,-0.9429737362837821
97.3024,0.736135689253209
97.5506,1.5217012577342623
97.7988,1.4774237721885937
98.047,0.7400393648552791
98.2953,0.25929361109708066
98.5435,-0.26542157630606394
98.7917,0.6196057437212505
99.0399,4.163263443104224
99.2882,8.571934706161066
99.5364,9.506196831407697
99.7846,4.730777838361302
