Repository: r-a-morrison/fe_alloy_sound_velocities

# Fe Alloy Sound Velocities
by Rachel Morrison

This is a repository of my graduate research on iron-nickel sound velocities at extreme pressures. This research contributes to our understanding of the thermodynamics of the inner core of the Earth. 

Morrison, R. A., et al., High pressure thermoelasticity and sound velocities of Fe-Ni-Si alloys (2019), *Physics of the Earth and Planetary Interiors*, Volume 294, [https://doi.org/10.1016/j.pepi.2019.05.011](https://doi.org/10.1016/j.pepi.2019.05.011).

Extensive supplementary information is also available at the above link.

Note: A word of caution. Binary files (.pdf, .ai, etc.) are included for completeness. Normally these should be left out of version control so git doesn't mess these up in merge conflicts. Use at your own risk.

## Abstract
The Earth's iron-dominant core is known to contain nickel from cosmochemical analysis and some amount of light elements from geophysical constraints on density and seismic wave velocities. Although there have been several studies to constrain thermoelastic properties of iron-alloys, there has been no systematic study on the effects of nickel and light elements on properties of iron using the same experimental methods and data analysis approach.

We conducted nuclear resonant inelastic X-ray scattering and X-ray diffraction experiments on body-centered cubic and hexagonal close-packed (hcp) Fe0.91Ni0.09 and Fe0.8Ni0.1Si0.1 up to 104 GPa and 86 GPa, respectively, and compare to similar measurements conducted on hcp-Fe up to 171 GPa. Specifically, we determine the Debye sound velocity from the low-energy transfer region of the (partial) phonon density of states (DOS) using the equation of state determined for each material and a new approach which utilizes information criteria and probability distributions. Nickel decreases the shear velocity of iron, while 10 at% Si has little to no effect on the shear velocity of Fe0.91Ni0.09. We observe that the shape of the phonon DOS of these alloys remains similar with increasing pressure.

In the measured compression range, we therefore apply a generalized scaling law to describe the volume dependence of the phonon DOS and find that the vibrational Grüneisen parameters of hcp-Fe0.91Ni0.09 are nearly indistinguishable from those hcp-Fe and those for Fe0.8Ni0.1Si0.1 trend lower. From the vibrational free energy, we constrain the harmonic vibrational component of thermal pressure, which shows a significant positive deviation from theoretical calculations of hcp-Fe at pressures and temperatures of Earth's core. Collectively, our results demonstrate that the effects of nickel should be considered when modeling iron-rich planetary cores.

File: 120_GruneisenParam/FeNi/2012Apr_DAC11_P8/scaledDOSdata/scaled2_2012Apr_DAC11_P3.csv
E,DOS
0.246691,0.004760584116209591
0.493382,0.01908249020253616
0.740074,0.05245600442258864
0.986765,0.1134688519701853
1.23346,0.1916534488501213
1.48015,0.2679075093702823
1.7268400000000002,0.33058794273508035
1.97353,0.40113588391179184
2.22022,0.5080156734409668
2.46691,0.6560881607570889
2.7136,0.8259259257451186
2.96029,0.89389793300916
3.2069900000000002,0.9824421416390582
3.4536800000000003,1.054286056950438
3.7003699999999995,1.1928753431465806
3.94706,1.6364792289729315
4.19375,2.0441224337674746
4.44044,2.2773474120824697
4.687130000000001,2.3418761376671986
4.93382,2.581087856487638
5.18051,3.0020362648287033
5.42721,3.3054529385160207
5.6739,3.640184347921594
5.92059,4.018116743004589
6.16728,4.285384033792157
6.41397,4.246546519768935
6.660660000000001,4.1949284289679305
6.90735,4.390833826260991
7.154039999999999,4.957029913057269
7.400739999999999,5.376865858767964
7.64743,5.863556292819869
7.89412,6.49474502360588
8.14081,6.90624060928237
8.3875,7.777603187624018
8.63419,8.50344237157601
8.88088,8.542958691482546
9.12757,8.360008946382221
9.37427,9.23489212358383
9.62096,9.740406272002273
9.86765,10.113882596792436
10.1143,11.34536554750998
10.361,12.478433771626436
10.6077,13.978040582571483
10.8544,14.224856350909159
11.1011,14.2570491370334
11.3478,14.633371052580213
11.5945,16.60126202880685
11.8412,18.72898511946005
12.0879,17.174394390464553
12.3346,16.314250083044843
12.5813,16.540486682415047
12.8279,17.613215672654633
13.0746,19.678479965264355
13.3213,21.86812743826482
13.568,22.673271420939944
13.8147,23.421458510429364
14.0614,25.305948738399398
14.3081,28.49311023803474
14.5548,28.54370903190072
14.8015,28.756931493968484
15.0482,30.842750197356413
15.2949,33.30726246185945
15.5415,34.964922808341406
15.7882,37.27495169996134
16.0349,40.31634297453989
16.2816,40.9344458829139
16.5283,41.75956510874394
16.775,44.927777920922786
17.0217,51.525071858085894
17.2684,55.84989347824929
17.5151,58.35104881927855
17.7618,61.90630341823923
18.0085,64.51779843767932
18.2551,65.18418313736161
18.5018,71.89091302592648
18.7485,81.79617921138468
18.9952,85.91207615656538
19.2419,88.44941656440511
19.4886,92.92225835744448
19.7353,96.20939960782037
19.982,103.76627333481288
20.2287,115.97672215927135
20.4754,124.82090318477111
20.7221,130.57706945142974
20.9688,135.24943682316945
21.2154,140.8300177610003
21.4621,133.42243543271164
21.7088,129.41934899558598
21.9555,138.7105426936267
22.2022,150.21459702424136
22.4489,149.5802365193689
22.6956,137.29496086841635
22.9423,128.61239591821501
23.189,130.8228950514771
23.4357,132.83168906925331
23.6824,134.39374814761854
23.929,135.72657329101645
24.1757,132.7633393839117
24.4224,132.33096793627524
24.6691,135.91281704493585
24.9158,133.8116681377831
25.1625,122.53722165683908
25.4092,108.95648030424493
25.6559,107.97670040273849
25.9026,113.48802651057866
26.1493,118.48854713191695
26.396,122.27444687990722
26.6426,119.09954665471427
26.8893,106.85237586485276
27.136,95.20623465890849
27.3827,99.69532315864981
27.6294,106.60876003920994
27.8761,104.36336577385569
28.1228,111.43820978810189
28.3695,115.1004340533899
28.6162,105.20624033680026
28.8629,99.9043683176708
29.1096,107.16495657219396
29.3563,112.99744350668983
29.6029,111.59262572007285
29.8496,115.86205005868356
30.0963,120.67887898556255
30.343,115.9238008695032
30.5897,107.3821060028223
30.8364,111.40489020692831
31.0831,112.19797216557923
31.3298,103.84942600622793
31.5765,102.79246170860885
31.8232,108.40791671204387
32.0699,108.83657509471583
32.3165,100.66236950803028
32.5632,96.03317712082786
32.8099,95.04541339301628
33.0566,88.19579825108904
33.3033,89.70166209677656
33.55,92.93884837442354
33.7967,89.49232182968778
34.0434,87.0962506649244
34.2901,91.85691748883269
34.5368,89.0405423726447
34.7835,88.33812486729062
35.0301,91.8719495544399
35.2768,93.4457403866977
35.5235,93.067852264429
35.7702,87.51201457092127
36.0169,88.89147394469543
36.2636,95.26006926284403
36.5103,111.0166424287578
36.757,120.32935478444
37.0037,126.014266875836
37.2504,136.48134570095
37.4971,141.68047699818254
37.7438,151.52199797219956
37.9904,160.19178060470134
38.2371,157.65426043716488
38.4838,146.80207408844112
38.7305,150.59827706188173
38.9772,160.09550877472532
39.2239,150.891874453872
39.4706,149.91169573077107
39.7173,135.3942230313275
39.964,116.24133618111296
40.2107,112.06747928845186
40.4574,107.79878288277617
40.704,97.59263473404515
40.9507,75.2195452612476
41.1974,59.388893724543315
41.4441,52.40836262891075
41.6908,44.8581565355425
41.9375,36.87513752218037
42.1842,30.867537069599482
42.4309,33.433531416305506
42.6776,28.184881824830523
42.9243,12.694522785929639
43.171,12.193931910961826
43.4176,20.34751454028341
43.6643,14.470025547691572
43.911,11.293848182944053
44.1577,16.92832008491384
44.4044,13.706461792252135
44.6511,8.240222303138017
44.8978,5.963069386494253
45.1445,6.689200666857661
45.3912,2.1143242634209996
45.6379,1.1120595470260042
45.8846,7.673469179059376
46.1313,6.87901073649075
46.3779,4.088635225330967
46.6246,1.8313498202620162
46.8713,1.1566833943150585
47.118,0.053220253927582804
47.3647,-0.40329355916818677
47.6114,2.5308026882627863
47.8581,4.1772204378562785
48.1048,1.165451549325596
48.3515,-1.150447579307744
48.5982,2.825382002972607
48.8449,8.40206246475879
49.0915,8.802892199219153
49.3382,4.83011287239537
49.5849,5.793861062869937
49.8316,5.271075828334932
50.0783,-0.04249827001106531
50.325,-5.136966561799929
50.5717,-0.6669923821787006
50.8184,-1.119255135239013
51.0651,-5.820351686764476
51.3118,-1.8363993334340565
51.5585,7.067712432229712
51.8051,8.571991537019928
52.0518,1.9179479906863113
52.2985,-0.0319446865856351
52.5452,5.759636634181819
52.7919,5.054943000360495
53.0386,-0.7596384819341632
53.2853,-6.0587947124100205
53.532,-5.902514650493114
53.7787,-5.364348699198975
54.0254,-3.595096638936907
54.2721,-4.57637251895969
54.5188,4.479158570857844
54.7654,8.51087548335866
55.0121,6.554702706014331
55.2588,1.8534119513283693
55.5055,-0.4791510031828774
55.7522,-2.7040162497037734
55.9989,-2.8621375054109417
56.2456,-0.7056647906507417
56.4923,-0.8766732678986537
56.739,4.0779675086778235
56.9857,8.638063802587446
57.2324,3.833995635041129
57.479,0.2871524746426252
57.7257,1.4178745300012847
57.9724,3.170698192312777
58.2191,-0.2940267810590581
58.4658,2.444441693603134
58.7125,3.170850439466039
58.9592,-6.507489149508216
59.2059,-3.3596891528713755
59.4526,5.129542042820034
59.6993,-4.1392414748423665
59.946,-14.77832201971431
60.1926,-9.556237199756103
60.4393,1.7147458497284143
60.686,3.6728726252437234
60.9327,1.4447733404518608
61.1794,-1.5174619191716834
61.4261,-2.4798973520290115
61.6728,-2.5654673438359543
61.9195,-0.6369985708722391
62.1662,2.376732974236959
62.4129,3.502589629193569
62.6596,3.462222904901842
62.9063,9.724477790626167
63.1529,6.7005962868264035
63.3996,-0.8325716298420102
63.6463,-3.999236548942267
63.893,-4.4616143062062
64.1397,-8.486169614337644
64.3864,-9.342980615085585
64.6331,-8.922514218553381
64.8798,-5.352686147880618
65.1265,0.32303748944382843
65.3732,-0.5708035490910103
65.6199,-1.418897314503895
65.8665,7.0740184281733764
66.1132,11.504512081468379
66.3599,2.468407931020331
66.6066,-5.966629708015939
66.8533,-1.3778405734792556
67.1,1.3672552293137226
67.3467,-0.15325763685298352
67.5934,4.153962587766869
67.8401,3.1769301978416062
68.0868,2.2865169496359945
68.3335,4.214592868241331
68.5801,-2.218684463589469
68.8268,-3.988464308407923
69.0735,-1.9825705776758074
69.3202,3.9838704725846736
69.5669,2.6784636311186074
69.8136,1.6911602449589282
70.0603,-0.17363217482940227
70.307,-4.990670284499415
70.5537,-4.48595004131219
70.8004,-1.3793001822150643
71.0471,-1.3630175762565988
71.2938,1.4488984252185786
71.5404,6.228119887746059
71.7871,11.784501027779148
72.0338,7.567823576831413
72.2805,1.0772421588041377
72.5272,-3.0045090922915665
72.7739,-3.7455987430442184
73.0206,-5.0550414883364265
73.2673,-6.417987333492747
73.514,-4.84682882791386
73.7607,-2.6503444314897693
74.0074,-0.40648508324481347
74.254,-5.144729150734046
74.5007,-10.1310902828695
74.7474,-7.770667630974379
74.9941,-2.388230544244589
75.2408,-4.880802930593029
75.4875,-4.107778161179424
75.7342,-0.6472871580686043
75.9809,-1.4799462242926607
76.2276,-5.008432072799805
76.4743,-5.923991039554581
76.721,-1.7070594932261356

File: 120_GruneisenParam/FeNi/2012Apr_DAC11_P8/scaledDOSdata/scaled2_2012Apr_DAC11_P4.csv
E,DOS
0.247279,0.004335298654818674
0.494559,0.017223526047860396
0.741838,0.04660934672970102
0.989118,0.10117902237410668
1.2364,0.17329000784634968
1.4836799999999999,0.24627380323098055
1.7309599999999998,0.3071769237857079
1.9782400000000002,0.367966121159913
2.22551,0.45895628249254317
2.4727900000000003,0.5848381898176377
2.72007,0.750502695295061
2.96735,0.8492995595869143
3.21463,0.9050689337435551
3.46191,0.9982684986861963
3.70919,1.0562376419370312
3.9564699999999995,1.3440722267454814
4.20375,1.794861045246376
4.45103,2.097306579546096
4.69831,2.242848499649532
4.94559,2.3058155730066194
5.19287,2.643318131528722
5.44015,3.000496065455843
5.68743,3.2866745674423967
5.93471,3.6103211334160714
6.18199,3.9667934234283284
6.42926,4.152545455543418
6.676539999999999,4.090181851594131
6.92382,4.060974446682692
7.1711,4.292449012352747
7.41838,4.83303782946908
7.665660000000001,5.212729499390185
7.912939999999999,5.677137237772264
8.160219999999999,6.27137516693531
8.4075,6.651924614703528
8.65478,7.441358984640345
8.90206,8.177777566949228
9.149339999999999,8.284768508544458
9.39662,8.071149456211499
9.6439,8.713117754536318
9.89118,9.410865203873735
10.1385,9.560511933578386
10.3857,10.611760577991621
10.633,11.65725031451593
10.8803,13.028324549040585
11.1276,13.84239776499433
11.3749,13.707077774179707
11.6221,13.950107722650756
11.8694,14.807059340708689
12.1167,17.401970570095195
12.364,17.643071763471564
12.6113,16.00703000292169
12.8585,15.823366671675013
13.1058,16.254468695297376
13.3531,17.57477333004394
13.6004,19.76253128340156
13.8476,21.473810344386155
14.0949,22.060171927087428
14.3422,22.87774088824673
14.5895,25.000398120449344
14.8368,27.783244005079652
15.084,27.50268871672237
15.3313,27.948174664551946
15.5786,29.948815262803013
15.8259,32.250686258120744
16.0732,33.796113909578125
16.3204,35.9324417356232
16.5677,38.83523689045719
16.815,39.58413073846922
17.0623,40.133353170904634
17.3096,42.73640210306844
17.5568,48.581018010939914
17.8041,53.41755564341985
18.0514,55.69902663781067
18.2987,58.822598722620114
18.546,61.955974906732855
18.7932,62.60206479175376
19.0405,66.12856021041878
19.2878,75.5943848800017
19.5351,81.99846401096944
19.7824,84.06928487479696
20.0296,87.6703995975131
20.2769,91.35823084961568
20.5242,95.22677905523248
20.7715,105.12384537844935
21.0188,115.74426032768135
21.266,123.10679365692103
21.5133,127.3777862973095
21.7606,132.77410892389932
22.0079,135.40038191563252
22.2551,126.9384724262913
22.5024,126.07857661485448
22.7497,136.1522846792153
22.997,146.01280628857376
23.2443,143.76188486844728
23.4915,131.87877644853344
23.7388,124.27697636389863
23.9861,126.5091814114915
24.2334,128.417562875975
24.4807,129.7866010535259
24.7279,131.3670849694008
24.9752,128.65451100842444
25.2225,127.69393216893833
25.4698,130.86432739546686
25.7171,130.69211102920838
25.9643,121.62836425899805
26.2116,108.22684609577485
26.4589,103.15604559576859
26.7062,108.3156457724048
26.9535,112.598736296722
27.2007,117.51443903974487
27.448,117.12245031426012
27.6953,109.95202577753354
27.9426,95.98663221197847
28.1899,92.58125884641785
28.4371,100.31326817504358
28.6844,102.65465318887344
28.9317,102.05631364919513
29.179,111.31425323427648
29.4263,108.53212784772658
29.6735,99.07434283426271
29.9208,97.60197864985508
30.1681,105.6820185875735
30.4154,109.24142811661287
30.6626,108.11474133720583
30.9099,112.89398457271342
31.1572,116.75469173699594
31.4045,111.2907357777594
31.6518,103.71674557276634
31.899,107.8431127962652
32.1463,108.55031041012934
32.3936,100.67479318188278
32.6409,99.1382063769068
32.8882,104.25466799532649
33.1354,105.77105551696907
33.3827,98.81726508252316
33.63,92.92519311985501
33.8773,92.6439588157401
34.1246,86.69798117024743
34.3718,85.36012069624059
34.6191,89.61720518968252
34.8664,88.16805640449978
35.1137,84.10265147309575
35.361,86.75034251121251
35.6082,88.54044494743498
35.8555,84.62903560743035
36.1028,87.39924802948966
36.3501,89.53193946297249
36.5974,90.87487671952266
36.8446,87.5468191213711
37.0919,84.35642399228337
37.3392,87.41841216088933
37.5865,96.21189853381485
37.8338,111.10878851911414
38.081,117.17475567903686
38.3283,123.97961030475977
38.5756,133.0895543569521
38.8229,138.00822534672457
39.0701,147.90617636373744
39.3174,155.1612978060048
39.5647,151.89739101555392
39.812,141.67240489837587
40.0593,145.6135346285271
40.3065,154.88060682908534
40.5538,146.28260743103482
40.8011,145.01769599274687
41.0484,133.64307587242112
41.2957,113.9334722221665
41.5429,108.9340572536103
41.7902,105.31783428119265
42.0375,98.07291089251683
42.2848,79.03110454265806
42.5321,60.60491710765691
42.7793,52.82328217464311
43.0266,46.024355640940705
43.2739,38.95360958813255
43.5212,31.444846278072795
43.7685,30.90643919485894
44.0157,31.66229757978672
44.263,20.19238904848792
44.5103,9.364488967795708
44.7576,16.161786378166425
45.0049,18.762282080354662
45.2521,11.51498493402927
45.4994,12.700390110554908
45.7467,16.46752411466888
45.994,11.550103301967063
46.2413,7.157543253407013
46.4885,5.882599977701966
46.7358,6.257727780856108
46.9831,1.28198347844355
47.2304,1.6726210336481155
47.4776,7.653547736122491
47.7249,6.492491366516432
47.9722,3.924433580636922
48.2195,1.7950609560155049
48.4668,1.1392538424754735
48.714,0.1669141780395047
48.9613,-0.5122846904383885
49.2086,1.9668321472483883
49.4559,4.098578378463212
49.7032,1.92834234755558
49.9504,-1.0953000589246933
50.1977,1.2268686148416756
50.445,6.826054040581092
50.6923,9.18664580661796
50.9396,5.761333082850268
51.1868,4.67501452811121
51.4341,6.012332015874893
51.6814,2.733223031984065
51.9287,-3.321430938780564
52.176,-3.856205791985375
52.4232,0.5622575465474907
52.6705,-3.676662700998332
52.9178,-5.120860085323847
53.1651,1.3655267303264265
53.4124,8.516541496977121
53.6596,6.742467929367693
53.9069,0.3232926838887255
54.1542,1.1585355338468881
54.4015,6.0684385704705015
54.6488,4.096421239042222
54.896,-1.680753063568906
55.1433,-6.1156706858499525
55.3906,-5.544171875014869
55.6379,-5.182216475504405
55.8851,-3.495950066412686
56.1324,-4.455475951901258
56.3797,4.028859458473113
56.627,8.207160511006858
56.8743,6.704860768535945
57.1215,2.3349545019351865
57.3688,-0.27541132539162455
57.6161,-2.1596149649571146
57.8634,-3.1942799151815833
58.1107,-0.9358087001562957
58.3579,-0.9176410558348436
58.6052,1.7434362791072326
58.8525,8.05350815129312
59.0998,5.943596769241223
59.3471,1.1033891807857585
59.5943,0.2785779838282398
59.8416,2.9356035213922866
60.0889,1.5531858494862203
60.3362,-0.04757618916619302
60.5835,4.3624230464869145
60.8307,-0.530930692248551
61.078,-7.322867211397681
61.3253,0.6834006894842465
61.5726,4.043200422426825
61.8199,-8.054703632419491
62.0671,-14.51495432390104
62.3144,-6.473987587821688
62.5617,2.7744573041110496
62.809,3.2900806849500066
63.0563,1.0033495946267488
63.3035,-1.669494436969369
63.5508,-2.408422441061339
63.7981,-2.4438784627951007
64.0454,-0.6008263461725161
64.2926,2.2179809246469384
64.5399,3.4484957403259138
64.7872,2.9933536416541218
65.0345,8.895361338267447
65.2818,7.599514059040455
65.529,0.30352739131932616
65.7763,-3.774601660206404
66.0236,-3.8839632978386156
66.2709,-7.150647139894772
66.5182,-9.046099656159752
66.7654,-8.888894670645083
67.0127,-6.96190654584573
67.26,-1.4817853946910773
67.5073,0.6839754461352624
67.7546,-2.0453091486914508
68.0018,2.121857349920898
68.2491,10.431200977842636
68.4964,8.50151964920226
68.7437,-2.3657451843289325
68.991,-5.179867633677902
69.2382,0.8791276291139332
69.4855,0.25754574789721
69.7328,0.8207950267120729
69.9801,4.4275616819395625
70.2274,2.347912877712685
70.4746,2.7502339325518967
70.7219,3.43805173732979
70.9692,-2.74692722343226
71.2165,-3.798991768954396
71.4638,-1.5303862314350474
71.711,3.9555635912263227
71.9583,2.5495904095505164
72.2056,1.6381280570956862
72.4529,0.00021642735433406965
72.7001,-4.609464178759633
72.9474,-4.638576846241451
73.1947,-1.593815597500095
73.442,-1.3672764582778594
73.6893,0.6045556887163792
73.9365,4.886031275365359
74.1838,10.52540413698059
74.4311,9.213515956245157
74.6784,2.7813553735449323
74.9257,-1.8435419111154696
75.1729,-3.4424045273566746
75.4202,-4.379401889354928
75.6675,-5.645377077330156
75.9148,-5.762728701487787
76.1621,-3.7608789951738526
76.4093,-1.2442355463997945
76.6566,-1.3990219881933343
76.9039,-7.486233686926286
77.1512,-9.98571516072186
77.3985,-5.32821118546378
77.6457,-2.349987109034049
77.893,-5.311633868332341
78.1403,-2.7929546349586296
78.3876,-0.5313782540236425
78.6349,-1.8715064541643605
78.8821,-5.51236063968006
79.1294,-5.215546123765724
79.3767,-1.5484966676128042

File: 120_GruneisenParam/FeNi/2012Apr_DAC11_P8/scaledDOSdata/scaled2_2012Apr_DAC11_P5.csv
E,DOS
0.24788200000000002,0.003221346270671665
0.495763,0.012513397318897059
0.743645,0.032091218922776645
0.991527,0.0695876454300358
1.2394100000000001,0.12365140293754481
1.48729,0.18453217322407514
1.73517,0.24102905674030461
1.98305,0.2881693961510118
2.23093,0.34038241343116626
2.4788200000000002,0.41674351470968257
2.7267,0.518601020588115
2.97458,0.6524676448606483
3.22246,0.7518294473594574
3.47034,0.7898177277098133
3.7182199999999996,0.8683553442559194
3.96611,0.9187159627340604
4.21399,1.0099082318427957
4.461869999999999,1.3179786597421004
4.70975,1.670970778628434
4.95763,1.903133661642581
5.205509999999999,2.0191625563969438
5.4534,2.0600002362934813
5.701280000000001,2.2979113526315795
5.94916,2.6182068817882187
6.19704,2.8482222834778947
6.44492,3.098719329998576
6.6928,3.3781130006787583
6.940689999999999,3.6541476705382165
7.1885699999999995,3.7402828174750455
7.43645,3.6781256311641024
7.68433,3.6593161884311503
7.93221,3.83014970250046
8.18009,4.2617542177368435
8.42798,4.616259925003559
8.67586,4.919969174375269
8.923739999999999,5.421454635882319
9.171619999999999,5.792124575168171
9.4195,6.164978885323896
9.66738,6.895084965973735
9.91527,7.413048572386545
10.1631,7.460533904953998
10.411,7.277086352138753
10.6589,7.699569893134595
10.9068,8.408720073204016
11.1547,8.486559430818678
11.4026,9.071954205688547
11.6504,10.02272937708739
11.8983,10.895006377040128
12.1462,12.061000040792528
12.3941,12.449529843637094
12.642,12.35802529094996
12.8898,12.561062245187061
13.1377,13.137491522019818
13.3856,15.168736554085195
13.6335,16.269970878973833
13.8814,14.927812295532135
14.1293,14.214768272860518
14.3771,14.328648599629911
14.625,14.919673958549861
14.8729,16.16412501234657
15.1208,18.01057458098388
15.3687,19.352209806390608
15.6165,19.82834355683083
15.8644,20.42732716398481
16.1123,21.803633170468412
16.3602,24.314963166294163
16.6081,25.10912590107109
16.856,24.64224121698148
17.1038,25.727325646338482
17.3517,27.472794056597788
17.5996,29.272276855259907
17.8475,30.503660164937763
18.0954,32.22769579954742
18.3432,34.64723486664429
18.5911,35.665052690114685
18.839,35.773172356961076
19.0869,37.24237810370468
19.3348,40.55150007097176
19.5827,45.71673409549376
19.8305,48.721100063823805
20.0784,50.58867119172248
20.3263,53.21911153772097
20.5742,55.77507550895635
20.8221,56.368673943169
21.0699,58.24427261556534
21.3178,65.26307270026795
21.5657,72.1984466915035
21.8136,74.90103864219094
22.0615,76.76509599225669
22.3093,80.16739468501129
22.5572,82.82623802947755
22.8051,86.43818845143133
23.053,94.76919857997645
23.3009,103.579201339448
23.5488,109.81259272249535
23.7966,113.8795180597779
24.0445,117.34439322882507
24.2924,122.43670289879255
24.5403,119.24505445486567
24.7882,112.63863593657473
25.036,115.1057396773904
25.2839,124.17559621176586
25.5318,131.72557265846686
25.7797,130.0049291325088
26.0276,120.58741325676603
26.2755,112.72521204630915
26.5233,112.8071308301406
26.7712,115.43102410010974
27.0191,116.00448933189827
27.267,117.83129310508765
27.5149,117.88460829950925
27.7627,115.57002963479242
28.0106,115.1495140263524
28.2585,117.83572252486222
28.5064,118.25268658679691
28.7543,111.89440536815093
29.0022,101.29911024650839
29.25,93.25293452491837
29.4979,95.00149403680861
29.7458,99.03995996723044
29.9937,102.84378091553106
30.2416,106.35969064766081
30.4894,105.21249560214325
30.7373,99.01204923175287
30.9852,87.49915590289592
31.2331,82.83776225574843
31.481,88.28298111312985
31.7289,92.94777153043975
31.9767,90.9760705312641
32.2246,95.08868195861609
32.4725,101.37346637466383
32.7204,95.77192798497879
32.9683,88.41376602038918
33.2161,88.13784090323848
33.464,94.79864660276944
33.7119,98.47487333958694
33.9598,97.21833057375719
34.2077,99.88043158474655
34.4555,104.32406168866635
34.7034,104.08152399306715
34.9513,97.03994812021119
35.1992,93.51217707378557
35.4471,98.12700327683673
35.695,97.41353925239032
35.9428,90.86523534554635
36.1907,89.05709070743478
36.4386,92.80720988409627
36.6865,95.77810701662885
36.9344,92.21715984129766
37.1822,85.48351339614115
37.4301,83.73489066988016
37.678,82.54502816760109
37.9259,77.08709271337132
38.1738,77.29718573880008
38.4217,80.76447186855174
38.6695,79.76863652954776
38.9174,76.22104139327065
39.1653,76.88512258152056
39.4132,80.4377984904328
39.6611,77.28777181483326
39.9089,76.78060644073423
40.1568,79.68130089090948
40.4047,80.98356155858161
40.6526,81.91724220035898
40.9005,78.65193349585091
41.1484,75.98505403864647
41.3962,78.16088795652254
41.6441,83.67900702399018
41.892,95.92599723567753
42.1399,104.16275598571463
42.3878,107.59996876416325
42.6356,115.24471095416557
42.8835,121.00094887301982
43.1314,125.49993611883242
43.3793,133.9771627982339
43.6272,139.75782010467253
43.8751,137.73689483607419
44.1229,129.4847429257975
44.3708,128.0301528178769
44.6187,138.01911701346114
44.8666,136.05718285501558
45.1145,130.31828317813427
45.3623,129.88276743050866
45.6102,116.44626183875421
45.8581,101.68585040121869
46.106,98.1343783817885
46.3539,95.25547903905388
46.6017,90.20834968302262
46.8496,76.84491000259628
47.0975,59.5755644355462
47.3454,50.291793682947045
47.5933,45.18139100908283
47.8412,39.38639377356631
48.089,33.42014603121334
48.3369,27.692645860340637
48.5848,27.981983444340703
48.8327,28.74524409398168
49.0806,20.34208980586316
49.3284,9.322224710506044
49.5763,11.316691206482567
49.8242,17.68247385895924
50.0721,13.923031102361684
50.32,9.441662913315643
50.5679,13.048179573927145
50.8157,14.514898875304752
51.0636,10.011457227148247
51.3115,6.5165168504767585
51.5594,5.222688926263808
51.8073,5.847968011873953
52.0551,2.79291666158707
52.303,0.1323407650932496
52.5509,4.632939508901833
52.7988,7.24870853409377
53.0467,4.950788951702844
53.2946,3.124003803605472
53.5424,1.498044058144688
53.7903,1.0229896543721515
54.0382,0.2607255589029209
54.2861,-0.5308890685972911
54.534,0.9473912669973835
54.7818,3.357384289558555
55.0297,3.1277920247067326
55.2776,0.27766782896960585
55.5255,-0.9136666036475058
55.7734,2.267878161881679
56.0213,6.728970037581159
56.2691,8.243322341653972
56.517,5.3869191590218115
56.7649,4.000689264812547
57.0128,5.497789250663827
57.2607,3.8849600155870454
57.5085,-0.5930180931480764
57.7564,-4.4389249715570696
58.0043,-1.4365160589407622
58.2522,0.13360551545838015
58.5001,-4.111665603085446
58.748,-4.387904071637961
58.9958,1.0553378902427581
59.2437,7.267272467409206
59.4916,7.097867690260416
59.7395,1.8469608547979175
59.9874,-0.40602339223934764
60.2352,3.846665544062326
60.4831,5.43215751982799
60.731,2.292382781263633
60.9789,-2.614971335538561
61.2268,-5.6493748791937675
61.4746,-4.97797759132541
61.7225,-4.670659816299028
61.9704,-3.1895875274238845
62.2183,-4.706405137237881
62.4662,0.6157922901981878
62.7141,6.551016667961185
62.9619,7.233075312710025
63.2098,4.83683708706112
63.4577,1.25951379049318
63.7056,-0.39220022482613703
63.9535,-2.0421384965443714
64.2013,-2.9315241757424926
64.4492,-1.0698424233917017
64.6971,-0.691273109110339
64.945,0.0450909623742594
65.1929,5.112190121319215
65.4408,7.361691394964506
65.6886,3.447184326314642
65.9365,0.4457296278313192
66.1844,0.5302964089097286
66.4323,2.7525122033741902
66.6802,1.4736482146575425
66.928,-0.2760017582948488
67.1759,3.2430692389733546
67.4238,2.0515350240036057
67.6717,-5.564444410781002
67.9196,-4.201569501562532
68.1675,3.739856709130775
68.4153,1.2394882292231038
68.6632,-9.446627350872038
68.9111,-12.86603225415834
69.159,-5.690564772904877
69.4069,2.119239363719054
69.6547,3.217986122869879
69.9026,1.6105575848239682
70.1505,-0.7460762761578503
70.3984,-2.0658235928728668
70.6463,-2.290043292155198
70.8942,-1.7548617177068684
71.142,-0.07719737370916326
71.3899,2.3930868588617478
71.6378,3.0632318797191687
71.8857,2.5516140651681485
72.1336,7.307407116964917
72.3814,8.190519829954663
72.6293,2.3621276752179505
72.8772,-2.3954267557492277
73.1251,-3.4097031235813775
73.373,-4.168213311136379
73.6208,-7.371250255496121
73.8687,-8.146202551050594
74.1166,-7.974240595515958
74.3645,-6.339561145899437
74.6124,-1.9344926876340673
74.8603,0.7699393051471836
75.1081,-1.269693711796167
75.356,-0.7364544634302985
75.6039,6.1284295964778215
75.8518,10.21581629508999
76.0997,4.911326369768356
76.3475,-3.653635897305578
76.5954,-4.2038121014755125
76.8433,0.8514876576308699
77.0912,0.46245689188303835
77.3391,0.1506613293222496
77.587,3.616350493155959
77.8348,3.1265084642306094
78.0827,1.6227247915200553
78.3306,3.576704150660904
78.5785,1.123051823117223
78.8264,-3.064435455830602
79.0742,-3.316062510877268
79.3221,-1.1647838994065418
79.57,3.475271998145492
79.8179,2.571407066712661
80.0658,1.5280966148169408
80.3137,0.8850814789855079
80.5615,-2.4529126551084213
80.8094,-4.8349266390692245
81.0573,-3.149789923577756
81.3052,-1.0617184150695445
81.5531,-1.184102275791812
81.8009,0.8160344264105617
82.0488,4.332418016770869
82.2967,8.945296264215688
82.5446,9.32136285159238
82.7925,4.20852307417464
83.0404,-0.17492496287553236
83.2882,-2.838287492215916
83.5361,-3.270083029886231
83.784,-4.281407153324233
84.0319,-5.366674883875175
84.2798,-4.98014309098738
84.5276,-3.36342052444123
84.7755,-1.3124128210435857
85.0234,-0.6734692052158567
85.2713,-5.305213455763426
85.5192,-8.846771693615022
85.7671,-7.367721545465691
86.0149,-2.7294089383313587
86.2628,-3.0481181826037904
86.5107,-4.83902466790704
86.7586,-1.939200426081953
87.0065,-0.481248350741664
87.2543,-1.5790111116890948
87.5022,-4.422024467171154
87.7501,-5.4987029472025615
87.998,-2.0541867871406163

File: 120_GruneisenParam/FeNi/2012Apr_DAC11_P8/scaledDOSdata/scaled2_2012Apr_DAC11_P6.csv
E,DOS
0.24748499999999998,0.0028719098446542304
0.494971,0.011079938284889502
0.742456,0.02781564939802903
0.989941,0.059989070979201364
1.23743,0.10776728440116799
1.48491,0.16359378784465164
1.7324,0.2177083217627097
1.9798799999999999,0.2633376566874511
2.22737,0.30733810372997117
2.47485,0.3689864928137028
2.72234,0.4528041891851622
2.96982,0.5630644799998733
3.21731,0.6846289550766137
3.4647900000000003,0.7414488454556886
3.7122800000000002,0.785579209570767
3.9597599999999997,0.8586956620434247
4.20725,0.8959366230505151
4.45474,1.0364367278764357
4.70222,1.360264141244575
4.94971,1.662061384451193
5.19719,1.8580697775736295
5.44468,1.9481248837896938
5.692159999999999,1.9915342693968439
5.93965,2.226193462646622
6.187130000000001,2.520990943624906
6.43462,2.733030802043854
6.6821,2.9634007593469143
6.929589999999999,3.2186310204848385
7.17707,3.4818146596062154
7.4245600000000005,3.5995793449470583
7.672039999999999,3.553606205542043
7.91953,3.5141767793773404
8.167010000000001,3.6005927551595636
8.4145,3.9462275550544486
8.66199,4.335451930908921
8.909469999999999,4.587255138406639
9.15696,4.974962987366683
9.40444,5.422782624363924
9.65193,5.701191110728079
9.899410000000001,6.201939166050465
10.1469,6.870859675201475
10.3944,7.190479713539119
10.6419,7.130004084525637
10.8894,7.004595831652563
11.1368,7.586291528497728
11.3843,8.14078527065325
11.6318,8.18937844922443
11.8793,8.81643945391522
12.1268,9.68703766484243
12.3743,10.501345968161973
12.6218,11.582217612560846
12.8692,11.985415254568977
13.1167,11.879041343570554
13.3642,12.047544635396402
13.6117,12.448398735812546
13.8592,14.115326873521015
14.1067,15.674658752361832
14.3541,14.77808576634439
14.6016,13.752987879178843
14.8491,13.7218206029024
15.0966,14.02746854647678
15.3441,14.926677794438493
15.5916,16.418668973679672
15.8391,18.05193183315232
16.0865,18.845842380700567
16.334,19.26365347267044
16.5815,19.96774771955912
16.829,21.642232397860443
17.0765,23.894866673070528
17.324,24.02901125978772
17.5715,23.77154983008265
17.8189,24.974528990055965
18.0664,26.63484781438886
18.3139,28.24798850969592
18.5614,29.379364533356032
18.8089,30.97903323412496
19.0564,33.22329933103833
19.3039,34.29331140038324
19.5513,34.35033582462025
19.7988,35.496996881297925
20.0463,38.083175892419405
20.2938,42.85030155388667
20.5413,46.30637451855581
20.7888,47.99557524844119
21.0363,50.20174627670861
21.2837,52.79535262360797
21.5312,54.13865729348987
21.7787,54.596192643098114
22.0262,58.79602060492699
22.2737,66.12714349918394
22.5212,70.89953462729281
22.7686,72.5197515279021
23.0161,74.76905250329115
23.2636,77.96067906009758
23.5111,80.22810638830137
23.7586,84.40834025774416
24.0061,92.63549680614204
24.2536,100.42859099824993
24.501,106.04720228593189
24.7485,109.6499782858687
24.996,112.87533959622029
25.2435,117.66553351792395
25.491,115.2567466274477
25.7385,108.74668240920876
25.986,109.77093232154554
26.2334,117.52210087562264
26.4809,125.61977230438306
26.7284,126.53304763640423
26.9759,119.19350333422344
27.2234,110.39325094029377
27.4709,107.71918163685426
27.7184,110.16426757360185
27.9658,111.31677687086993
28.2133,112.27122790897022
28.4608,113.95446999682787
28.7083,112.44077823641055
28.9558,110.6900942724881
29.2033,111.38812066790061
29.4508,113.99499151004163
29.6982,112.80444332426505
29.9457,105.769661456723
30.1932,95.63796700240236
30.4407,89.40579012645212
30.6882,91.81559231320914
30.9357,95.41870264145243
31.1831,98.96648638974882
31.4306,102.26500435590617
31.6781,101.40325842852921
31.9256,96.28242712900077
32.1731,85.72303048828489
32.4206,79.56345927359366
32.6681,83.35906661903911
32.9155,88.854853056509
33.163,88.1880188654956
33.4105,89.07961017443051
33.658,96.34865036677779
33.9055,95.25821218233956
34.153,87.99952201249921
34.4005,83.6295031038868
34.6479,87.41664891826954
34.8954,93.44125554920893
35.1429,94.43322276378285
35.3904,93.81372082311054
35.6379,97.43804276158106
35.8854,100.98358573198925
36.1329,99.03386935438499
36.3803,92.08011462824813
36.6278,90.25266368265586
36.8753,94.7814323859608
37.1228,93.39395815304024
37.3703,87.30744699541019
37.6178,85.6364042779155
37.8653,88.99518123346894
38.1127,92.10714610196843
38.3602,89.53418690082599
38.6077,83.23888284525968
38.8552,80.47738834946158
39.1027,80.16495347014558
39.3502,75.5582650677576
39.5976,73.50162368451075
39.8451,76.76327541884704
40.0926,77.68346243300196
40.3401,74.83583704794232
40.5876,72.80644394039437
40.8351,75.83094006315137
41.0826,76.7274168684274
41.33,73.4512973542073
41.5775,74.84170632932083
41.825,77.11560882321913
42.0725,78.21044817234619
42.32,78.63810958123236
42.5675,74.74958062064604
42.815,73.18123350388558
43.0624,75.55392423441067
43.3099,81.14595223425901
43.5574,92.60838268974771
43.8049,100.15847140698605
44.0524,103.25433194710124
44.2999,110.09885608680779
44.5474,115.96929645516414
44.7948,119.72029738721749
45.0423,127.09256706462999
45.2898,133.67114833826508
45.5373,133.8646071438148
45.7848,127.42153529398942
46.0323,121.64517279594686
46.2798,128.8223357920103
46.5272,133.9484285862825
46.7747,127.05321648840844
47.0222,125.57394543460464
47.2697,120.89929286712344
47.5172,105.1573190134175
47.7647,96.0124179579015
48.0121,93.63120299116234
48.2596,90.6113020180751
48.5071,84.68944614330628
48.7546,70.51522308662364
49.0021,55.28303693844237
49.2496,47.74324393915118
49.4971,43.036363901412564
49.7445,37.68209470978637
49.992,32.152739179012194
50.2395,26.78804728573164
50.487,26.69270019955626
50.7345,27.94257768237398
50.982,21.398737107227497
51.2295,10.342698456395498
51.4769,9.28039171465829
51.7244,16.221081147683297
51.9719,15.352536961201201
52.2194,9.809350358905768
52.4669,10.506878942772566
52.7144,14.288645871209182
52.9619,11.96504240816301
53.2093,7.75666104891398
53.4568,5.331250687219066
53.7043,5.331117776463952
53.9518,5.197836092874867
54.1993,1.1917993557556512
54.4468,0.7615327567829157
54.6943,5.655466392301483
54.9417,6.7337715724862415
55.1892,4.412235683537826
55.4367,2.76659003563491
55.6842,1.3679503703303066
55.9317,0.9679317746278064
56.1792,0.2407297018431526
56.4266,-0.5108102232734286
56.6741,0.7414964235717707
56.9216,3.0506383790798512
57.1691,3.260912645590842
57.4166,0.8136471160862807
57.6641,-1.0015979358480531
57.9116,1.036974688692497
58.159,5.305003770685895
58.4065,7.916835938392214
58.654,6.506500441554922
58.9015,3.908232799034807
59.149,4.716950712452298
59.3965,4.940233152220879
59.644,2.062104008851947
59.8914,-2.5702879127478573
60.1389,-4.073794989579283
60.3864,-0.010034201773203055
60.6339,-0.8293994944972172
60.8814,-4.64249076166696
61.1289,-3.472703102833601
61.3764,2.2748365107835995
61.6238,7.398186087352586
61.8713,6.4538433075959825
62.1188,1.4851261330017749
62.3663,-0.3632539655017731
62.6138,3.607067293429801
62.8613,5.28772049646183
63.1088,2.6331678155421896
63.3562,-1.8700752496821247
63.6037,-5.211862486910547
63.8512,-5.0967932731279
64.0987,-4.4095069370825595
64.3462,-3.5877785909467357
64.5937,-4.020345107709445
64.8411,-2.1324462652207106
65.0886,4.4944102330656905
65.3361,7.120693613801017
65.5836,6.130136035197838
65.8311,2.9732048808881575
66.0786,0.24964691900059013
66.3261,-0.8303651942073365
66.5735,-2.5362713865664634
66.821,-2.4087343586918033
67.0685,-0.7120348475125003
67.316,-0.779488774265582
67.5635,0.6866730770950396
67.811,5.69293574482663
68.0585,6.860452770986015
68.3059,3.01811277152255
68.5534,0.39128389254442975
68.8009,0.49082988569625563
69.0484,2.590053755949172
69.2959,1.7018102218031073
69.5434,-0.3862484765434538
69.7909,2.4562859010516873
70.0383,3.0618012915455775
70.2858,-3.7327578681893177
70.5333,-5.661301974526225
70.7808,1.528852069195698
71.0283,3.6473149691254854
71.2758,-5.095851649778894
71.5233,-12.291378837787214
71.7707,-9.809462363706782
72.0182,-1.1806354320752452
72.2657,3.203243955616164
72.5132,2.586939978838303
72.7607,0.7573215495826774
73.0082,-1.2966392852530326
73.2556,-2.0576119379998454
73.5031,-2.24518331913757
73.7506,-1.385573901496263
73.9981,0.22599632415127302
74.2456,2.549506986676482
74.4931,2.8673414433986775
74.7406,2.5463778378733566
74.988,7.022062898551392
75.2355,8.02877300710047
75.483,2.73083595654553
75.7305,-1.9044912878805913
75.978,-3.332556958942004
76.2255,-3.6286463854246445
76.473,-6.402340074165912
76.7204,-7.8365088990458185
76.9679,-7.768027893105229
77.2154,-6.996332931922494
77.4629,-3.7452411808328905
77.7104,0.23616310889261152
77.9579,0.04453680749166845
78.2054,-1.79812057810636
78.4528,1.807104955690093
78.7003,8.373805430279285
78.9478,8.974189145585296
79.1953,1.7335087499422424
79.4428,-4.70452017231436
79.6903,-2.901744673786628
79.9378,1.3888196158373032
80.1852,0.058483220512112154
80.4327,0.4850157933027216
80.6802,3.63852541809691
80.9277,2.893597216687245
81.1752,1.5670547803337036
81.4227,3.3874973090079767
81.6701,1.4901702204518124
81.9176,-2.7503517252809644
82.1651,-3.2882611817551144
82.4126,-1.806013762190647
82.6601,2.679037110858191
82.9076,2.9504212528742437
83.1551,1.5973803134649611
83.4025,1.2593601435547297
83.65,-0.7974908408491662
83.8975,-4.193973474464016
84.145,-4.134556897543797
84.3925,-1.7852207858504012
84.64,-1.059666431635514
84.8875,-0.6517392382564033
85.1349,2.007789524804268
85.3824,5.451111133482619
85.6299,9.652099951163784
85.8774,7.8790636549369495
86.1249,2.9792273666473674
86.3724,-0.7658248876553228
86.6199,-2.8522890528280085
86.8673,-3.221366955470647
87.1148,-4.169839621889533
87.3623,-5.181354582136328
87.6098,-4.827152759327789
87.8573,-3.32210575468478
88.1048,-1.4763838131931217
88.3523,-0.42747955212037386
88.5997,-4.185687123763109
88.8472,-8.08203378007434
89.0947,-8.037138731123935
89.3422,-3.768593696971347
89.5897,-2.096366740670811
89.8372,-4.477274226650164
90.0846,-3.3511053296762667
90.3321,-0.6835829167698207
90.5796,-0.775264053505785
90.8271,-2.5648303844180087
91.0746,-5.4508777189770194
91.3221,-4.112977169806134
91.5696,-1.3581139167846963

File: 120_GruneisenParam/FeNi/2012Apr_DAC11_P8/scaledDOSdata/scaled2_2012Apr_DAC11_P7.csv
E,DOS
0.24821999999999997,0.0024877428848162964
0.49644099999999997,0.009527333557588122
0.744661,0.0233372228705297
0.9928819999999999,0.04982991096801252
1.2411,0.0904304767455697
1.48932,0.13987841059839265
1.73754,0.19019987127725405
1.9857599999999997,0.23439440135052236
2.23398,0.2728871732834392
2.4822,0.3195207750677418
2.73042,0.38541117228006827
2.97864,0.47081340465358373
3.22686,0.5815781353522123
3.4750900000000002,0.6749753886158165
3.7233099999999997,0.7114536951953935
3.9715300000000004,0.7638071081421429
4.21975,0.8234867242287642
4.467969999999999,0.8580236243401157
4.71619,1.0064139284784388
4.96441,1.306290946393852
5.21263,1.5770456293890713
5.46085,1.756679869798203
5.70907,1.8455606428650355
5.95729,1.8767091230384099
6.205509999999999,2.057907606257364
6.45373,2.3336491292004298
6.70195,2.536482400107415
6.95017,2.73744648696827
7.19839,2.9580137331218963
7.446610000000001,3.2016895763898283
7.6948300000000005,3.391947547183134
7.94305,3.405823719095953
8.19127,3.3493522502434994
8.43949,3.345990987911022
8.687710000000001,3.4999936876958895
8.93593,3.8593983018749767
9.18415,4.176337606323581
9.43237,4.407595596730403
9.680589999999999,4.787200882390087
9.92882,5.174740125115632
10.177,5.4244556525520355
10.4253,5.883032477698875
10.6735,6.4939955636799445
10.9217,6.81488028859744
11.1699,6.792752427790224
11.4181,6.64182580177642
11.6664,7.016852315165417
11.9146,7.637355169977034
12.1628,7.741292650945438
12.411,8.068117866948288
12.6592,8.859009863426946
12.9075,9.552650386772262
13.1557,10.4522313212523
13.4039,11.299995590845711
13.6521,11.310838208510349
13.9003,11.311521209098041
14.1486,11.503151595560718
14.3968,12.04696042634706
14.645,13.760108800406167
14.8932,14.899968909810303
15.1414,13.916743528021806
15.3897,13.042730149209467
15.6379,13.025955601289697
15.8861,13.284060686431692
16.1343,14.056054361210272
16.3825,15.329153481108165
16.6308,16.87007704429467
16.879,17.784275840654267
17.1272,18.151229580098544
17.3754,18.665155274801926
17.6236,19.779837171549204
17.8719,21.849593330827418
18.1201,22.98857109215861
18.3683,22.563417381457775
18.6165,22.932936429462316
18.8647,24.244386538709936
19.113,25.841258385186045
19.3612,27.11827868049018
19.6094,28.164602752334073
19.8576,29.75953674732158
20.1059,31.781400653082784
20.3541,32.569261439383595
20.6023,32.622994803468174
20.8505,33.67424963822739
21.0987,35.92823778334223
21.347,40.183228108034704
21.5952,43.60779024610298
21.8434,45.22665517627601
22.0916,47.06411767213654
22.3398,49.39580141126153
22.5881,51.20500373653544
22.8363,51.51289464251944
23.0845,53.40016019634281
23.3327,59.310383479691886
23.5809,65.36680793202596
23.8292,68.11767836033118
24.0774,69.43907096172146
24.3256,71.96168576150355
24.5738,74.64020837985221
24.822,76.71403089415726
25.0703,81.28563445699665
25.3185,88.99531287655356
25.5667,95.79280777544558
25.8149,100.81453630458103
26.0631,104.0522618083233
26.3114,106.89190856405362
26.5596,111.34340634701097
26.8078,110.3502229381265
27.056,104.21696697744397
27.3042,103.16507935647921
27.5525,108.94595515820966
27.8007,117.02663920034607
28.0489,120.881291879093
28.2971,116.96257939065912
28.5453,108.59077897962744
28.7936,102.67638783937453
29.0418,103.00630546320924
29.29,105.30273563928027
29.5382,105.80135379129628
29.7864,107.07246842901044
30.0347,108.14923389827828
30.2829,106.38336258427682
30.5311,105.00913632587148
30.7793,105.92197720191626
31.0275,108.26150895173201
31.2758,107.19038711746482
31.524,101.01165917184358
31.7722,91.95219627528766
32.0204,85.25590705374339
32.2686,86.23669345473473
32.5169,89.86119754214477
32.7651,92.8043232830763
33.0133,96.26934319867092
33.2615,97.05940035853537
33.5098,94.35840460370612
33.758,86.6080646878602
34.0062,77.53243474966456
34.2544,76.1525074482877
34.5026,81.34676188129626
34.7509,84.90401616435253
34.9991,83.15614468329706
35.2473,85.80137263533045
35.4955,92.21087907689912
35.7437,89.70769722248698
35.992,83.09230492079048
36.2402,79.39212545833233
36.4884,82.82823301579107
36.7366,88.41529729126944
36.9848,89.81332168037927
37.2331,88.83812277568074
37.4813,91.58531134899266
37.7295,95.27766322858365
37.9777,95.3628652083844
38.2259,89.87072020541213
38.4742,85.30923254768355
38.7224,87.93635355268685
38.9706,90.38236873343546
39.2188,86.05413172079001
39.467,81.54548553870471
39.7153,82.05625662184329
39.9635,85.74729415522323
40.2117,87.38537368437093
40.4599,83.85377080735732
40.7081,78.18885312995023
40.9564,76.42820427336633
41.2046,75.96999130944943
41.4528,71.64718595616678
41.701,69.74320354012015
41.9492,72.62216667564806
42.1975,73.88273909493155
42.4457,71.6356278906571
42.6939,69.11715636156332
42.9421,70.95927054334615
43.1903,73.47843894085031
43.4386,70.4683138228689
43.6868,70.01373944144322
43.935,72.50010696883393
44.1832,73.71405999891509
44.4314,74.67719149652233
44.6797,73.64135106278488
44.9279,69.85329999376685
45.1761,69.88933086562821
45.4243,72.58579373788942
45.6725,79.03616870478541
45.9208,89.50305971987846
46.169,95.42219936223607
46.4172,98.30434163363944
46.6654,104.6273378697749
46.9137,109.98974388598168
47.1619,113.26164137420164
47.4101,119.61728658290043
47.6583,126.14947975216309
47.9065,127.66313820212764
48.1548,123.0694640547479
48.403,116.14580594746184
48.6512,118.80419295228361
48.8994,126.97881772340347
49.1476,123.70626212849106
49.3959,119.03447493895558
49.6441,119.01752949585905
49.8923,109.4270983171795
50.1405,95.32280527829393
50.3887,90.41627633173496
50.637,88.29157585554623
50.8852,85.25989900564312
51.1334,78.86317204355376
51.3816,65.26530883521237
51.6298,51.88025883435769
51.8781,45.28137323240078
52.1263,41.04855226048574
52.3745,36.19249349013304
52.6227,31.29123938460238
52.8709,26.151401927726557
53.1192,24.826924870455386
53.3674,26.701496705088186
53.6156,23.25606570483766
53.8638,13.387689545053574
54.112,7.678103635860713
54.3603,12.445866048849082
54.6085,16.158703867290022
54.8567,12.084769282512585
55.1049,8.61682309230454
55.3531,11.576226077213793
55.6014,13.516222591650484
55.8496,10.24864251264499
56.0978,6.80395413752603
56.346,4.8825881705973835
56.5942,5.144487505705214
56.8425,4.820688214713584
57.0907,1.111140416966934
57.3389,0.5970888868082435
57.5871,5.006789752029183
57.8353,6.5642403478809435
58.0836,4.544646997177809
58.3318,3.0191074630516903
58.58,1.544963216138599
58.8282,1.0093806432509227
59.0764,0.5837153545628424
59.3247,-0.3061014529422995
59.5729,-0.14473942190109834
59.8211,1.8165079825409602
60.0693,3.344656121195808
60.3176,2.3879634935622582
60.5658,-0.08448808487851381
60.814,-0.7795707800804067
61.0622,1.9132054761946127
61.3104,5.730301203607024
61.5587,7.5878325310432055
61.8069,5.8709622131190935
62.0551,3.665056989072576
62.3033,4.481107307203065
62.5515,4.755072208216698
62.7998,2.313113605178067
63.048,-1.8560803895720837
63.2962,-4.107735069207365
63.5444,-0.8263491295192683
63.7926,0.07266036367875728
64.0409,-3.531896183719299
64.2891,-4.347769360751021
64.5373,-0.5387214242897198
64.7855,5.276496657982024
65.0337,7.378963723589443
65.282,4.238347521619356
65.5302,0.034088056758089354
65.7784,0.49299583278354825
66.0266,4.41182396606512
66.2748,4.714546759655314
66.5231,1.7480304165047658
66.7713,-2.3716913856467885
67.0195,-5.06995013450513
67.2677,-4.780721924276408
67.5159,-4.185517580177094
67.7642,-3.507001418161446
68.0124,-3.5844128666707973
68.2606,-2.846040918490657
68.5088,3.204159123466475
68.757,6.594245375872918
69.0053,6.3337190395146274
69.2535,3.9421583427864686
69.5017,1.004773508167018
69.7499,-0.3323503572215299
69.9981,-1.6549751533512485
70.2464,-2.7402782503494905
70.4946,-1.4827945459979888
70.7428,-0.522577756572645
70.991,-0.7333838435683231
71.2392,1.7888350142981189
71.4875,6.3081563459730345
71.7357,6.031278260383832
71.9839,2.3480890326618016
72.2321,0.27604674608459806
72.4803,0.5344695092251718
72.7286,2.452380962963609
72.9768,1.7608021987120537
73.225,-0.3819526725952343
73.4732,1.751748487190122
73.7215,3.511675151208351
73.9697,-1.773390232239059
74.2179,-6.042104010251788
74.4661,-1.1913167461049272
74.7143,4.057729906639859
74.9626,-0.4747514723553069
75.2108,-9.302058039265487
75.459,-11.742707933231486
75.7072,-5.951195242289107
75.9554,1.1551609961101759
76.2037,3.1302531580998374
76.4519,2.0656615369604556
76.7001,0.22294875300554529
76.9483,-1.4737437110926512
77.1965,-1.9688958939771966
77.4448,-2.1306168068086153
77.693,-1.2590795486363937
77.9412,0.19688337211757576
78.1894,2.314481038735477
78.4376,2.816849172447828
78.6859,2.155624533674593
78.9341,5.76754299329303
79.1823,8.154131999395494
79.4305,4.197765052643345
79.6787,-0.5244638825497273
79.927,-3.0891971987103766
80.1752,-3.070702965919355
80.4234,-4.568383532085257
80.6716,-7.11567704964333
80.9198,-7.434653628370413
81.1681,-7.26643771755506
81.4163,-5.930665649303682
81.6645,-2.3728028107212755
81.9127,0.5855978417064652
82.1609,-0.3848727937321793
82.4092,-1.6228161965833663
82.6574,2.248327336592445
82.9056,8.101961751984005
83.1538,8.569563572760762
83.402,2.1677065245427514
83.6503,-4.137560449710135
83.8985,-3.4485039639733386
84.1467,0.8112239658111957
84.3949,0.6055128146725794
84.6431,-0.1505751725799373
84.8914,2.6408336319038224
85.1396,3.4509925933158505
85.3878,1.6390134357644892
85.636,2.2153276016620977
85.8843,3.378410978434926
86.1325,-0.7404416421271395
86.3807,-3.062700943096731
86.6289,-2.894105231346757
86.8771,-0.7772699647854454
87.1254,3.145278453597805
87.3736,2.5155474724944025
87.6218,1.4528413347518352
87.87,1.1362233996589588
88.1182,-0.8630474125605931
88.3665,-3.949697817371683
88.6147,-4.0336089916093325
88.8629,-1.9333583720612715
89.1111,-0.9464500117604076
89.3593,-0.9019668016587596
89.6076,1.1290279434666102
89.8558,4.104553296782
90.104,7.987321718650701
90.3522,8.915218893012439
90.6004,4.903277221158648
90.8487,0.8730910135533696
91.0969,-1.9360206660624815
91.3451,-2.829527680625897
91.5933,-3.3836153620075686
91.8415,-4.218094191619487
92.0898,-5.105533428743123
92.338,-4.23042756887092
92.5862,-2.925247525879361
92.8344,-1.164878670186514
93.0826,-0.49495846980842517
93.3309,-4.102218200778009
93.5791,-7.625494587635829
93.8273,-7.803064745632008
94.0755,-4.0636529315905365
94.3237,-1.8112116941452117
94.572,-3.893332240701246
94.8202,-3.918534582228293
95.0684,-1.1215994528333382
95.3166,-0.48211808920932436
95.5648,-1.5818172564754964
95.8131,-4.009300876983397
96.0613,-5.20252043694226
96.3095,-2.403138918212769
