Repository: r-a-morrison/fe_alloy_sound_velocities

# Fe Alloy Sound Velocities
by Rachel Morrison

This is a repository of my graduate research on iron-nickel sound velocities at extreme pressures. This research contributes to our understanding of the thermodynamics of the inner core of the Earth. 

Morrison, R. A., et al., High pressure thermoelasticity and sound velocities of Fe-Ni-Si alloys (2019), *Physics of the Earth and Planetary Interiors*, Volume 294, [https://doi.org/10.1016/j.pepi.2019.05.011](https://doi.org/10.1016/j.pepi.2019.05.011).

Extensive supplementary information is also available at the above link.

Note: A word of caution. Binary files (.pdf, .ai, etc.) are included for completeness. Normally these should be left out of version control so git doesn't mess these up in merge conflicts. Use at your own risk.

## Abstract
The Earth's iron-dominant core is known to contain nickel from cosmochemical analysis and some amount of light elements from geophysical constraints on density and seismic wave velocities. Although there have been several studies to constrain thermoelastic properties of iron-alloys, there has been no systematic study on the effects of nickel and light elements on properties of iron using the same experimental methods and data analysis approach.

We conducted nuclear resonant inelastic X-ray scattering and X-ray diffraction experiments on body-centered cubic and hexagonal close-packed (hcp) Fe0.91Ni0.09 and Fe0.8Ni0.1Si0.1 up to 104 GPa and 86 GPa, respectively, and compare to similar measurements conducted on hcp-Fe up to 171 GPa. Specifically, we determine the Debye sound velocity from the low-energy transfer region of the (partial) phonon density of states (DOS) using the equation of state determined for each material and a new approach which utilizes information criteria and probability distributions. Nickel decreases the shear velocity of iron, while 10 at% Si has little to no effect on the shear velocity of Fe0.91Ni0.09. We observe that the shape of the phonon DOS of these alloys remains similar with increasing pressure.

In the measured compression range, we therefore apply a generalized scaling law to describe the volume dependence of the phonon DOS and find that the vibrational Grüneisen parameters of hcp-Fe0.91Ni0.09 are nearly indistinguishable from those hcp-Fe and those for Fe0.8Ni0.1Si0.1 trend lower. From the vibrational free energy, we constrain the harmonic vibrational component of thermal pressure, which shows a significant positive deviation from theoretical calculations of hcp-Fe at pressures and temperatures of Earth's core. Collectively, our results demonstrate that the effects of nickel should be considered when modeling iron-rich planetary cores.

File: 120_GruneisenParam/FeNi/2012Apr_DAC11_P9/scaledDOSdata/scaled2_2012Apr_DAC11_P3.csv
E,DOS
0.246691,0.005918791465551252
0.493382,0.024968748022787056
0.740074,0.06034004562940448
0.986765,0.11532121573807767
1.23346,0.2006683749701556
1.48015,0.31539024280065614
1.7268400000000002,0.43741095985290357
1.97353,0.5651839703102497
2.22022,0.6700717729155291
2.46691,0.6968925961687035
2.7136,0.7596327878451197
2.96029,0.9596694892537281
3.2069900000000002,1.0862173815237852
3.4536800000000003,1.1974757642616536
3.7003699999999995,1.4864311455735406
3.94706,1.9022036103354114
4.19375,2.131651792705847
4.44044,2.074315744569686
4.687130000000001,2.08533830126699
4.93382,2.3385600121960763
5.18051,2.7019755299880313
5.42721,3.037450887049149
5.6739,3.3431595615706975
5.92059,3.4377269681140086
6.16728,3.6162069801839154
6.41397,4.44426450528986
6.660660000000001,5.077581396072384
6.90735,5.547964745597883
7.154039999999999,5.876484065138237
7.400739999999999,5.940280346353905
7.64743,5.8710076795271515
7.89412,5.945139345464197
8.14081,5.9246486083261924
8.3875,6.494375804903759
8.63419,7.869913110231797
8.88088,8.507012354900382
9.12757,8.927568047595623
9.37427,10.5471597631302
9.62096,12.329910541099208
9.86765,12.140316765190331
10.1143,11.66584472460088
10.361,11.544322222865215
10.6077,10.966412744327641
10.8544,11.523203085305653
11.1011,13.673794479018465
11.3478,15.688138233957153
11.5945,16.20997693862024
11.8412,16.930356628644706
12.0879,18.382191604421127
12.3346,19.901977384468324
12.5813,20.077466503348596
12.8279,19.771624746320516
13.0746,20.99405526025339
13.3213,22.802115151565182
13.568,23.731199696363003
13.8147,23.159480343772657
14.0614,23.341056624914856
14.3081,25.573689687531445
14.5548,30.080082456413752
14.8015,33.49930419163891
15.0482,31.02865030270316
15.2949,28.98094782314822
15.5415,31.963362111989554
15.7882,35.97367113808142
16.0349,37.81672597625506
16.2816,38.24338545678191
16.5283,41.25621730462611
16.775,45.05222642740838
17.0217,52.35926150166138
17.2684,58.66006916322126
17.5151,58.348742090962475
17.7618,58.87599559267629
18.0085,66.25927109987687
18.2551,70.85822324186896
18.5018,69.88256809290478
18.7485,71.65992689042602
18.9952,78.92522196866545
19.2419,84.06895830443084
19.4886,92.15672924367347
19.7353,104.52282623057275
19.982,110.74815754138604
20.2287,114.84944354827091
20.4754,125.14779249431159
20.7221,135.42738725298088
20.9688,140.01183394882395
21.2154,147.13839175161928
21.4621,155.74827647336127
21.7088,150.40735880497053
21.9555,145.66613908819488
22.2022,153.7967165262541
22.4489,155.09921691964342
22.6956,147.12528703650239
22.9423,144.35895801859513
23.189,150.66947716674926
23.4357,148.41722022066656
23.6824,136.43539099933236
23.929,127.08717700505504
24.1757,125.58091319208265
24.4224,127.06788745736145
24.6691,123.08846237073864
24.9158,123.53095682581503
25.1625,118.02041828570992
25.4092,111.46829020999003
25.6559,107.36593035438445
25.9026,104.09537358921398
26.1493,102.27110652528641
26.396,109.4371730975466
26.6426,115.61938742118971
26.8893,111.28863391977538
27.136,101.03088069739515
27.3827,99.50800541466596
27.6294,103.6766826628773
27.8761,108.40387482457578
28.1228,108.15999627208713
28.3695,107.22290869588358
28.6162,113.54548176922526
28.8629,119.30618753095482
29.1096,111.04879000865377
29.3563,105.34785127628568
29.6029,111.3017076363989
29.8496,104.91838022127004
30.0963,96.1846613982827
30.343,98.97732777466709
30.5897,104.89186916602476
30.8364,102.52615492449374
31.0831,97.50548404586723
31.3298,99.64023991608204
31.5765,106.71733929080268
31.8232,111.70531774355878
32.0699,110.80027551717323
32.3165,106.59440280829969
32.5632,102.99200713243826
32.8099,93.47935963398521
33.0566,89.16434948722757
33.3033,88.9811891967284
33.55,91.11485034875349
33.7967,86.82408090178336
34.0434,80.70939913219487
34.2901,83.19417830097792
34.5368,92.14578260080634
34.7835,93.39129017271537
35.0301,82.84854235502664
35.2768,76.3612694858037
35.5235,84.41494521353916
35.7702,93.02798650578679
36.0169,87.76940351836849
36.2636,90.60321624323234
36.5103,100.08247785997969
36.757,97.95577039622539
37.0037,99.78667610733383
37.2504,115.85332276488037
37.4971,129.001086521488
37.7438,142.0139342504684
37.9904,165.5212862079829
38.2371,175.28857871013653
38.4838,157.66098528153327
38.7305,140.52176697119143
38.9772,143.14218866228603
39.2239,148.855597154228
39.4706,143.43406784093094
39.7173,138.3465918502394
39.964,137.10754321062817
40.2107,127.53183435542317
40.4574,109.39145574097222
40.704,94.73689356747853
40.9507,77.67573446925279
41.1974,59.770109438540466
41.4441,51.73469453839986
41.6908,46.91979928688176
41.9375,33.67398740517844
42.1842,31.846896236340548
42.4309,39.443529549131235
42.6776,28.542310003565373
42.9243,10.745918876464545
43.171,9.511818626542865
43.4176,13.051721765014374
43.6643,6.889052410013568
43.911,2.7676114387751816
44.1577,5.829178303489016
44.4044,11.89781352024651
44.6511,15.34774777832751
44.8978,14.015079806208776
45.1445,10.211351088224133
45.3912,9.207567975675456
45.6379,10.850844664369424
45.8846,14.072499680848255
46.1313,11.058627754852894
46.3779,4.80057730761185
46.6246,7.078447178912493
46.8713,10.959139950036205
47.118,3.845146750901534
47.3647,0.8320966264151748
47.6114,5.168339127452192
47.8581,8.245896231811294
48.1048,5.511953254875024
48.3515,2.45073660786335
48.5982,5.560286601594478
48.8449,7.977255586520643
49.0915,5.2535636465124105
49.3382,-0.07075355908032908
49.5849,2.9815465652036264
49.8316,6.674120643284958
50.0783,1.9908162721128566
50.325,0.6198180326569296
50.5717,1.5317366612784515
50.8184,0.9310890008425031
51.0651,-2.7298770697867
51.3118,-3.9694884535826533
51.5585,2.158076987870004
51.8051,5.732234151252049
52.0518,0.780833337042732
52.2985,-1.807479375241445
52.5452,-0.7656473950591569
52.7919,-4.496483903178519
53.0386,-4.659240346893826
53.2853,-0.23099444735354313
53.532,-0.9436561713768801
53.7787,-2.184322029395455
54.0254,-5.200882362105596
54.2721,-4.941087874115389
54.5188,3.880879630424536
54.7654,4.74812614541349
55.0121,0.6462224824004938
55.2588,0.7268717649087418
55.5055,-0.39084611081188775
55.7522,-3.2781416597390614
55.9989,1.4498285594216753
56.2456,3.0855869914189387
56.4923,0.6540678355753754
56.739,2.2105103679670526
56.9857,-0.3130403365766054
57.2324,-7.613910429340812
57.479,-9.816893496529712
57.7257,-6.298917147309869
57.9724,-2.2070851200110297
58.2191,-2.044540744105114
58.4658,0.843515258781788
58.7125,7.561235077813603
58.9592,8.17946062284934
59.2059,3.626840081304815
59.4526,-1.14037048523542
59.6993,-2.67058099704831
59.946,1.248044215928288
60.1926,2.840190277437652
60.4393,-0.6795328000850224
60.686,-6.1252812168897215
60.9327,-4.2792375632298985
61.1794,3.740253981537744
61.4261,2.5409324849639323
61.6728,-1.5945751184498194
61.9195,-1.2997711975103405
62.1662,1.7102563952627103
62.4129,-2.6722435936510958
62.6596,-1.7263470387394377
62.9063,2.3706030852698228
63.1529,-3.345065778499776
63.3996,-8.858919319875321
63.6463,-2.644311317184009
63.893,-0.5586528617824659
64.1397,-4.829616552673073
64.3864,-4.748622653182263
64.6331,-5.889471035160931
64.8798,-1.2856385279875948
65.1265,2.2357658077076894
65.3732,-3.03585295855222
65.6199,-4.766615879159836
65.8665,-1.674008313462518
66.1132,-3.4455984748470985
66.3599,-3.198843209732277
66.6066,4.4410471470395425
66.8533,4.337080763007141
67.1,-0.9638162550749495
67.3467,4.474440130302635
67.5934,3.361005364852937
67.8401,-3.9723158899435904
68.0868,-4.779196284490522
68.3335,-5.2944128793279965
68.5801,-7.601644115614941
68.8268,-4.414079705462535
69.0735,-1.9536004109230756
69.3202,-5.252827855247779
69.5669,-2.8191492988030307
69.8136,1.6124447479701243
70.0603,3.8404307687616406
70.307,4.071494675476758
70.5537,5.357945512635926
70.8004,8.843255817665268
71.0471,10.09655609194634
71.2938,7.239989445787244
71.5404,4.793662079118843
71.7871,8.261472286462496
72.0338,10.224511139994982
72.2805,4.5798666568585755
72.5272,-0.07013479480680265
72.7739,-1.0481675932703918
73.0206,-3.5369724973217465
73.2673,-4.08398525649203
73.514,0.13113690795095947
73.7607,11.455217719164061
74.0074,13.016023099397794
74.254,4.153449391176596
74.5007,-2.5418772285616122
74.7474,-1.5317681185433918
74.9941,2.1510027944924452

File: 120_GruneisenParam/FeNi/2012Apr_DAC11_P9/scaledDOSdata/scaled2_2012Apr_DAC11_P4.csv
E,DOS
0.247279,0.005353375206013519
0.494559,0.022505281797009478
0.741838,0.05426522633965906
0.989118,0.10328872655034092
1.2364,0.17829025893370887
1.4836799999999999,0.28233868879211216
1.7309599999999998,0.3957861892975265
1.9782400000000002,0.514170891569881
2.22551,0.6244814805926178
2.4727900000000003,0.6711067809898074
2.72007,0.6943904204405017
2.96735,0.8477318117154791
3.21463,1.012961966466886
3.46191,1.0931788799968956
3.70919,1.2779940863652637
3.9564699999999995,1.6326792461428918
4.20375,1.9798123873087452
4.45103,2.0553958778669186
4.69831,1.9798941557703955
4.94559,2.082571179219962
5.19287,2.368097398370436
5.44015,2.7130676088753636
5.68743,3.013212691951674
5.93471,3.2827887333922994
6.18199,3.3168304271828513
6.42926,3.6019675666698587
6.676539999999999,4.403544333777917
6.92382,4.952233143075123
7.1711,5.390204830094464
7.41838,5.683107000486617
7.665660000000001,5.736742337449461
7.912939999999999,5.6704387349528655
8.160219999999999,5.73749361149941
8.4075,5.721873273061079
8.65478,6.146813495333153
8.90206,7.425376604214269
9.149339999999999,8.170393490273554
9.39662,8.467312961165062
9.6439,9.692333305088184
9.89118,11.579660452960292
10.1385,11.943127783810267
10.3857,11.321555487077626
10.633,11.260304754377126
10.8803,10.795286113749265
11.1276,10.680910130699818
11.3749,12.104974439996367
11.6221,14.344604509920275
11.8694,15.495738606915086
12.1167,15.841982495406512
12.364,16.87092874363278
12.6113,18.360219175297757
12.8585,19.481344133741263
13.1058,19.211898914104278
13.3531,19.278548464575238
13.6004,20.706084639968918
13.8476,22.337197194163515
14.0949,22.896544812089022
14.3422,22.27927358345127
14.5895,22.703577438748646
14.8368,24.990648656535292
15.084,29.32990109427631
15.3313,32.36174213189945
15.5786,30.000957574227257
15.8259,27.962639470187725
16.0732,30.581853965203383
16.3204,34.39899477324308
16.5677,36.47040044171768
16.815,36.70093682894324
17.0623,39.14485035331766
17.3096,42.466239236763386
17.5568,48.391595785877094
17.8041,55.50492025462537
18.0514,56.91485338429043
18.2987,55.85555923090495
18.546,60.787205513278636
18.7932,67.43741589707639
19.0405,68.16182638174047
19.2878,67.5192406726357
19.5351,72.3898078465135
19.7824,78.72134590774182
20.0296,83.56999003380544
20.2769,93.6665351154278
20.5242,103.94732925279965
20.7715,107.84346688907098
21.0188,113.18598247197414
21.266,123.88659228779696
21.5133,132.1154217770646
21.7606,136.08898713765103
22.0079,143.76729652373993
22.2551,150.66596291710655
22.5024,144.2610095343872
22.7497,140.96672310174532
22.997,148.77719968660617
23.2443,149.78199102373375
23.4915,142.32499515980484
23.7388,139.21527990151242
23.9861,145.03025417036707
24.2334,144.37243494421497
24.4807,133.56397646098944
24.7279,124.06894863846841
24.9752,120.86143529924497
25.2225,123.10825764447024
25.4698,119.65013542684424
25.7171,119.10362158394844
25.9643,116.54155130107387
26.2116,109.61740721292857
26.4589,105.22468783808618
26.7062,101.99252909550123
26.9535,98.85803751781143
27.2007,101.12578694474225
27.448,109.4740131226988
27.6953,111.16012437130976
27.9426,103.53067631919569
28.1899,95.73249903227699
28.4371,97.23921019754538
28.6844,101.54758665545465
28.9317,105.27975596442195
29.179,103.85984347026903
29.4263,104.23610778474189
29.6735,111.11874122762374
29.9208,114.94139685092341
30.1681,105.92461964620551
30.4154,102.03183106281053
30.6626,107.55801711126787
30.9099,101.16112858832776
31.1572,92.94759065060057
31.4045,95.27959642727116
31.6518,101.06443866616868
31.899,99.68185539673794
32.1463,94.53013974967182
32.3936,95.39191830422939
32.6409,101.52994232998348
32.8882,107.2156467351303
33.1354,107.8725990628205
33.3827,104.0394788178402
33.63,101.06467417286481
33.8773,93.7008589600416
34.1246,86.80477092294436
34.3718,85.82399324540481
34.6191,87.20394144102788
34.8664,87.05842962796629
35.1137,80.36425639216785
35.361,77.78810474897553
35.6082,83.78613288189455
35.8555,91.04211437581588
36.1028,87.44646239615133
36.3501,76.73571397096667
36.5974,74.6513013702253
36.8446,84.49631890502889
37.0919,89.56762084350173
37.3392,83.8481699304678
37.5865,89.18629766395684
37.8338,96.90960330204241
38.081,94.30091829569967
38.3283,96.94643188980268
38.5756,112.34719197428102
38.8229,124.54658386587731
39.0701,136.4453036375809
39.3174,158.38300263738773
39.5647,169.65197750096448
39.812,155.37213762564758
40.0593,137.10665009642884
40.3065,136.74442385823687
40.5538,143.3596459131505
40.8011,140.53536331250427
41.0484,134.24972783305566
41.2957,133.17769096712166
41.5429,127.82069471350626
41.7902,112.56841282181857
42.0375,96.81892193707012
42.2848,83.28728784239125
42.5321,65.25051454177196
42.7793,52.7340269555743
43.0266,48.47408197021726
43.2739,40.359767786745934
43.5212,29.15658353462681
43.7685,34.04406035392219
44.0157,36.89950299180384
44.263,21.915270300325293
44.5103,8.178303432847926
44.7576,10.55702198641552
45.0049,11.863719118870314
45.2521,5.5946152970061
45.4994,2.6614257356087747
45.7467,6.256935961655987
45.994,11.81111488641198
46.2413,14.875402580213779
46.4885,13.512392872669212
46.7358,9.923464662941285
46.9831,8.88545932988702
47.2304,10.183426752415672
47.4776,13.408471782428041
47.7249,11.595260140383264
47.9722,5.362285069535666
48.2195,5.558121760352721
48.4668,10.553168571031208
48.714,6.034024333549341
48.9613,0.548068029766185
49.2086,3.3454908128792233
49.4559,7.406028964533684
49.7032,7.00646246609585
49.9504,3.0531295398693565
50.1977,3.4485951429022608
50.445,7.064439936197495
50.6923,7.108655679098053
50.9396,2.5699816086034684
51.1868,-0.07653285196311578
51.4341,5.215106863815165
51.6814,5.405214964004857
51.9287,0.9006947351601615
52.176,0.9572164228436334
52.4232,1.487156081569867
52.6705,0.40929009267343935
52.9178,-3.3577761068171683
53.1651,-3.3186742021465228
53.4124,2.8471788952338613
53.6596,5.377769386635374
53.9069,0.4664037047334113
54.1542,-1.7108325249165193
54.4015,-0.6867224062456668
54.6488,-4.271249082047243
54.896,-4.687280388933927
55.1433,-0.5438229882072149
55.3906,-0.538597119134046
55.6379,-1.9658535732399318
55.8851,-4.208050387951582
56.1324,-5.848849331125064
56.3797,1.491588563547553
56.627,5.50902358847655
56.8743,1.4981225340589155
57.1215,0.4058369454187862
57.3688,0.6315106467526844
57.6161,-2.5258359012571234
57.8634,-1.4813485738425254
58.1107,3.29958556354425
58.3579,1.4350619106714861
58.6052,1.0795684549327595
58.8525,2.049425906780212
59.0998,-3.0154478075913653
59.3471,-8.951347017485263
59.5943,-8.814894593699536
59.8416,-4.699307673737083
60.0889,-1.7704035512150398
60.3362,-1.8980518915588598
60.5835,2.0733369307744383
60.8307,7.931004966558981
61.078,7.492496193081223
61.3253,3.0551581947751187
61.5726,-1.346758153772843
61.8199,-2.5257931316464948
62.0671,1.1953632262419154
62.3144,2.7737465313983476
62.5617,-0.3097541639502132
62.809,-5.550504243369925
63.0563,-5.021722853157908
63.3035,2.6900958356278513
63.5508,3.30117140079484
63.7981,-0.8716696670874783
64.0454,-1.8654240700856655
64.2926,1.315337923008426
64.5399,-0.9207818789390312
64.7872,-3.3327855913153153
65.0345,1.6043436088999252
65.2818,0.023226472420326848
65.529,-7.342974568814878
65.7763,-6.418564460749728
66.0236,-0.03205906951844738
66.2709,-2.850110319170324
66.5182,-4.8814490288593175
66.7654,-5.076096581150647
67.0127,-5.002885367412218
67.26,0.8465577803582941
67.5073,1.1728968872671495
67.7546,-4.207599753677184
68.0018,-3.906583866119141
68.2491,-1.5424671219503112
68.4964,-3.7658815939911063
68.7437,-2.380345834948506
68.991,4.919874993289825
69.2382,3.664188333035284
69.4855,-0.893496686875053
69.7328,4.371552581846611
69.9801,3.3990922722671875
70.2274,-3.579861401679965
70.4746,-4.723187210003771
70.7219,-4.833805011505964
70.9692,-7.244156407610709
71.2165,-5.159436938077486
71.4638,-1.7122574020816395
71.711,-4.483588204328196
71.9583,-4.049266994276963
72.2056,0.46263788714016557
72.4529,3.171935541546508
72.7001,4.028472480850975
72.9474,4.273515919742188
73.1947,7.154195106823946
73.442,9.589827783371327
73.6893,8.800826313665485
73.9365,5.314125625949095
74.1838,5.470564356566395
74.4311,9.575245631435488
74.6784,8.414728976776829
74.9257,2.30878247968273
75.1729,-0.46277165346744764
75.4202,-1.597300531090707
75.6675,-3.8236314172061556
75.9148,-3.603279584443711
76.1621,1.8410048613571284
76.4093,12.3669157149788
76.6566,11.744167907123567
76.9039,3.292302058234888
77.1512,-2.638243281233621
77.3985,-1.3743887325487611
77.6457,2.0845633399892067

File: 120_GruneisenParam/FeNi/2012Apr_DAC11_P9/scaledDOSdata/scaled2_2012Apr_DAC11_P5.csv
E,DOS
0.24788200000000002,0.003982158839416965
0.495763,0.01657484234840093
0.743645,0.039666941048539926
0.991527,0.07490019334593373
1.2394100000000001,0.1261634123887521
1.48729,0.200769033810882
1.73517,0.2913993923805761
1.98305,0.38530220811740146
2.23093,0.483490001175762
2.4788200000000002,0.5708703975906507
2.7267,0.6072090902637389
2.97458,0.6215270292241406
3.22246,0.7297657205275514
3.47034,0.8840048732392808
3.7182199999999996,0.9607455598862578
3.96611,1.0558938266055888
4.21399,1.2769613476968402
4.461869999999999,1.5971536369624417
4.70975,1.8341707354689925
4.95763,1.8508438949140025
5.205509999999999,1.7912303765182573
5.4534,1.8771442337703559
5.701280000000001,2.1038837155711008
5.94916,2.3879765979913126
6.19704,2.6441165384253207
6.44492,2.881485255157197
6.6928,3.009270649966109
6.940689999999999,3.0281265903908157
7.1885699999999995,3.4757740142989366
7.43645,4.125332623101175
7.68433,4.532384470134435
7.93221,4.890852586130387
8.18009,5.134724768981627
8.42798,5.196057240793766
8.67586,5.140882192692887
8.923739999999999,5.164249946414921
9.171619999999999,5.205364571083455
9.4195,5.24647234142546
9.66738,5.9750317340250305
9.91527,7.009319638136642
10.1631,7.439083540626521
10.411,7.72531487354924
10.6589,8.795878424945203
10.9068,10.374451748036071
11.1547,10.884907178052101
11.4026,10.357796246022144
11.6504,10.205775206844642
11.8983,10.020563616029142
12.1462,9.57694325340002
12.3941,9.973675398946023
12.642,11.508080345424426
12.8898,13.281158424253631
13.1377,14.054046124288563
13.3856,14.33540056700301
13.6335,15.152847331187475
13.8814,16.34542578232415
14.1293,17.457126949968337
14.3771,17.577595904964003
14.625,17.25135397820606
14.8729,17.92179309162393
15.1208,19.284655445713472
15.3687,20.478314277522248
15.6165,20.665279577285162
15.8644,20.13765608292343
16.1123,20.516652390824284
16.3602,22.276388225452155
16.6081,25.612288887929676
16.856,28.96662343336102
17.1038,28.427184808999467
17.3517,25.72445064713732
17.5996,25.925893163475468
17.8475,28.845527529790772
18.0954,31.782529239172028
18.3432,33.05759637466396
18.5911,33.267930600447734
18.839,35.29128586150787
19.0869,37.976025199012334
19.3348,42.25042094214374
19.5827,48.53981701798881
19.8305,51.69554494494769
20.0784,50.76988301095679
20.3263,51.57284836877922
20.5742,57.23159606798007
20.8221,61.62509170865029
21.0699,61.5357191003234
21.3178,61.15526616010853
21.5657,65.08914830652574
21.8136,70.55850065632269
22.0615,74.28625693260075
22.3093,81.10994297655039
22.5572,90.73350304410891
22.8051,96.25712215469464
23.053,98.81654758608546
23.3009,104.92511834723803
23.5488,114.01488297067131
23.7966,120.01108570581698
24.0445,123.20805205397404
24.2924,129.35601384960427
24.5403,136.02872226467122
24.7882,132.99188693005183
25.036,127.0956214250415
25.2839,131.34777264348696
25.5318,136.36849693105847
25.7797,133.58260366216086
26.0276,127.16490405135433
26.2755,126.61761786203854
26.5233,131.6447769503772
26.7712,130.7477222776889
27.0191,121.98968513505154
27.267,113.71401932990047
27.5149,109.3608912018281
27.7627,110.81543627484713
28.0106,110.15762902488332
28.2585,107.43055663450698
28.5064,107.9768362729476
28.7543,103.90988971808235
29.0022,98.45637570950831
29.25,95.02848259326765
29.4979,92.39416750640692
29.7458,89.74433046919684
29.9937,90.30986860863939
30.2416,96.99430051680056
30.4894,101.1046218962595
30.7373,97.9211472450496
30.9852,89.91999017235084
31.2331,86.4374992907288
31.481,88.83487662245584
31.7289,92.48572160956904
31.9767,95.32013413449556
32.2246,94.11383634316464
32.4725,93.89417104912265
32.7204,98.84136144468441
32.9683,104.15903264716704
33.2161,100.2993893422207
33.464,92.23729439742579
33.7119,94.51411174657358
33.9598,96.87940875663554
34.2077,89.45778035262323
34.4555,83.88656907541936
34.7034,86.35872715216851
34.9513,91.24589871797441
35.1992,90.9677808831103
35.4471,86.44940553579787
35.695,85.34296363357866
35.9428,89.08456236681894
36.1907,94.77076455917148
36.4386,97.84424063809048
36.6865,96.85970232766672
36.9344,93.55409252009919
37.1822,91.16747943017594
37.4301,84.7900034702738
37.678,78.84507203285615
37.9259,77.76055663048767
38.1738,78.27155635548297
38.4217,79.61251492151308
38.6695,75.71446805930148
38.9174,70.80288302883906
39.1653,71.4883218223905
39.4132,77.95165499121438
39.6611,82.6798307148989
39.9089,78.47840170727191
40.1568,69.59623064769261
40.4047,67.12471308073724
40.6526,74.36994464480736
40.9005,81.24599794983607
41.1484,77.89899612276974
41.3962,76.71163553408748
41.6441,84.83936598479741
41.892,87.45746753383978
42.1399,84.88926766891238
42.3878,89.26416255037641
42.6356,102.510609041265
42.8835,112.45904384216583
43.1314,121.47540453286108
43.3793,138.8813869228868
43.6272,152.79145688745206
43.8751,148.22657526872507
44.1229,130.88848768915534
44.3708,122.0439117060531
44.6187,125.92481797890196
44.8666,130.11784204359228
45.1145,126.33540647200108
45.3623,121.40840180633967
45.6102,120.59678530842442
45.8581,117.00693550000081
46.106,105.75142432473659
46.3539,91.83819196997845
46.6017,81.20164879518293
46.8496,67.6824612765759
47.0975,53.58813007973215
47.3454,46.12312384714765
47.5933,43.15936955922096
47.8412,35.21077585958265
48.089,26.327425397786314
48.3369,30.163801855660946
48.5848,34.23410577360929
48.8327,24.279843068446386
49.0806,10.283348538074819
49.3284,7.396160293169541
49.5763,11.453489762157622
49.8242,8.814609099371959
50.0721,3.7775733823931104
50.32,2.580783439460556
50.5679,6.161162546734915
50.8157,10.675114762306666
51.0636,13.335897844614879
51.3115,12.814053740131675
51.5594,9.686772031926429
51.8073,8.142883844070877
52.0551,8.326777736890872
52.303,10.625748545177753
52.5509,12.360487634792104
52.7988,9.11549747969088
53.0467,4.276006763869036
53.2946,5.3668280350526265
53.5424,9.51170941425593
53.7903,6.338890081092327
54.0382,0.8772168030269261
54.2861,1.8366724132012446
54.534,5.498017967140357
54.7818,7.18964091502209
55.0297,4.823763499773135
55.2776,2.193705893404044
55.5255,3.939220991393834
55.7734,6.672155986263023
56.0213,6.319725492833895
56.2691,2.558212876139392
56.517,-0.2381364814937797
56.7649,3.507384862538609
57.0128,5.798480626330218
57.2607,2.1398034137833153
57.5085,0.38761556253906787
57.7564,1.2295156096025903
58.0043,1.284860967960062
58.2522,-0.21209262158023012
58.5001,-3.406561455028915
58.748,-2.8914313985285944
58.9958,2.210734623627215
59.2437,5.085579671795992
59.4916,1.723429306852585
59.7395,-1.6736084929004382
59.9874,-0.19076617762347872
60.2352,-2.5516390208410944
60.4831,-4.28986756226278
60.731,-3.4020348135960177
60.9789,-0.03782715349844885
61.2268,-0.725423943560557
61.4746,-1.7846601521116063
61.7225,-3.5351206282432095
61.9704,-5.622122905123359
62.2183,-0.9141702398495428
62.4662,4.875914367706267
62.7141,3.168897417756338
62.9619,0.42130139394209415
63.2098,0.6253782892164793
63.4577,0.06761371729534259
63.7056,-2.6659162559840617
63.9535,-0.9030223677496829
64.2013,2.972835099531968
64.4492,1.5863703149573887
64.6971,0.7083990842566468
64.945,2.0228293326515545
65.1929,-0.34301190229800593
65.4408,-6.0568800019968965
65.6886,-8.713835447966359
65.9365,-6.939374386929972
66.1844,-3.2696114791345314
66.4323,-1.5411131751823575
66.6802,-1.6553054551795128
66.928,1.696712314941438
67.1759,6.766254466217287
67.4238,7.355082272452565
67.6717,4.072953396033745
67.9196,0.30793170134322945
68.1675,-2.4233355819405453
68.4153,-1.1362178465841164
68.6632,1.9773473105697938
68.9111,2.2318763861407938
69.159,-0.9199049828755411
69.4069,-5.174890844079929
69.6547,-4.80338662147725
69.9026,1.5553858258341373
70.1505,3.6978237849622007
70.3984,0.33558946078972307
70.6463,-1.8886246018236252
70.8942,-0.47473543519697636
71.142,1.3894533453288038
71.3899,-2.215947517107935
71.6378,-2.2510935082395327
71.8857,1.7830473484203628
72.1336,-0.12168486043492206
72.3814,-6.3014387377454995
72.6293,-6.748703740547094
72.8772,-0.9063697464522005
73.1251,-0.9872543433755154
73.373,-4.219709186706865
73.6208,-4.1496924861921105
73.8687,-5.097035122395824
74.1166,-3.3684087524631243
74.3645,1.5020919111301403
74.6124,0.6332327145823782
74.8603,-3.823732592583333
75.1081,-3.7893035894902587
75.356,-1.4375500090449955
75.6039,-2.7609023459035846
75.8518,-3.5003237353208294
76.0997,1.4697136908171053
76.3475,5.416994595055983
76.5954,0.935901496643476
76.8433,-0.15679572160737087
77.0912,4.5911118782441145
77.3391,2.6021039173739924
77.587,-3.1734430303626273
77.8348,-4.389203369781353
78.0827,-4.086228139105372
78.3306,-6.089439142914168
78.5785,-6.079249411526487
78.8264,-2.5315115337854532
79.0742,-2.2008819890834705
79.3221,-4.688297554721474
79.57,-2.657367551358372
79.8179,0.9121413553941292
80.0658,2.9628942747177804
80.3137,3.651219234644023
80.5615,3.7259780209460667
80.8094,5.765801675492987
81.0573,8.222090369479814
81.3052,8.737090529069482
81.5531,6.383356697433904
81.8009,4.187453809603625
82.0488,6.100809842906839
82.2967,9.08205254251645
82.5446,6.972551854060598
82.7925,1.9082190812533841
83.0404,-0.378293534452327
83.2882,-1.1446860147331683
83.5361,-3.112528288605378
83.784,-3.666289961751676
84.0319,-1.3907053390561326
84.2798,6.509483606287954
84.5276,12.787585406438003
84.7755,8.473645734331827
85.0234,1.5574851877039964
85.2713,-2.659910966782928
85.5192,-1.163881157166025
85.7671,1.8914945060690969

File: 120_GruneisenParam/FeNi/2012Apr_DAC11_P9/scaledDOSdata/scaled2_2012Apr_DAC11_P6.csv
E,DOS
0.24748499999999998,0.0035111244537897185
0.494971,0.014553864634682693
0.742456,0.03470801461007525
0.989941,0.06539651079860419
1.23743,0.10924956928439684
1.48491,0.1729062207884899
1.7324,0.25388502364023763
1.9798799999999999,0.3396280791200838
2.22737,0.42852431566598526
2.47485,0.5168823018988665
2.72234,0.5742372074430864
2.96982,0.5854127349137423
3.21731,0.6309379132185371
3.4647900000000003,0.7679503600454154
3.7122800000000002,0.8841468508863978
3.9597599999999997,0.9427800349966726
4.20725,1.062456341478873
4.45474,1.299022469842626
4.70222,1.5952397550193835
4.94971,1.7779210182132943
5.19719,1.767946126527619
5.44468,1.719539153134511
5.692159999999999,1.8099491374714771
5.93965,2.020820770898426
6.187130000000001,2.282414238626076
6.43462,2.5202062994121124
6.6821,2.7390622069245483
6.929589999999999,2.886269395043378
7.17707,2.887774380139074
7.4245600000000005,3.185102951731108
7.672039999999999,3.7993838643772464
7.91953,4.238131292965417
8.167010000000001,4.5729578051128055
8.4145,4.855881863517645
8.66199,4.980061591736726
8.909469999999999,4.96773801676374
9.15696,4.929027043985575
9.40444,4.98877247784243
9.65193,4.9746215591951675
9.899410000000001,5.1836065045577
10.1469,6.059427297988939
10.3944,6.901354039607863
10.6419,7.17655798631796
10.8894,7.527653791793348
11.1368,8.645934015324581
11.3843,10.066299870274825
11.6318,10.434350640900126
11.8793,9.940335441826727
12.1268,9.796828128520898
12.3743,9.649579571558354
12.6218,9.220969198943209
12.8692,9.435341220371516
13.1167,10.689787265072788
13.3642,12.397380887866712
13.6117,13.393016600294859
13.8592,13.646032933852503
14.1067,14.19768131939944
14.3541,15.19717515155827
14.6016,16.350262057516325
14.8491,16.97185455318439
15.0966,16.672206153930386
15.3441,16.69288757956655
15.5916,17.679469936800082
15.8391,18.971302300789716
16.0865,19.841000968944815
16.334,19.712966090914286
16.5815,19.28874747100332
16.829,19.907872654205566
17.0765,21.730938224681434
17.324,24.95442660351326
17.5715,27.89161501804717
17.8189,27.261291469689215
18.0664,24.749765542736387
18.3139,24.753003505997285
18.5614,27.337196162954296
18.8089,30.151065363723365
19.0564,31.668657091914636
19.3039,31.768098704290114
19.5513,33.1731563582632
19.7988,35.63948396847006
20.0463,38.74111465893032
20.2938,44.21039424730952
20.5413,48.88862604686071
20.7888,49.39269249628591
21.0363,48.4760657544694
21.2837,51.453594479949345
21.5312,57.13730732839536
21.7787,59.50964570492969
22.0262,58.72240561031165
22.2737,59.27118324922576
22.5212,63.793753887007654
22.7686,68.43127735620118
23.0161,71.93444298030263
23.2636,78.75519142768738
23.5111,87.56321852769582
23.7586,92.45449269389943
24.0061,94.77890199772874
24.2536,100.19204404417312
24.501,108.55044224639163
24.7485,114.64117452085112
24.996,117.62028544188006
25.2435,122.45684901980111
25.491,129.46871493473893
25.7385,129.79429103036335
25.986,123.13238250135917
26.2334,123.43908809170124
26.4809,129.55536820144007
26.7284,130.4340535150379
26.9759,125.14711771974147
27.2234,120.76297295054461
27.4709,123.38867964991802
27.7184,127.22561679914133
27.9658,123.3997858640555
28.2133,114.70660604363735
28.4608,107.74542779061235
28.7083,104.93707796186962
28.9558,106.68552275314977
29.2033,105.38104655530073
29.4508,103.1026717830004
29.6982,103.64816546197713
29.9457,99.88165833423729
30.1932,94.78216983868748
30.4407,91.54342834458433
30.6882,89.02632268261657
30.9357,86.60654472221634
31.1831,86.00099014643524
31.4306,91.21264763278765
31.6781,96.51856706199017
31.9256,95.89175405568456
32.1731,89.47349709157886
32.4206,83.37427814293942
32.6681,83.86215987962396
32.9155,86.90932865876177
33.163,90.37815177726718
33.4105,91.37852040224926
33.658,89.7903163794322
33.9055,91.13089145654331
34.153,96.63258107419199
34.4005,100.10039208847677
34.6479,94.59679592317008
34.8954,88.21882567377509
35.1429,91.34909301801238
35.3904,92.77175520815386
35.6379,85.67658078428016
35.8854,80.55739292874875
36.1329,82.6242263570884
36.3803,87.2677892401978
36.6278,87.790884983518
36.8753,83.71693715717785
37.1228,81.68933399583561
37.3703,84.24420280746135
37.6178,89.38255718608569
37.8653,93.31725097240192
38.1127,93.86363860256365
38.3602,91.11301078278767
38.6077,88.60516063682226
38.8552,85.23742400427572
39.1027,78.28354541232619
39.3502,74.94325161001447
39.5976,74.54271810421427
39.8451,75.80260213344131
40.0926,76.01532788438072
40.3401,71.29491521556865
40.5876,67.59469727487887
40.8351,69.31939336196062
41.0826,75.60264990563965
41.33,79.39200547463403
41.5775,75.11695517482184
41.825,66.91197202016605
42.0725,64.30117029816908
42.32,70.51659079834714
42.5675,77.66939642773683
42.815,75.78842745257299
43.0624,72.78789405936966
43.3099,79.2954596751484
43.5574,84.24145137632107
43.8049,82.14460998835223
44.0524,82.77340369344758
44.2999,92.66385630746095
44.5474,104.44400177797495
44.7948,111.25091011358458
45.0423,123.32198219857445
45.2898,140.1762345978635
45.5373,147.3865654523769
45.7848,137.23565438675456
46.0323,121.84579455467089
46.2798,117.26653505911362
46.5272,122.11519447598927
46.7747,124.86076680857376
47.0222,120.6081147875206
47.2697,116.40122199063372
47.5172,115.75011631776259
47.7647,112.39679836794669
48.0121,102.22533112332343
48.2596,89.29075620994598
48.5071,79.31970197870221
48.7546,67.51999276573989
49.0021,53.966607136786564
49.2496,45.454126038329704
49.4971,42.32026765133111
49.7445,37.262372358235794
49.992,27.588843118944155
50.2395,26.136634189745468
50.487,32.39032768069275
50.7345,29.65484911250834
50.982,16.662357735927813
51.2295,7.0322820954603005
51.4769,8.591739625107925
51.7244,11.031502779022398
51.9719,6.954326587357887
52.2194,2.909339130504097
52.4669,2.8396770132829934
52.7144,6.706973846507473
52.9619,10.64534882058318
53.2093,12.895956714303768
53.4568,12.215052474443823
53.7043,9.314216401476061
53.9518,7.845120735786729
54.1993,7.915523501544861
54.4468,9.82037874393832
54.6943,11.858975044372817
54.9417,9.779963678953592
55.1892,4.955245353178219
55.4367,4.087198707135704
55.6842,8.197427031026612
55.9317,8.26362333589979
56.1792,2.501541578272942
56.4266,0.6217002111568297
56.6741,3.5065151423767538
56.9216,6.475401904992649
57.1691,6.373355348147744
57.4166,3.372338294374585
57.6641,2.1594140671296445
57.9116,4.6989023883745205
58.159,6.651702355219151
58.4065,5.566700631804273
58.654,1.6989136096502246
58.9015,-0.10684839102143368
59.149,3.7704021701706223
59.3965,5.510841173030119
59.644,2.060487788794809
59.8914,0.3634712310247466
60.1389,1.13493094179553
60.3864,1.2687317684461836
60.6339,0.2044519683644175
60.8814,-2.699155667155996
61.1289,-3.4405718050061673
61.3764,0.5619996518803321
61.6238,4.676519382326339
61.8713,3.324452967217609
62.1188,-0.7669539448195826
62.3663,-1.1625958603097302
62.6138,-0.6627270467733855
62.8613,-3.5429626880915124
63.1088,-4.29356864844415
63.3562,-1.839229364566485
63.6037,0.20883727632574015
63.8512,-1.2342060623556481
64.0987,-1.8950996675586091
64.3462,-4.017568378778158
64.5937,-5.139055086022637
64.8411,0.05978558937231367
65.0886,4.808001538068668
65.3361,2.874374104131798
65.5836,0.4021728806576964
65.8311,0.5771741436192476
66.0786,0.2333710853411249
66.3261,-2.349006542486239
66.5735,-1.5927632029893086
66.821,2.474044153439264
67.0685,2.1666038701751624
67.316,0.5488428794497214
67.5635,1.6508332270978447
67.811,1.1299877100093099
68.0585,-3.598710024844742
68.3059,-7.836880762854762
68.5534,-7.896373938604447
68.8009,-5.0586630606542
69.0484,-2.0582346811429955
69.2959,-1.6022007862536043
69.5434,-1.012768178500327
69.7909,3.2533953053749394
70.0383,7.167595738472576
70.2858,6.570767547785574
70.5333,3.2661314370457877
70.7808,-0.16127959574311757
71.0283,-2.394280211204394
71.2758,-0.9359202244107953
71.5233,1.9108647768745102
71.7707,2.1933742731683505
72.0182,-0.5649189378544033
72.2657,-4.59558238006056
72.5132,-5.203991045404055
72.7607,0.2516372432590116
73.0082,3.8466046726077154
73.2556,1.3000314175077508
73.5031,-1.4409735294232178
73.7506,-1.3466731171738902
73.9981,1.1954574572517107
74.2456,-0.320027741340604
74.4931,-3.205304551146721
74.7406,-0.1155266051971452
74.988,1.883837876952417
75.2355,-2.3946919956120407
75.483,-7.206560138288495
75.7305,-4.847971758289722
75.978,-0.0686741246683599
76.2255,-1.820774569024185
76.473,-4.219276119632085
76.7204,-3.9837416487152737
76.9679,-4.944648135297356
77.2154,-2.9928925252208196
77.4629,1.469666080709773
77.7104,0.7330291857040694
77.9579,-3.43953072947215
78.2054,-3.8941318281851247
78.4528,-1.563719951597535
78.7003,-2.211535075711057
78.9478,-3.645911198053497
79.1953,-0.39333585917359043
79.4428,4.8483623970193594
79.6903,3.0179301006085066
79.9378,-0.8210156508497365
80.1852,2.5524097642760566
80.4327,4.442821771212219
80.6802,-0.3569883457376371
80.9277,-4.196462341334063
81.1752,-3.872979636479001
81.4227,-4.424579444233135
81.6701,-6.278333225185638
81.9176,-5.0623388179051085
82.1651,-1.8620530564912714
82.4126,-2.6181658234160126
82.6601,-4.56053839717546
82.9076,-2.174227576356632
83.1551,1.0250739964125253
83.4025,2.8633267096321284
83.65,3.507916810010699
83.8975,3.526188234933647
84.145,5.2291704386916535
84.3925,7.6315223208086485
84.64,8.501301764827483
84.8875,6.819383225418815
85.1349,4.285550113017384
85.3824,4.834481184047321
85.6299,8.045171618043275
85.8774,8.197816948925128
86.1249,3.911259321365522
86.3724,0.27396179171064244
86.6199,-0.5863091532426821
86.8673,-1.937342110273976
87.1148,-3.4384918988454443
87.3623,-3.1564829641474716
87.6098,0.4117438285885786
87.8573,8.56392349861164
88.1048,12.096159918609727
88.3523,6.873867246841414
88.5997,0.6980388396190219
88.8472,-2.7027267872391825
89.0947,-0.8865773947054119
89.3422,1.8200777062638938

File: 120_GruneisenParam/FeNi/2012Apr_DAC11_P9/scaledDOSdata/scaled2_2012Apr_DAC11_P7.csv
E,DOS
0.24821999999999997,0.0030696978875527315
0.49644099999999997,0.012670848894513833
0.744661,0.030106309619882435
0.9928819999999999,0.0566289374441172
1.2411,0.09395822123572818
1.48932,0.1474221156697134
1.73754,0.2181167914977091
1.9857599999999997,0.2959202341360386
2.23398,0.3757218645392907
2.4822,0.4585893891346325
2.73042,0.5285351877391742
2.97864,0.5564095683058471
3.22686,0.5665295628482624
3.4750900000000002,0.6466622391564665
3.7233099999999997,0.7820386384340677
3.9715300000000004,0.8634135085567941
4.21975,0.9206030148845122
4.467969999999999,1.0559740704917697
4.71619,1.2923470075473789
4.96441,1.5580156043111795
5.21263,1.7031342012200883
5.46085,1.6832875747503497
5.70907,1.6411246399692185
5.95729,1.722909117974497
6.205509999999999,1.9121621255347594
6.45373,2.149881470987774
6.70195,2.371798647772028
6.95017,2.5721971995114967
7.19839,2.740307645368313
7.446610000000001,2.7505905736700593
7.6948300000000005,2.887848615961177
7.94305,3.4107099161802847
8.19127,3.902097691636403
8.43949,4.217514112945837
8.687710000000001,4.513586461963906
8.93593,4.708126055459105
9.18415,4.76104175169039
9.43237,4.717609831764661
9.680589999999999,4.7173168180161404
9.92882,4.772709510493044
10.177,4.746492224364587
10.4253,5.066586674730899
10.6735,5.938842119445193
10.9217,6.642115072369462
11.1699,6.860008729737018
11.4181,7.204023890976609
11.6664,8.233529809338615
11.9146,9.548484191941638
12.1628,9.983969404114184
12.411,9.548201075556003
12.6592,9.34406323042936
12.9075,9.276993654291253
13.1557,8.893114129800416
13.4039,8.833330525694814
13.6521,9.677671290979108
13.9003,11.20771137985008
14.1486,12.498282326858037
14.3968,12.923095626017082
14.645,13.196677348344087
14.8932,13.929078432680724
15.1414,14.933350666325834
15.3897,15.907719203868744
15.6379,16.169139257124904
15.8861,15.835291333118697
16.1343,16.0726238138283
16.3825,17.082861375771017
16.6308,18.253419479026572
16.879,18.965730529852532
17.1272,18.78986064431281
17.3754,18.40791963793693
17.6236,18.951778018722486
17.8719,20.54250938804272
18.1201,23.371444910141015
18.3683,26.34199641972018
18.6165,26.447029193016675
18.8647,24.127488220528786
19.113,23.252153329831806
19.3612,25.13098646835781
19.6094,27.827680231389166
19.8576,29.820302310517597
20.1059,30.280605355160557
20.3541,30.74973723218383
20.6023,32.7134298599658
20.8505,34.970725262282215
21.0987,38.62193194400762
21.347,43.95054823614802
21.5952,47.19580176258401
21.8434,46.86029841812929
22.0916,46.42416753230718
22.3398,49.87064038310351
22.5881,54.96015200264198
22.8363,56.79910164919178
23.0845,56.02508626001794
23.3327,56.50197333084738
23.5809,60.51136963475778
23.8292,64.92824649662725
24.0774,68.03325254660068
24.3256,73.57585790350966
24.5738,81.72981152388334
24.822,87.37344843994693
25.0703,89.60301412784546
25.3185,93.2051304534034
25.5667,100.27115178039419
25.8149,107.31985566902982
26.0631,110.95443252969707
26.3114,113.92302841034433
26.5596,119.78217330480584
26.8078,124.81272294943726
27.056,121.83143225635799
27.3042,116.57169596793342
27.5525,119.24410228726822
27.8007,124.39189462876249
28.0489,123.95892216383736
28.2971,118.72294610556435
28.5453,115.18494729881296
28.7936,117.91200974675785
29.0418,121.40951140241864
29.29,118.14313301712839
29.5382,110.23283695169441
29.7864,103.60130174214478
30.0347,100.18719708600224
30.2829,101.3716388595164
30.5311,101.41281102034503
30.7793,98.70581488176227
31.0275,98.8231430781507
31.2758,97.2580570428429
31.524,92.40133819500929
31.7722,88.72940090837344
32.0204,86.11437968993326
32.2686,84.05440622893815
32.5169,81.90734369207972
32.7651,83.1741884400851
33.0133,88.9988717892303
33.2615,92.5850675021846
33.5098,90.53389185283653
33.758,84.06777664418378
34.0062,79.31543401737171
34.2544,80.24977143729973
34.5026,83.09310767502316
34.7509,86.26645565370735
34.9991,87.24202494755826
35.2473,85.78027436812505
35.4955,86.55290889672841
35.7437,91.24887164124158
35.992,95.47872998830348
36.2402,92.298237812556
36.4884,85.03388626396263
36.7366,85.46268442560988
36.9848,89.20592007334155
37.2331,85.14975562270294
37.4813,78.29788229755047
37.7295,77.13181808967173
37.9777,80.95208783299692
38.2259,84.19179582363716
38.4742,82.55582390683324
38.7224,78.80846621740642
38.9706,78.25733202228265
39.2188,81.41385932759941
39.467,86.23718341194353
39.7153,89.347646237835
39.9635,89.419922866745
40.2117,86.7656492616334
40.4599,84.52447977887104
40.7081,81.48265591462945
40.9564,75.08686889177818
41.2046,71.63685031027912
41.4528,71.16568734747523
41.701,71.96952996938451
41.9492,72.90325477155342
42.1975,69.55461789414586
42.4457,65.18329772820596
42.6939,64.87029700581043
42.9421,69.52454707411422
43.1903,74.96213851092678
43.4386,74.66692666534519
43.6868,67.97416329315044
43.935,61.71895318954192
44.1832,62.800043057542545
44.4314,70.07257651977702
44.6797,74.50894853885676
44.9279,71.06133892321785
45.1761,70.17030602521218
45.4243,76.93443097367415
45.6725,80.36958849528598
45.9208,78.21136401217989
46.169,79.16736556026298
46.4172,88.33189332988519
46.6654,99.22497575529877
46.9137,105.51334700489367
47.1619,115.63783782591061
47.4101,131.15353029709956
47.6583,140.58949482661816
47.9065,134.87946057980932
48.1548,120.1194945323293
48.403,111.97644918568245
48.6512,114.30906463064795
48.8994,118.83800022411411
49.1476,117.58523609798671
49.3959,112.71609211649533
49.6441,110.6864138251267
49.8923,109.87061316518879
50.1405,104.61828350453129
50.3887,93.66874022682296
50.637,82.38252283955282
50.8852,73.59920829498198
51.1334,62.0739724496753
51.3816,50.02459131440434
51.6298,42.95168776402664
51.8781,40.27218550012529
52.1263,35.49870492131622
52.3745,26.60637354836283
52.6227,24.589024122124414
52.8709,30.350465749195145
53.1192,29.633260205301482
53.3674,18.6872822639069
53.6156,8.021726754715987
53.8638,7.061016516926446
54.112,10.502012523387041
54.3603,8.453482301230594
54.6085,4.042642528637535
54.8567,2.198243687003888
55.1049,4.199368006788426
55.3531,8.305844320931735
55.6014,11.261941478988591
55.8496,12.44842767301964
56.0978,10.802765337320988
56.346,8.317042042566229
56.5942,7.391226827596815
56.8425,7.7303963122019494
57.0907,9.775238966502206
57.3389,11.339959534843077
57.5871,9.060411819962477
57.8353,4.64745001695781
58.0836,3.853091320585565
58.3318,7.593907446023388
58.58,8.28557233528577
58.8282,3.140976723881876
59.0764,0.4355078216625007
59.3247,2.565615176102484
59.5729,5.576596339451963
59.8211,6.520590430447874
60.0693,4.340627121636788
60.3176,2.0572354931756496
60.5658,3.187685463308994
60.814,5.727420517905683
61.0622,6.247241659787864
61.3104,3.9986266763576293
61.5587,0.301353785422753
61.8069,0.6856504997247767
62.0551,4.713756003022183
62.3033,4.715258787803594
62.5515,1.3309706039828348
62.7998,0.4038488506918189
63.048,1.141089899065208
63.2962,1.1926420669371185
63.5444,0.11744497739844185
63.7926,-2.5595681166736117
64.0409,-3.3640772886282213
64.2891,0.08351583512712366
64.5373,4.170425022892048
64.7855,3.763585006508964
65.0337,-0.00989507946657331
65.282,-1.5213707816651973
65.5302,-0.09250360813717523
65.7784,-2.7072568055933917
66.0266,-3.962789580629225
66.2748,-3.2430760905311438
66.5231,-0.2457971887594278
66.7713,-0.27840303247536297
67.0195,-1.5258565667813648
67.2677,-2.373787380500024
67.5159,-4.738888049939265
67.7642,-3.9503691910928467
68.0124,1.8181609832602044
68.2606,4.650313786157773
68.5088,2.114789534936381
68.757,0.29365179040404354
69.0053,0.6005213522980495
69.2535,0.12600010171642237
69.5017,-2.2584832175700895
69.7499,-1.6409404352979313
69.9981,2.17559701824523
70.2464,2.33023206188768
70.4946,0.567883028606148
70.7428,1.288534362597207
70.991,1.594954945634285
71.2392,-1.892924548052779
71.4875,-6.504016846293793
71.7357,-7.95020207238613
71.9839,-6.173636620518303
72.2321,-3.0604974417752957
72.4803,-1.4346509850512117
72.7286,-1.6292596611308419
72.9768,0.30327644961405475
73.225,4.847659747833767
73.4732,7.142756329714743
73.7215,5.50375340408425
73.9697,2.316662752340936
74.2179,-0.7545013820356927
74.4661,-2.318979279877341
74.7143,-0.5571694478334562
74.9626,1.9346569860461886
75.2108,2.0612110402588923
75.459,-0.4714460938390259
75.7072,-4.1900907483154635
75.9554,-5.208614096931744
76.2037,-0.6449578034830737
76.4519,3.5788974393990034
76.7001,1.9871419394929033
76.9483,-0.8443918192314117
77.1965,-1.684837672110219
77.4448,0.2797173738964295
77.693,0.9623412949527131
77.9412,-2.2930366234488964
78.1894,-2.0710855392812846
78.4376,1.4441965640215213
78.6859,0.6508056991758233
78.9341,-4.496635200258524
79.1823,-7.0490164893517155
79.4305,-2.9159292552162213
79.6787,0.16842062832490845
79.927,-2.499066088331387
80.1752,-4.075294723057842
80.4234,-3.8570031469361328
80.6716,-4.735028842559261
80.9198,-2.6813070167840043
81.1681,1.3949443316224215
81.4163,0.8616404127193762
81.6645,-2.993931882032409
81.9127,-3.94084329005754
82.1609,-1.7936497602634995
82.4092,-1.712910314527412
82.6574,-3.403238986265391
82.9056,-1.8649685088276655
83.1538,3.3610961018435677
83.402,4.532692362990296
83.6503,0.0280971902333851
83.8985,0.21619864479431555
84.1467,4.24259346617441
84.3949,2.723913582569582
84.6431,-2.307628947919225
84.8914,-4.160233768399636
85.1396,-3.6055345865064377
85.3878,-4.754012748313856
85.636,-6.090426902093377
85.8843,-4.231157452293205
86.1325,-1.5550483288368337
86.3807,-2.7672703871677236
86.6289,-4.3467352810258255
86.8771,-2.033842881421429
87.1254,0.9031074236940517
87.3736,2.6399543738304687
87.6218,3.348694265115035
87.87,3.289986249983587
88.1182,4.5044686472168625
88.3665,6.822936533132573
88.6147,8.080395454767768
88.8629,7.296130969416406
89.1111,4.836107619914889
89.3593,3.9188645615123816
89.6076,6.2916234835422
89.8558,8.395828761208605
90.104,6.233572451917556
90.3522,1.936202484367581
90.6004,-0.24141796149952469
90.8487,-0.7731876442704277
91.0969,-2.374436841293399
91.3451,-3.403779479191693
91.5933,-2.6857825354516254
91.8415,1.4396259539143166
92.0898,8.983020502589707
92.338,11.38099118183568
92.5862,6.391028768449452
92.8344,0.7447365308319914
93.0826,-2.5073497179870605
93.3309,-1.2025884218526832
93.5791,1.640146084303315
