Repository: r-a-morrison/fe_alloy_sound_velocities

# Fe Alloy Sound Velocities
by Rachel Morrison

This is a repository of my graduate research on iron-nickel sound velocities at extreme pressures. This research contributes to our understanding of the thermodynamics of the inner core of the Earth. 

Morrison, R. A., et al., High pressure thermoelasticity and sound velocities of Fe-Ni-Si alloys (2019), *Physics of the Earth and Planetary Interiors*, Volume 294, [https://doi.org/10.1016/j.pepi.2019.05.011](https://doi.org/10.1016/j.pepi.2019.05.011).

Extensive supplementary information is also available at the above link.

Note: A word of caution. Binary files (.pdf, .ai, etc.) are included for completeness. Normally these should be left out of version control so git doesn't mess these up in merge conflicts. Use at your own risk.

## Abstract
The Earth's iron-dominant core is known to contain nickel from cosmochemical analysis and some amount of light elements from geophysical constraints on density and seismic wave velocities. Although there have been several studies to constrain thermoelastic properties of iron-alloys, there has been no systematic study on the effects of nickel and light elements on properties of iron using the same experimental methods and data analysis approach.

We conducted nuclear resonant inelastic X-ray scattering and X-ray diffraction experiments on body-centered cubic and hexagonal close-packed (hcp) Fe0.91Ni0.09 and Fe0.8Ni0.1Si0.1 up to 104 GPa and 86 GPa, respectively, and compare to similar measurements conducted on hcp-Fe up to 171 GPa. Specifically, we determine the Debye sound velocity from the low-energy transfer region of the (partial) phonon density of states (DOS) using the equation of state determined for each material and a new approach which utilizes information criteria and probability distributions. Nickel decreases the shear velocity of iron, while 10 at% Si has little to no effect on the shear velocity of Fe0.91Ni0.09. We observe that the shape of the phonon DOS of these alloys remains similar with increasing pressure.

In the measured compression range, we therefore apply a generalized scaling law to describe the volume dependence of the phonon DOS and find that the vibrational Grüneisen parameters of hcp-Fe0.91Ni0.09 are nearly indistinguishable from those hcp-Fe and those for Fe0.8Ni0.1Si0.1 trend lower. From the vibrational free energy, we constrain the harmonic vibrational component of thermal pressure, which shows a significant positive deviation from theoretical calculations of hcp-Fe at pressures and temperatures of Earth's core. Collectively, our results demonstrate that the effects of nickel should be considered when modeling iron-rich planetary cores.

File: 120_GruneisenParam/FeNi/Results/GruneisenResults.csv
Folder,Index,Phase,V,dV,P,dP,KE,dKE,Cvib,dCvib,gamma_vib,dgamma_vib,gamma_D,dgamma_D,Pvib,dPvib
2012Apr_DAC11_P3,FeNi_DAC11_P3,hcp,20.587,0.018000000000000002,17.96,0.06,14.3986,0.1234,2.6754,0.0169,1.89,0.09,1.55,0.09,2.53,0.12
2012Apr_DAC11_P4,FeNi_DAC11_P4,hcp,20.211,0.03,22.79,0.17,14.4503,0.1411,2.6646,0.0185,1.86,0.09,1.52,0.09,2.54,0.13
2012Apr_DAC11_P5,FeNi_DAC11_P5,hcp,19.088,0.059,40.74,1.23,14.7936,0.1342,2.5975,0.0166,1.76,0.09,1.43,0.08,2.61,0.13
2012Apr_DAC11_P6,FeNi_DAC11_P6,hcp,18.724,0.037000000000000005,47.92,0.6,14.904000000000002,0.163,2.575,0.0205,1.72,0.08,1.41,0.08,2.63,0.13
2012Apr_DAC11_P7,FeNi_DAC11_P7,hcp,18.066,0.035,62.96,0.78,15.099,0.1647,2.5369,0.0198,1.66,0.08,1.36,0.08,2.66,0.13
2012Apr_DAC11_P8,FeNi_DAC11_P8,hcp,17.604,0.022,75.34,0.43,15.1807,0.1613,2.5177,0.0193,1.62,0.08,1.32,0.08,2.68,0.13
2012Apr_DAC11_P9,FeNi_DAC11_P9,hcp,17.332,0.028,83.46,0.78,15.3698,0.1684,2.4857,0.0214,1.59,0.08,1.3,0.08,2.72,0.13
2012Oct_DAC11_P14,FeNi_DAC11_P14,hcp,16.724,0.044,104.1,2.66,15.6509,0.1609,2.4297,0.0199,1.54,0.07,1.26,0.07,2.77,0.14

File: 120_GruneisenParam/FeNi/Results/scalingparameters.csv
Ref Folder,Ref Index,Vi,dVi,Folder,Index,V,dV,V/Vi,xi,dxi
2012Apr_DAC11_P3,FeNi_DAC11_P3,20.587,0.018000000000000002,2012Apr_DAC11_P3,FeNi_DAC11_P3,20.587,0.018000000000000002,1.0,1.0,0.02
2012Apr_DAC11_P3,FeNi_DAC11_P3,20.587,0.018000000000000002,2012Apr_DAC11_P4,FeNi_DAC11_P4,20.211,0.03,0.982,0.971,0.02
2012Apr_DAC11_P3,FeNi_DAC11_P3,20.587,0.018000000000000002,2012Apr_DAC11_P5,FeNi_DAC11_P5,19.088,0.059000000000000004,0.927,0.8725,0.02
2012Apr_DAC11_P3,FeNi_DAC11_P3,20.587,0.018000000000000002,2012Apr_DAC11_P6,FeNi_DAC11_P6,18.724,0.037000000000000005,0.91,0.841,0.02
2012Apr_DAC11_P3,FeNi_DAC11_P3,20.587,0.018000000000000002,2012Apr_DAC11_P7,FeNi_DAC11_P7,18.066,0.035,0.878,0.797,0.02
2012Apr_DAC11_P3,FeNi_DAC11_P3,20.587,0.018000000000000002,2012Apr_DAC11_P8,FeNi_DAC11_P8,17.604,0.022000000000000002,0.855,0.771,0.02
2012Apr_DAC11_P3,FeNi_DAC11_P3,20.587,0.018000000000000002,2012Apr_DAC11_P9,FeNi_DAC11_P9,17.332,0.027999999999999997,0.842,0.7495,0.02
2012Apr_DAC11_P3,FeNi_DAC11_P3,20.587,0.018000000000000002,2012Oct_DAC11_P14,FeNi_DAC11_P14,16.724,0.044000000000000004,0.812,0.6895,0.02
2012Apr_DAC11_P4,FeNi_DAC11_P4,20.211,0.03,2012Apr_DAC11_P3,FeNi_DAC11_P3,20.587,0.018000000000000002,1.019,1.0295,0.02
2012Apr_DAC11_P4,FeNi_DAC11_P4,20.211,0.03,2012Apr_DAC11_P4,FeNi_DAC11_P4,20.211,0.03,1.0,1.0,0.02
2012Apr_DAC11_P4,FeNi_DAC11_P4,20.211,0.03,2012Apr_DAC11_P5,FeNi_DAC11_P5,19.088,0.059000000000000004,0.944,0.9,0.02
2012Apr_DAC11_P4,FeNi_DAC11_P4,20.211,0.03,2012Apr_DAC11_P6,FeNi_DAC11_P6,18.724,0.037000000000000005,0.926,0.8675,0.02
2012Apr_DAC11_P4,FeNi_DAC11_P4,20.211,0.03,2012Apr_DAC11_P7,FeNi_DAC11_P7,18.066,0.035,0.894,0.8215,0.02
2012Apr_DAC11_P4,FeNi_DAC11_P4,20.211,0.03,2012Apr_DAC11_P8,FeNi_DAC11_P8,17.604,0.022000000000000002,0.871,0.797,0.02
2012Apr_DAC11_P4,FeNi_DAC11_P4,20.211,0.03,2012Apr_DAC11_P9,FeNi_DAC11_P9,17.332,0.027999999999999997,0.858,0.7755,0.02
2012Apr_DAC11_P4,FeNi_DAC11_P4,20.211,0.03,2012Oct_DAC11_P14,FeNi_DAC11_P14,16.724,0.044000000000000004,0.827,0.7135,0.02
2012Apr_DAC11_P5,FeNi_DAC11_P5,19.088,0.059000000000000004,2012Apr_DAC11_P3,FeNi_DAC11_P3,20.587,0.018000000000000002,1.079,1.146,0.02
2012Apr_DAC11_P5,FeNi_DAC11_P5,19.088,0.059000000000000004,2012Apr_DAC11_P4,FeNi_DAC11_P4,20.211,0.03,1.059,1.111,0.02
2012Apr_DAC11_P5,FeNi_DAC11_P5,19.088,0.059000000000000004,2012Apr_DAC11_P5,FeNi_DAC11_P5,19.088,0.059000000000000004,1.0,1.0,0.02
2012Apr_DAC11_P5,FeNi_DAC11_P5,19.088,0.059000000000000004,2012Apr_DAC11_P6,FeNi_DAC11_P6,18.724,0.037000000000000005,0.981,0.964,0.02
2012Apr_DAC11_P5,FeNi_DAC11_P5,19.088,0.059000000000000004,2012Apr_DAC11_P7,FeNi_DAC11_P7,18.066,0.035,0.946,0.9135,0.02
2012Apr_DAC11_P5,FeNi_DAC11_P5,19.088,0.059000000000000004,2012Apr_DAC11_P8,FeNi_DAC11_P8,17.604,0.022000000000000002,0.922,0.8855,0.02
2012Apr_DAC11_P5,FeNi_DAC11_P5,19.088,0.059000000000000004,2012Apr_DAC11_P9,FeNi_DAC11_P9,17.332,0.027999999999999997,0.908,0.8585,0.02
2012Apr_DAC11_P5,FeNi_DAC11_P5,19.088,0.059000000000000004,2012Oct_DAC11_P14,FeNi_DAC11_P14,16.724,0.044000000000000004,0.876,0.791,0.02
2012Apr_DAC11_P6,FeNi_DAC11_P6,18.724,0.037000000000000005,2012Apr_DAC11_P3,FeNi_DAC11_P3,20.587,0.018000000000000002,1.099,1.188,0.02
2012Apr_DAC11_P6,FeNi_DAC11_P6,18.724,0.037000000000000005,2012Apr_DAC11_P4,FeNi_DAC11_P4,20.211,0.03,1.079,1.152,0.02
2012Apr_DAC11_P6,FeNi_DAC11_P6,18.724,0.037000000000000005,2012Apr_DAC11_P5,FeNi_DAC11_P5,19.088,0.059000000000000004,1.019,1.037,0.02
2012Apr_DAC11_P6,FeNi_DAC11_P6,18.724,0.037000000000000005,2012Apr_DAC11_P6,FeNi_DAC11_P6,18.724,0.037000000000000005,1.0,1.0,0.02
2012Apr_DAC11_P6,FeNi_DAC11_P6,18.724,0.037000000000000005,2012Apr_DAC11_P7,FeNi_DAC11_P7,18.066,0.035,0.965,0.9515,0.02
2012Apr_DAC11_P6,FeNi_DAC11_P6,18.724,0.037000000000000005,2012Apr_DAC11_P8,FeNi_DAC11_P8,17.604,0.022000000000000002,0.94,0.92,0.02
2012Apr_DAC11_P6,FeNi_DAC11_P6,18.724,0.037000000000000005,2012Apr_DAC11_P9,FeNi_DAC11_P9,17.332,0.027999999999999997,0.926,0.8945,0.02
2012Apr_DAC11_P6,FeNi_DAC11_P6,18.724,0.037000000000000005,2012Oct_DAC11_P14,FeNi_DAC11_P14,16.724,0.044000000000000004,0.893,0.82,0.02
2012Apr_DAC11_P7,FeNi_DAC11_P7,18.066,0.035,2012Apr_DAC11_P3,FeNi_DAC11_P3,20.587,0.018000000000000002,1.14,1.2545,0.02
2012Apr_DAC11_P7,FeNi_DAC11_P7,18.066,0.035,2012Apr_DAC11_P4,FeNi_DAC11_P4,20.211,0.03,1.119,1.217,0.02
2012Apr_DAC11_P7,FeNi_DAC11_P7,18.066,0.035,2012Apr_DAC11_P5,FeNi_DAC11_P5,19.088,0.059000000000000004,1.057,1.095,0.02
2012Apr_DAC11_P7,FeNi_DAC11_P7,18.066,0.035,2012Apr_DAC11_P6,FeNi_DAC11_P6,18.724,0.037000000000000005,1.036,1.0505,0.02
2012Apr_DAC11_P7,FeNi_DAC11_P7,18.066,0.035,2012Apr_DAC11_P7,FeNi_DAC11_P7,18.066,0.035,1.0,1.0,0.02
2012Apr_DAC11_P7,FeNi_DAC11_P7,18.066,0.035,2012Apr_DAC11_P8,FeNi_DAC11_P8,17.604,0.022000000000000002,0.974,0.9695,0.02
2012Apr_DAC11_P7,FeNi_DAC11_P7,18.066,0.035,2012Apr_DAC11_P9,FeNi_DAC11_P9,17.332,0.027999999999999997,0.959,0.938,0.02
2012Apr_DAC11_P7,FeNi_DAC11_P7,18.066,0.035,2012Oct_DAC11_P14,FeNi_DAC11_P14,16.724,0.044000000000000004,0.926,0.865,0.02
2012Apr_DAC11_P8,FeNi_DAC11_P8,17.604,0.022000000000000002,2012Apr_DAC11_P3,FeNi_DAC11_P3,20.587,0.018000000000000002,1.169,1.2965,0.02
2012Apr_DAC11_P8,FeNi_DAC11_P8,17.604,0.022000000000000002,2012Apr_DAC11_P4,FeNi_DAC11_P4,20.211,0.03,1.148,1.2535,0.02
2012Apr_DAC11_P8,FeNi_DAC11_P8,17.604,0.022000000000000002,2012Apr_DAC11_P5,FeNi_DAC11_P5,19.088,0.059000000000000004,1.084,1.1295,0.02
2012Apr_DAC11_P8,FeNi_DAC11_P8,17.604,0.022000000000000002,2012Apr_DAC11_P6,FeNi_DAC11_P6,18.724,0.037000000000000005,1.064,1.0865,0.02
2012Apr_DAC11_P8,FeNi_DAC11_P8,17.604,0.022000000000000002,2012Apr_DAC11_P7,FeNi_DAC11_P7,18.066,0.035,1.026,1.0315,0.02
2012Apr_DAC11_P8,FeNi_DAC11_P8,17.604,0.022000000000000002,2012Apr_DAC11_P8,FeNi_DAC11_P8,17.604,0.022000000000000002,1.0,1.0,0.02
2012Apr_DAC11_P8,FeNi_DAC11_P8,17.604,0.022000000000000002,2012Apr_DAC11_P9,FeNi_DAC11_P9,17.332,0.027999999999999997,0.985,0.972,0.02
2012Apr_DAC11_P8,FeNi_DAC11_P8,17.604,0.022000000000000002,2012Oct_DAC11_P14,FeNi_DAC11_P14,16.724,0.044000000000000004,0.95,0.893,0.02
2012Apr_DAC11_P9,FeNi_DAC11_P9,17.332,0.027999999999999997,2012Apr_DAC11_P3,FeNi_DAC11_P3,20.587,0.018000000000000002,1.188,1.331,0.02
2012Apr_DAC11_P9,FeNi_DAC11_P9,17.332,0.027999999999999997,2012Apr_DAC11_P4,FeNi_DAC11_P4,20.211,0.03,1.166,1.2855,0.02
2012Apr_DAC11_P9,FeNi_DAC11_P9,17.332,0.027999999999999997,2012Apr_DAC11_P5,FeNi_DAC11_P5,19.088,0.059000000000000004,1.101,1.1635,0.02
2012Apr_DAC11_P9,FeNi_DAC11_P9,17.332,0.027999999999999997,2012Apr_DAC11_P6,FeNi_DAC11_P6,18.724,0.037000000000000005,1.08,1.117,0.02
2012Apr_DAC11_P9,FeNi_DAC11_P9,17.332,0.027999999999999997,2012Apr_DAC11_P7,FeNi_DAC11_P7,18.066,0.035,1.042,1.066,0.02
2012Apr_DAC11_P9,FeNi_DAC11_P9,17.332,0.027999999999999997,2012Apr_DAC11_P8,FeNi_DAC11_P8,17.604,0.022000000000000002,1.016,1.029,0.02
2012Apr_DAC11_P9,FeNi_DAC11_P9,17.332,0.027999999999999997,2012Apr_DAC11_P9,FeNi_DAC11_P9,17.332,0.027999999999999997,1.0,1.0,0.02
2012Apr_DAC11_P9,FeNi_DAC11_P9,17.332,0.027999999999999997,2012Oct_DAC11_P14,FeNi_DAC11_P14,16.724,0.044000000000000004,0.965,0.919,0.02
2012Oct_DAC11_P14,FeNi_DAC11_P14,16.724,0.044000000000000004,2012Apr_DAC11_P3,FeNi_DAC11_P3,20.587,0.018000000000000002,1.231,1.448,0.02
2012Oct_DAC11_P14,FeNi_DAC11_P14,16.724,0.044000000000000004,2012Apr_DAC11_P4,FeNi_DAC11_P4,20.211,0.03,1.209,1.3995,0.02
2012Oct_DAC11_P14,FeNi_DAC11_P14,16.724,0.044000000000000004,2012Apr_DAC11_P5,FeNi_DAC11_P5,19.088,0.059000000000000004,1.141,1.264,0.02
2012Oct_DAC11_P14,FeNi_DAC11_P14,16.724,0.044000000000000004,2012Apr_DAC11_P6,FeNi_DAC11_P6,18.724,0.037000000000000005,1.12,1.2195,0.02
2012Oct_DAC11_P14,FeNi_DAC11_P14,16.724,0.044000000000000004,2012Apr_DAC11_P7,FeNi_DAC11_P7,18.066,0.035,1.08,1.156,0.02
2012Oct_DAC11_P14,FeNi_DAC11_P14,16.724,0.044000000000000004,2012Apr_DAC11_P8,FeNi_DAC11_P8,17.604,0.022000000000000002,1.053,1.1195,0.02
2012Oct_DAC11_P14,FeNi_DAC11_P14,16.724,0.044000000000000004,2012Apr_DAC11_P9,FeNi_DAC11_P9,17.332,0.027999999999999997,1.036,1.088,0.02
2012Oct_DAC11_P14,FeNi_DAC11_P14,16.724,0.044000000000000004,2012Oct_DAC11_P14,FeNi_DAC11_P14,16.724,0.044000000000000004,1.0,1.0,0.02
