Repository: r-a-morrison/fe_alloy_sound_velocities

# Fe Alloy Sound Velocities
by Rachel Morrison

This is a repository of my graduate research on iron-nickel sound velocities at extreme pressures. This research contributes to our understanding of the thermodynamics of the inner core of the Earth. 

Morrison, R. A., et al., High pressure thermoelasticity and sound velocities of Fe-Ni-Si alloys (2019), *Physics of the Earth and Planetary Interiors*, Volume 294, [https://doi.org/10.1016/j.pepi.2019.05.011](https://doi.org/10.1016/j.pepi.2019.05.011).

Extensive supplementary information is also available at the above link.

Note: A word of caution. Binary files (.pdf, .ai, etc.) are included for completeness. Normally these should be left out of version control so git doesn't mess these up in merge conflicts. Use at your own risk.

## Abstract
The Earth's iron-dominant core is known to contain nickel from cosmochemical analysis and some amount of light elements from geophysical constraints on density and seismic wave velocities. Although there have been several studies to constrain thermoelastic properties of iron-alloys, there has been no systematic study on the effects of nickel and light elements on properties of iron using the same experimental methods and data analysis approach.

We conducted nuclear resonant inelastic X-ray scattering and X-ray diffraction experiments on body-centered cubic and hexagonal close-packed (hcp) Fe0.91Ni0.09 and Fe0.8Ni0.1Si0.1 up to 104 GPa and 86 GPa, respectively, and compare to similar measurements conducted on hcp-Fe up to 171 GPa. Specifically, we determine the Debye sound velocity from the low-energy transfer region of the (partial) phonon density of states (DOS) using the equation of state determined for each material and a new approach which utilizes information criteria and probability distributions. Nickel decreases the shear velocity of iron, while 10 at% Si has little to no effect on the shear velocity of Fe0.91Ni0.09. We observe that the shape of the phonon DOS of these alloys remains similar with increasing pressure.

In the measured compression range, we therefore apply a generalized scaling law to describe the volume dependence of the phonon DOS and find that the vibrational Grüneisen parameters of hcp-Fe0.91Ni0.09 are nearly indistinguishable from those hcp-Fe and those for Fe0.8Ni0.1Si0.1 trend lower. From the vibrational free energy, we constrain the harmonic vibrational component of thermal pressure, which shows a significant positive deviation from theoretical calculations of hcp-Fe at pressures and temperatures of Earth's core. Collectively, our results demonstrate that the effects of nickel should be considered when modeling iron-rich planetary cores.

File: 120_GruneisenParam/FeNiSi/2015Mar_DAC13_P4/scaledDOSdata/scaled2_2014Feb_DAC13_P1.csv
E,DOS
0.249542,0.0050780254531866634
0.499083,0.020556740305803605
0.748625,0.05051082857030744
0.998167,0.09920382465500789
1.24771,0.16148858694742288
1.49725,0.2297767000475407
1.74679,0.30420643349549337
1.99633,0.39038924818962595
2.24587,0.4859829972689327
2.49542,0.5784544004549556
2.74496,0.6887957245765903
2.9945,0.8429437278632479
3.24404,1.0026541088412404
3.49358,1.1377752055430563
3.74312,1.248466988888263
3.9926699999999995,1.3629916147419099
4.24221,1.5256820853937278
4.49175,1.7353201528609568
4.74129,2.0005342110650495
4.99083,2.1793929607835856
5.2403699999999995,2.3249016000066143
5.48992,2.6234792967912077
5.73946,3.0170907402122946
5.989,3.4781729878831795
6.23854,4.092553852688139
6.48808,4.530671900330988
6.73762,4.668832211106002
6.98717,4.865177290766871
7.23671,5.029502791292845
7.48625,4.795481160513426
7.73579,4.775897277182587
7.98533,5.6112100835386025
8.234869999999999,6.627313498902647
8.48442,7.212526939264958
8.73396,7.545771227550061
8.9835,7.8930414962691495
9.233039999999999,8.447729055244478
9.48258,9.156718381900681
9.73212,9.76473839455277
9.98167,10.430186256907925
10.2312,10.653280671506518
10.4807,10.158169208734282
10.7303,10.331123304606765
10.9798,11.761033481104558
11.2294,13.230128501815456
11.4789,13.87942500108315
11.7285,14.238705157580464
11.978,14.821726642215486
12.2275,15.545481937235959
12.4771,16.115325299235124
12.7266,15.889686778396733
12.9762,15.73726044182753
13.2257,17.49230159243704
13.4752,19.89272126439983
13.7248,21.381342072504324
13.9743,22.31607862259097
14.2239,22.791381247889408
14.4734,23.38006076905697
14.723,24.48072653592808
14.9725,25.46898081841264
15.222,26.848829456765092
15.4716,28.629369782043145
15.7211,29.25402814157171
15.9707,29.76685187927163
16.2202,31.84684176744909
16.4697,34.103719500038125
16.7193,35.29094199145519
16.9688,36.13711035596946
17.2184,37.17375520550099
17.4679,38.925019254588676
17.7175,40.61400559115484
17.967,43.105755262328145
18.2165,46.50574470391125
18.4661,48.93091482797977
18.7156,50.99552689110781
18.9652,53.4718630970156
19.2147,55.6964512435992
19.4642,58.2235535969224
19.7138,61.7084983465352
19.9633,65.32268875123358
20.2129,68.76599134720156
20.4624,72.17156898860829
20.712,74.45842698289162
20.9615,76.55576736138931
21.211,78.15590670840515
21.4606,82.32113382003006
21.7101,91.63851463218941
21.9597,101.83835173398923
22.2092,106.6625480655156
22.4587,107.52242243839284
22.7083,111.52086332433021
22.9578,117.1399130098515
23.2074,119.25078391780562
23.4569,118.88882342464481
23.7065,119.74041215461374
23.956,123.78518797031823
24.2055,129.8809479827549
24.4551,131.47117862367176
24.7046,126.78705622839577
24.9542,123.55879628724843
25.2037,125.29641865843399
25.4532,124.68199481477406
25.7028,119.4638150633311
25.9523,116.1378046344378
26.2019,115.41642647785534
26.4514,112.27812709628321
26.701,109.17936373330053
26.9505,110.00174435339332
27.2,110.56825026451124
27.4496,108.18852239603132
27.6991,105.38693756331165
27.9487,103.67431521072483
28.1982,99.8041192211502
28.4477,96.60205984051193
28.6973,99.50663878820897
28.9468,104.09876215587482
29.1964,105.07205235209533
29.4459,102.15683469183512
29.6955,97.96047539352175
29.945,95.26167957585685
30.1945,96.26802412490153
30.4441,96.68634914728341
30.6936,95.82088987730813
30.9432,97.1336113289452
31.1927,98.3161685573604
31.4422,99.28842516686977
31.6918,101.72631395915009
31.9413,102.03861556079477
32.1909,99.11367005381581
32.4404,95.33493544236116
32.69,92.97352372759093
32.9395,92.89253568140023
33.189,92.34668573930658
33.4386,89.11604344469126
33.6881,86.96703289848246
33.9377,91.28337321146238
34.1872,96.40550057199466
34.4367,96.79293342696728
34.6863,93.76258018101096
34.9358,89.26825482987444
35.1854,85.68465195731747
35.4349,84.81279028764602
35.6845,83.15519723128058
35.934,81.81136369703401
36.1835,87.123254354958
36.4331,91.83109071394513
36.6826,90.83500236031834
36.9322,92.82509404142728
37.1817,97.69531179403819
37.4312,95.9155456594057
37.6808,88.50945896555183
37.9303,83.84674969248832
38.1799,85.60690406230411
38.4294,89.74714797401883
38.679,92.00158921642682
38.9285,92.62456057908497
39.178,91.71572830178702
39.4276,88.50934486672597
39.6771,88.09583141078775
39.9267,92.33554094440387
40.1762,97.16165969216605
40.4257,98.49616215154376
40.6753,99.74243875396778
40.9248,99.62462363076718
41.1744,97.38339986445183
41.4239,95.39316302038351
41.6735,97.35923287398775
41.923,104.5907408845165
42.1725,112.99286441780798
42.4221,111.94766421699842
42.6716,102.90869613910107
42.9212,97.40646516805073
43.1707,97.93850717650714
43.4202,91.95275828383906
43.6698,83.96831761288726
43.9193,85.20576462351217
44.1689,84.15646365886906
44.4184,75.73204209818068
44.668,70.16791501229832
44.9175,64.1153059790787
45.167,55.79674435292115
45.4166,50.01690976960568
45.6661,44.884847369832066
45.9157,39.8336082166014
46.1652,35.31401163323247
46.4147,30.928954626733695
46.6643,27.425134525987346
46.9138,27.924051410637063
47.1634,28.71447811139726
47.4129,25.430732197143556
47.6625,21.58256156006876
47.912,21.19566976976527
48.1615,20.505020477565708
48.4111,16.818745592405556
48.6606,15.62559986632867
48.9102,19.42442529284337
49.1597,19.92841905912163
49.4092,16.64273004928844
49.6588,17.05192792184953
49.9083,21.1784913893092
50.1579,20.55847210760062
50.4074,17.578409391616653
50.657,19.07930200262183
50.9065,17.502866695881067
51.156,12.1532118396712
51.4056,13.584715366056061
51.6551,17.07975455976996
51.9047,14.745295742099813
52.1542,12.429736568896237
52.4037,12.32775847969609
52.6533,11.3389877103791
52.9028,9.487192252131525
53.1524,7.133750391720913
53.4019,6.7183015550439835
53.6515,11.079808377483655
53.901,13.863644302562772
54.1505,11.961051533725326
54.4001,12.86741025000422
54.6496,14.067093823361061
54.8992,7.62694193281463
55.1487,-0.08575993257726217
55.3982,-0.9063466233821738
55.6478,1.5321943111530352
55.8973,3.8685544578030804
56.1469,8.889962947090034
56.3964,12.218244910596374
56.646,8.81215190058012
56.8955,5.101968092949638
57.145,3.559957855388986
57.3946,2.6405984579590402
57.6441,3.5935340145469468
57.8937,5.022630151005122
58.1432,3.0035818873678037
58.3927,0.9852639910948688
58.6423,2.2816772037249398
58.8918,3.244645373506487
59.1414,3.0984073667311596
59.3909,5.629106854259386
59.6405,5.589932512634592
59.89,0.5150128329334926
60.1395,-1.3932363371240417
60.3891,2.2524221386451084
60.6386,4.864549508621125
60.8882,3.0561468788351838
61.1377,3.2307221041638075
61.3872,5.679403215220539
61.6368,5.195413823800778
61.8863,2.3590243415403997
62.1359,0.057138642629724144
62.3854,-2.618610145037577
62.635,-2.771273866948253
62.8845,0.4082544751640682
63.134,0.5920232731419326
63.3836,-3.3796333788042388
63.6331,-4.202320023951126
63.8827,-2.956076856598979
64.1322,-2.0373489881878886
64.3817,0.44325927442866836
64.6313,1.1841254869394537
64.8808,-0.5317695402437304
65.1304,-2.0308324568547147
65.3799,-4.393059773413737
65.6295,-3.6126708330832895
65.879,1.0036117113934029
66.1285,2.7349963274568285
66.3781,3.15995660358723
66.6276,3.775140303431936
66.8772,3.871347842775934
67.1267,4.104597570369553
67.3762,3.1122901701582837
67.6258,-0.805192266485749
67.8753,-3.7618029494968472
68.1249,-4.3521639930689
68.3744,-4.070057825451151
68.624,-3.6045612785431063
68.8735,-2.852887748988905
69.123,-0.06427654487117336
69.3726,2.592195480281107
69.6221,0.21576974115588032
69.8717,-2.878585894662614
70.1212,0.6238441715060477
70.3707,1.1800945590304086
70.6203,1.0322055612002141
70.8698,0.39753114502988973
71.1194,-1.480091404638732
71.3689,-0.31413955637450586
71.6185,2.4883511232580706
71.868,1.5572917475301928
72.1175,0.41924375629468863
72.3671,1.703788748388512
72.6166,1.5018167703174514
72.8662,0.353401464452904
73.1157,1.731789841901148
73.3652,1.7893762239786064
73.6148,-1.3473870562715589
73.8643,-1.2622335761460555
74.1139,-0.10763009577043182
74.3634,-1.2785256475173445
74.613,-2.632044312166227
74.8625,-2.482988640486207
75.112,-1.1809971921713311
75.3616,-0.9523502026693939
75.6111,-2.5272166175536417
75.8607,-2.844643532063857
76.1102,-1.619858645599164
76.3597,-1.0699583632294383
76.6093,-0.7215603760863452
76.8588,0.8026928352148176
77.1084,2.5989938053302986
77.3579,2.632882367085052
77.6075,0.7066069282544397
77.857,-0.19034029996930907
78.1065,1.369138297150714
78.3561,3.0697395071338662
78.6056,3.552709209758173
78.8552,1.7589487583195058
79.1047,-2.453244526937437
79.3542,-2.7567143991580347
79.6038,0.30766691334033486
79.8533,1.1954591086334319
80.1029,0.9714425155065711
80.3524,0.3454726826819143
80.602,-2.3910065803210006
80.8515,-3.138578861523742
81.101,-1.6406239837952852
81.3506,-2.2310587407395857
81.6001,-1.79430803661334
81.8497,0.3883547813458072
82.0992,1.8663580550721197
82.3487,1.969036486009732
82.5983,0.7663224376703959
82.8478,0.4638217773005204
83.0974,2.5673588373768923
83.3469,2.9579469626151877
83.5965,-0.4739574874468302
83.846,0.3438877910924482
84.0955,7.467594320238207
84.3451,8.920710848994167
84.5946,1.5134277799858038
84.8442,-1.943410168149801
85.0937,1.036146705763466
85.3432,2.0328179675532363
85.5928,0.04862642054620121
85.8423,-3.5213348321159788

File: 120_GruneisenParam/FeNiSi/2015Mar_DAC13_P4/scaledDOSdata/scaled2_2014Feb_DAC13_P2.csv
E,DOS
0.24965199999999999,0.004310604548832757
0.49930399999999997,0.017309219004528555
0.748957,0.041997124951892964
0.998609,0.08245041953898805
1.2482600000000001,0.1360404743559777
1.49791,0.19587935475908286
1.74757,0.260078991238835
1.99722,0.33223295417777815
2.24687,0.4155451106093143
2.4965200000000003,0.5001901334063874
2.74617,0.5850299275578891
2.9958299999999998,0.6984547222652724
3.24548,0.843647961862368
3.49513,0.9817036235994863
3.7447800000000004,1.0973640058562724
3.99444,1.1938875081204507
4.24409,1.2994523405832068
4.49374,1.447721300840069
4.74339,1.6350204351266235
4.993040000000001,1.8730902922760155
5.2427,2.0443722746549144
5.49235,2.1643324043953145
5.742,2.3975521153637547
5.99165,2.741329224983019
6.2413099999999995,3.120765099505735
6.49096,3.630694671488072
6.74061,4.13734337451407
6.99026,4.361503914253357
7.239910000000001,4.4757676596171665
7.48957,4.689153535186352
7.7392199999999995,4.7256908360652154
7.9888699999999995,4.466773010289671
8.23852,4.625302055371478
8.48818,5.476966276923748
8.73783,6.348157689145468
8.98748,6.84157492844797
9.23713,7.135976505506927
9.48678,7.4431491370130445
9.73644,7.922037783453336
9.986089999999999,8.556714988963416
10.2357,9.10857097943097
10.4854,9.694553137971386
10.735,10.108663733006814
10.9847,9.799486308797546
11.2343,9.537929544240201
11.484,10.370367459141896
11.7337,11.840389750524746
11.9833,12.84247612500387
12.233,13.235836270216048
12.4826,13.60396991025841
12.7323,14.18052706220545
12.9819,14.830157538788137
13.2316,15.259507759208754
13.4812,14.979032429266102
13.7309,14.903387278180906
13.9805,16.48458280823538
14.2302,18.6655396159583
14.4798,20.074545595931124
14.7295,20.96997720714595
14.9791,21.467754635809552
15.2288,21.874761781599258
15.4784,22.791019366696787
15.7281,23.712399197078025
15.9777,24.704407956715485
16.2274,26.246968962901104
16.477,27.48493362954849
16.7267,27.723137025435282
16.9764,28.65963897416208
17.226,30.768432142477355
17.4757,32.58722283914877
17.7253,33.49407991452331
17.975,34.26833931067773
18.2246,35.232492460719776
18.4743,36.81600731529088
18.7239,38.31968874329328
18.9736,40.4533611419568
19.2232,43.48885062780004
19.4729,45.88398462507251
19.7225,47.65791765256217
19.9722,49.814223810684446
20.2218,51.92220019941476
20.4715,53.88976211358137
20.7211,56.723863559152306
20.9708,59.947903956518964
21.2204,63.1210203544775
21.4701,66.23293686693933
21.7197,68.96680971517833
21.9694,70.95032020296958
22.219,72.68780910977677
22.4687,74.20711263808896
22.7184,78.4224148619217
22.968,87.00004769833258
23.2177,96.13748969813724
23.4673,100.73600701933756
23.717,101.47738709426523
23.9666,104.47631400707769
24.2163,109.68737134552397
24.4659,112.59481283927708
24.7156,112.56145082055768
24.9652,112.62543162507492
25.2149,114.84892916458081
25.4645,120.02636107808543
25.7142,124.33307737796895
25.9638,123.09150692691719
26.2135,118.30657073256387
26.4631,117.01071730639748
26.7128,118.78211396983087
26.9624,117.23602585366527
27.2121,112.38695541372412
27.4617,109.76325794001903
27.7114,109.12717422093176
27.961,106.35177729607322
28.2107,103.3685175185681
28.4604,103.77681526395567
28.71,104.70269362614341
28.9597,103.04984152842394
29.2093,100.37895416123584
29.459,98.63998498945158
29.7086,96.2233154687028
29.9583,92.24587053125472
30.2079,91.97452476493369
30.4576,96.17106128085084
30.7072,99.17987703632458
30.9569,98.88597661863598
31.2065,95.5726474031458
31.4562,91.91757547109839
31.7058,90.04994088513055
31.9555,91.15663769787149
32.2051,91.39270137527495
32.4548,90.60882633386878
32.7044,91.7098831367581
32.9541,92.89587513527171
33.2037,93.5972505986345
33.4534,95.70149859601119
33.703,96.76555731713579
33.9527,94.89886756198435
34.2024,91.49117617454482
34.452,88.65978797961856
34.7017,87.69902947914296
34.9513,87.85873801484063
35.201,86.42566167973762
35.4506,83.05124687438551
35.7003,82.78067392189244
35.9499,87.68167616307778
36.1996,91.56668419588188
36.4492,91.31228765753156
36.6989,88.41195849700468
36.9485,84.3676075376043
37.1982,81.11608758755054
37.4478,80.21994082358913
37.6975,79.01325810032782
37.9471,77.21116978997891
38.1968,80.68575631765249
38.4464,86.13302462877678
38.6961,86.41932750282616
38.9457,86.13558099333
39.1954,90.50978556618962
39.445,92.63507984907855
39.6947,87.99623022944324
39.9444,81.44763012267758
40.194,79.23826398381622
40.4437,81.96381107419381
40.6933,85.48386438917609
40.943,87.14009284685051
41.1926,87.5885575816143
41.4423,86.63462826106893
41.6919,83.7327207853885
41.9416,83.18023917463645
42.1912,86.64270022854262
42.4409,91.29949792261665
42.6905,93.02878346746158
42.9402,93.94027911495633
43.1898,94.49459980781249
43.4395,93.13452797522696
43.6891,90.64061928928608
43.9388,90.66951010125301
44.1884,94.4009512959061
44.4381,102.4439769977961
44.6877,107.75894844162579
44.9374,103.82854842554495
45.187,95.34923458215421
45.4367,92.18404631138031
45.6864,92.38511235755986
45.936,86.34817575706623
46.1857,79.35308565852323
46.4353,80.45401551231966
46.685,80.10248438717025
46.9346,72.74248411663447
47.1843,67.15022835646853
47.4339,62.53827565754562
47.6836,55.07774815163458
47.9332,49.03475895232076
48.1829,44.4898073379944
48.4325,39.925727467270306
48.6822,35.488572790276976
48.9318,31.800831665908483
49.1815,27.698577282829767
49.4311,25.68464856663029
49.6808,26.81723068337093
49.9304,26.81261765927929
50.1801,23.40722326124299
50.4297,20.21456841956104
50.6794,20.077199577984743
50.9291,19.421451785936775
51.1787,16.135046422236407
51.4284,14.597145484956485
51.678,17.760780373805556
51.9277,19.253872673579657
52.1773,16.562926819055644
52.427,15.310016213598406
52.6766,18.578329877898614
52.9263,20.455587892406854
53.1759,17.679535969934438
53.4256,16.957266201660065
53.6752,18.370705328715783
53.9249,14.609788492646185
54.1745,11.018054385077065
54.4242,13.866693514077706
54.6738,16.14527830827498
54.9235,13.541773006568526
55.1731,11.719519723028135
55.4228,11.651451365542892
55.6724,10.778263049243682
55.9221,9.157054321323319
56.1717,7.050447855933277
56.4214,6.063684892848715
56.6711,9.216940757527547
56.9207,12.987844229709877
57.1704,12.00226994037764
57.42,11.24286998762591
57.6697,13.353987089742915
57.9193,11.268761229625929
58.169,3.6409678851694505
58.4186,-1.126097580535313
58.6683,-0.11602179030437303
58.9179,1.924499405605545
59.1676,4.384094195704738
59.4172,9.188765915486798
59.6669,11.492549780619175
59.9165,8.143814730488108
60.1662,4.848309432538741
60.4158,3.4301940436954985
60.6655,2.5689695469158447
60.9151,3.0737161116605285
61.1648,4.661405838886721
61.4144,3.624477105007492
61.6641,1.1991866914349367
61.9137,1.5086520307496916
62.1634,2.905002870631885
62.4131,2.9407412402117004
62.6627,3.666679944306004
62.9124,6.015644889554723
63.162,3.8519999737006203
63.4117,-0.6218862335858881
63.6613,-0.8480035783134298
63.911,2.8933026119848146
64.1606,4.556955950720521
64.4103,2.759339692828575
64.6599,3.091036798603074
64.9096,5.315214617872906
65.1592,5.116600820569289
65.4089,2.567638665630301
65.6585,0.5058187563621618
65.9082,-1.881333370552148
66.1578,-3.0169765333869245
66.4075,-0.7370562137452481
66.6571,1.2076044355212983
66.9068,-1.4648684695149452
67.1564,-4.162092679149871
67.4061,-3.3797174209353362
67.6557,-2.536851562232127
67.9054,-1.304779650240372
68.1551,0.9103707294266974
68.4047,0.8401102437839267
68.6544,-0.7145051403727652
68.904,-2.0995885968958654
69.1537,-4.238263666620446
69.4033,-3.443404451990124
69.653,0.7162923839987413
69.9026,2.525503686338044
70.1523,2.8871696299019076
70.4019,3.482422870769144
70.6516,3.662459186435871
70.9012,3.7956185616924327
71.1509,3.6275674593069986
71.4005,1.017164267218866
71.6502,-2.4599180435248607
71.8998,-4.0464608091031495
72.1495,-3.985467873316923
72.3991,-3.7614797190808553
72.6488,-3.2406961752326735
72.8984,-2.2998315782050334
73.1481,0.6159114804049337
73.3977,2.378296488837484
73.6474,-0.04301652988036333
73.8971,-2.7461340222641377
74.1467,0.4058725240685618
74.3964,1.3041264978756093
74.646,0.8904872714839176
74.8957,0.673952362438836
75.1453,-1.06687239522371
75.395,-1.1081527201183345
75.6446,1.6792573379143414
75.8943,2.2459999620707864
76.1439,0.5883971637395393
76.3936,0.8797765964512498
76.6432,1.8733021107292966
76.8929,0.7923652665600037
77.1425,0.5578028217751144
77.3922,1.993222140341503
77.6418,1.2091952892048494
77.8915,-1.5641595961280073
78.1411,-1.0319614219007187
78.3908,-0.11223549676476602
78.6404,-1.2003490126067746
78.8901,-2.444182585189023
79.1398,-2.4439709560865035
79.3894,-1.3181992341785789
79.6391,-0.7548398916736205
79.8887,-2.004296961462818
80.1384,-2.778205828525984
80.388,-2.0913067528142317
80.6377,-0.9931759114899809
80.8873,-1.01338714935773
81.137,-0.1314613819712207
81.3866,1.5111388803779118
81.6363,2.7338776390094095
81.8859,2.0633400104270363
82.1356,0.24017932579615434
82.3852,-0.04493908383897171
82.6349,1.552557691193967
82.8845,2.98305354876203
83.1342,3.354095714388228
83.3838,1.7761264740408065
83.6335,-2.0450537575486853
83.8831,-2.906021391889182
84.1328,-0.21381281945665695
84.3824,1.1503167812708806
84.6321,0.9551280916442861
84.8818,0.7837499965031622
85.1314,-1.1361949313432844
85.3811,-3.1722875150396592
85.6307,-2.212451078492876
85.8804,-1.528680998924045
86.13,-2.267049344943553
86.3797,-1.0974769346103035
86.6293,0.8709661593130712
86.879,1.8741624570296862
87.1286,1.7764894270276974
87.3783,0.5799556327821961
87.6279,0.49794298064202885
87.8776,2.421835855123577
88.1272,2.9094662501374824
88.3769,-0.12673476804593797
88.6265,-0.37519914122825937
88.8762,5.535860063550725
89.1258,9.168922352449432
89.3755,3.972187827294284
89.6251,-1.5568305614803646
89.8748,-0.4223649244656569
90.1244,1.9505438337733487
90.3741,1.2234017534821648
90.6238,-1.0732066974032899

File: 120_GruneisenParam/FeNiSi/2015Mar_DAC13_P4/scaledDOSdata/scaled2_2015Mar_DAC13_P3.csv
E,DOS
0.24926399999999999,0.0036998551674586617
0.49852799999999997,0.014749959744727604
0.747792,0.035371401558327256
0.9970559999999999,0.06922380379683102
1.24632,0.11544135275839694
1.49558,0.1682607001743216
1.74485,0.22463387418720646
1.9941099999999998,0.2863566779397622
2.2433799999999997,0.35734282724299504
2.49264,0.4345693162449586
2.7419,0.5091320558734737
2.99117,0.5928514395229086
3.24043,0.7082577415599828
3.4897,0.8405238687431926
3.73896,0.9601710819000424
3.9882199999999997,1.0603655977237794
4.23749,1.1459420573622672
4.48675,1.244044045770878
4.73602,1.3799027915625663
4.98528,1.5485519097952143
5.23455,1.7632795369660537
5.48381,1.9271913288863816
5.73307,2.0318241609572016
5.98234,2.213876558992908
6.2316,2.5108453657211
6.4808699999999995,2.837271721412552
6.73013,3.2453791064118764
6.9793899999999995,3.745638918027199
7.2286600000000005,4.076977911872171
7.47792,4.187219087718174
7.727189999999999,4.330338995434703
7.97645,4.506589726154291
8.225710000000001,4.421891072865348
8.47498,4.21760373008533
8.72424,4.523739500699129
8.973510000000001,5.349514311873303
9.22277,6.096262246310177
9.47203,6.518407546434648
9.7213,6.781142169204656
9.97056,7.0552784880780095
10.2198,7.472522491089248
10.4691,8.039242477494433
10.7184,8.55230434525929
10.9676,9.06410694432606
11.2169,9.551366309226252
11.4661,9.477345489264707
11.7154,9.06667674229868
11.9647,9.351780431019076
12.2139,10.535708699550137
12.4632,11.763929157643902
12.7125,12.388577856526178
12.9617,12.6728804233653
13.211,13.064593656101426
13.4603,13.618237971951867
13.7095,14.198621022673079
13.9588,14.502382072801858
14.2081,14.19490158822183
14.4573,14.180900816554065
14.7066,15.613444805289344
14.9558,17.604208780952458
15.2051,18.943821994031417
15.4544,19.798375051871798
15.7036,20.320907621789836
15.9529,20.64394014348597
16.2022,21.33391337646215
16.4514,22.21479142900237
16.7007,23.013601846427115
16.95,24.175610227885254
17.1992,25.63182079523856
17.4485,26.257699190490634
17.6977,26.48906608843535
17.947,27.790901448673537
18.1963,29.766527095247262
18.4455,31.205257728849208
18.6948,31.931765455426042
18.9441,32.64324878450209
19.1933,33.54866147290296
19.4426,34.98719882181509
19.6919,36.33868423545421
19.9411,38.18142761209332
20.1904,40.88649881802136
20.4397,43.241709454674016
20.6889,44.83105015632539
20.9382,46.680187988452225
21.1874,48.66138236322836
21.4367,50.401438600541844
21.686,52.56407423518689
21.9352,55.3908321792688
22.1845,58.31189926350407
22.4338,61.1000289737095
22.683,63.941787392152385
22.9323,66.06553565718346
23.1816,67.86783133567263
23.4308,69.30604366014796
23.6801,70.81663529207499
23.9293,75.0264427154014
24.1786,82.93911589713977
24.4279,91.19240563459495
24.6771,95.58454219757577
24.9264,96.3038105823884
25.1757,98.51402948595225
25.4249,103.16157805693618
25.6742,106.60198454185333
25.9235,107.10300482250061
26.1727,106.82095691517245
26.422,107.8892290714872
26.6713,111.42156745178048
26.9205,116.39970738599158
27.1698,118.35917203570554
27.419,115.33324233740773
27.6683,111.50655072121978
27.9176,111.61183249026081
28.1668,112.96043993959698
28.4161,110.75194416133219
28.6654,106.34453740827178
28.9146,104.26163385165228
29.1639,103.69102286778106
29.4132,101.22374231349917
29.6624,98.38196925780615
29.9117,98.40988999914984
30.1609,99.48490879276628
30.4102,98.50345364346121
30.6595,96.11165135618188
30.9087,94.180995314144
31.158,92.71430613662685
31.4073,89.298140279449
31.6565,86.80338013884734
31.9058,88.88475568197796
32.1551,92.88210097656398
32.4043,94.50392783777535
32.6536,93.26891327175753
32.9029,89.95792422483751
33.1521,86.79341550746308
33.4014,85.61165874808734
33.6506,86.7145325179026
33.8999,86.81717739566108
34.1492,86.10099553622071
34.3984,87.01907856943532
34.6477,88.20060508744952
34.897,88.75200116609328
35.1462,90.44060277897084
35.3955,91.93111889669096
35.6448,91.0213621504362
35.894,88.19705592533029
36.1433,85.24800523207709
36.3926,83.50076353778304
36.6418,83.44869192822615
36.8911,83.21211905192396
37.1403,81.05635643666771
37.3896,78.23647414854551
37.6389,79.53658238199249
37.8881,84.37733773928638
38.1374,87.22253806136726
38.3867,86.56201970814342
38.6359,83.81138966793907
38.8852,80.14803328120011
39.1345,77.17187059991055
39.3837,76.24282657390202
39.633,75.3965445170176
39.8822,73.48701125774612
40.1315,75.31051957468887
40.3808,80.60947079341557
40.63,82.5172351995584
40.8793,81.48830633093993
41.1286,83.85277159705085
41.3778,87.75845787648757
41.6271,86.7278481397448
41.8764,80.99983990850734
42.1256,76.03880125621444
42.3749,75.69312553128546
42.6242,78.77080418599178
42.8734,81.66989239757565
43.1227,82.90316434841353
43.3719,83.2235018318664
43.6212,82.25269424699665
43.8705,79.60979314872625
44.1197,78.94771975751448
44.369,81.75818065021099
44.6183,86.14942648954633
44.8675,88.26892724093145
45.1168,88.90530248062718
45.3661,89.83736369185088
45.6153,89.17914462451223
45.8646,87.09990600236232
46.1138,85.71686296299082
46.3631,87.26816545620686
46.6124,92.62320235240303
46.8616,100.01861345525461
47.1109,102.11858491250129
47.3602,96.61391437716817
47.6094,89.23192886173493
47.8587,87.75868275317804
48.108,87.51516525562305
48.3572,81.58066233487602
48.6065,75.38350524950982
48.8558,76.33088932154048
49.105,76.49833024336615
49.3543,70.20081928775345
49.6035,64.58183061674784
49.8528,60.85820412422467
50.1021,54.5059102506003
50.3513,48.28853178708797
50.6006,44.043714704704236
50.8499,39.88736186773986
51.0991,35.81947266314754
51.3484,32.11573357770048
51.5977,28.69750680653225
51.8469,25.295187797500766
52.0962,24.53807573082668
52.3455,25.761027457736382
52.5947,25.052522178851053
52.844,21.723629189439666
53.0932,19.078837364806883
53.3425,19.10190426221196
53.5918,18.49638701222507
53.841,15.557664627907087
54.0903,13.801357339134514
54.3396,16.258180362081468
54.5888,18.386928927301586
54.8381,16.57892663320922
55.0874,14.408805329685395
55.3366,16.198496798088385
55.5859,19.357524793522757
55.8351,18.326937845136985
56.0844,15.830504924403677
56.3337,16.857562268682805
56.5829,16.834620783657048
56.8322,12.31036292319616
57.0815,10.683597077908473
57.3307,13.972924907565718
57.58,15.151459938425191
57.8293,12.56172898734408
58.0785,11.118486645340187
58.3278,11.068931002192295
58.5771,10.296563732762111
58.8263,8.867501881991137
59.0756,6.991843667990896
59.3248,5.702370632102761
59.5741,7.7025961156866
59.8234,11.638178174910598
60.0726,12.072437519991919
60.3219,10.536255270871488
60.5712,11.812328018913133
60.8204,12.643628018778905
61.0697,7.696338679957078
61.319,0.9339714025578373
61.5682,-1.2058618164153714
61.8175,0.5581698258892718
62.0667,2.2418092383825496
62.316,4.886516735943718
62.5653,9.313662147802201
62.8145,10.812685722493834
63.0638,7.605844229980692
63.3131,4.643172043533863
63.5623,3.3226054332517045
63.8116,2.5251768524168883
64.0609,2.6682001240588353
64.3101,4.202583052842941
64.5594,4.02241146556412
64.8087,1.7524733975208844
65.0579,0.9975770161348959
65.3072,2.285202732685549
65.5564,2.913095132929095
65.8057,2.7585744993845798
66.055,4.632681800097158
66.3042,5.5909785812293205
66.5535,2.1703446272679523
66.8028,-1.180981214584794
67.052,-0.2169232112484877
67.3013,3.3005214637230127
67.5506,4.241724280249927
67.7998,2.5370112231535127
68.0491,2.9541702652508843
68.2983,4.986717699207401
68.5476,5.02609374230737
68.7969,2.7661101659549123
69.0461,0.8649839459309825
69.2954,-1.1913162141619964
69.5447,-2.881476378312893
69.7939,-1.7390326791265194
70.0432,0.8165791869338023
70.2925,0.21716401241391436
70.5417,-3.0409810621293807
70.791,-3.883579854826308
71.0403,-2.8192554436538266
71.2895,-2.1775297660751156
71.5388,-0.5738265071655214
71.788,1.119270710560708
72.0373,0.50738602808073
72.2866,-0.841806117578071
72.5358,-2.1435485356329425
72.7851,-4.079818800530663
73.0344,-3.3189819079483707
73.2836,0.4349656091279337
73.5329,2.3285436967953155
73.7822,2.6724437454502943
74.0314,3.2031117405908733
74.2807,3.4754609674089196
74.53,3.5167483329131297
74.7792,3.674021145097846
75.0285,2.3754467901950647
75.2777,-0.9195435796195128
75.527,-3.3051326948455717
75.7763,-3.9338240805476183
76.0255,-3.700126124365411
76.2748,-3.441480801085835
76.5241,-2.9518328728929464
76.7733,-1.7393669014766844
77.0226,1.1163459812809708
77.2719,2.135263529903423
77.5211,-0.22571746572390225
77.7704,-2.619210842646716
78.0196,0.17713116463825973
78.2689,1.4222520719587175
78.5182,0.7578531394659972
78.7674,0.8293217046526667
79.0167,-0.6104724645769155
79.266,-1.4204930185999212
79.5152,0.6814938743957534
79.7645,2.3814991539339827
80.0138,1.1920347836367795
80.263,0.37844047040720713
80.5123,1.4215139368109824
80.7616,1.6072295634666474
81.0108,0.37596628516277064
81.2601,0.8964268312496219
81.5093,2.0205017875144886
81.7586,0.6291617141213672
82.0079,-1.6107908851606525
82.2571,-0.8533041949301094
82.5064,-0.1175979893960434
82.7557,-1.1202261359813868
83.0049,-2.2726182187720236
83.2542,-2.3959329095506883
83.5035,-1.451693297904455
83.7527,-0.6952949067315992
84.002,-1.4941319901453214
84.2512,-2.563694176034382
84.5005,-2.3741721632200896
84.7498,-1.2498843214475508
84.999,-0.972999837111626
85.2483,-0.6881735351050892
85.4976,0.4748966946243806
85.7468,2.013752829519091
85.9961,2.61843073584389
86.2454,1.5144317159365834
86.4946,-0.033854806028638204
86.7439,0.12526997596296055
86.9932,1.6708759703668086
87.2424,2.889020899841731
87.4917,3.1844493006454284
87.7409,1.8118273620919405
87.9902,-1.6541618496463204
88.2395,-2.9574498151506363
88.4887,-0.7173073223092359
88.738,1.0191983870803818
88.9873,0.9704495133864753
89.2365,0.8625698452994214
89.4858,-0.12661987912664727
89.7351,-2.402016005461212
89.9843,-2.8093015149185745
90.2336,-1.5512549970132927
90.4828,-1.8086261865144364
90.7321,-1.9801034776715856
90.9814,-0.47107363856057016
91.2306,1.1759019276915057
91.4799,1.8281775168827923
91.7292,1.592159716891736
91.9784,0.4531371444834957
92.2277,0.5168065039393135
92.477,2.2763027335561885
92.7262,2.858524754137002
92.9755,0.21968433369175547
93.2248,-0.7937282558133394
93.474,3.79415166103771
93.7233,8.665446058915453
93.9725,6.01230670098893
94.2218,-0.21635990372102817
94.4711,-1.5111049598085768
94.7203,1.087435505596857
94.9696,1.8612172702161076
95.2189,0.3651474608565558
95.4681,-2.1851349702820078

File: 120_GruneisenParam/FeNiSi/2015Mar_DAC13_P4/scaledDOSdata/scaled2_2015Mar_DAC13_P4.csv
E,DOS
0.249333,0.0032960000000000034
0.498666,0.013071000000000015
0.747999,0.031088600000000046
0.997333,0.0606134000000001
1.2466700000000002,0.10170600000000012
1.496,0.1496170000000002
1.7453299999999998,0.20086200000000023
1.9946700000000002,0.25608800000000037
2.244,0.31851000000000046
2.49333,0.3889960000000004
2.74266,0.45925200000000077
2.992,0.5295700000000008
3.24133,0.6206260000000009
3.4906599999999997,0.7393490000000009
3.74,0.8584200000000012
3.9893300000000003,0.9616460000000011
4.238659999999999,1.0482600000000009
4.488,1.1270900000000008
4.73733,1.2264500000000012
4.98666,1.360210000000002
5.236,1.5243200000000023
5.48533,1.7238900000000028
5.73466,1.864510000000002
5.984,1.961420000000002
6.2333300000000005,2.1358100000000033
6.48266,2.411560000000004
6.732,2.7122000000000046
6.981330000000001,3.081220000000006
7.23066,3.545580000000008
7.479989999999999,3.8861900000000054
7.72933,4.007310000000002
7.9786600000000005,4.1179200000000025
8.22799,4.298760000000005
8.47733,4.314039999999999
8.72666,4.09305
8.97599,4.1479800000000075
9.22533,4.7754300000000125
9.47466,5.564480000000012
9.723989999999999,6.0899600000000085
9.97333,6.386870000000006
10.2227,6.617490000000008
10.472,6.910320000000012
10.7213,7.355360000000017
10.9707,7.8873800000000145
11.22,8.339930000000017
11.4693,8.828440000000015
11.7187,9.219180000000007
11.968,9.052179999999996
12.2173,8.696460000000002
12.4667,9.042180000000021
12.716,10.163400000000033
12.9653,11.296600000000028
13.2147,11.888700000000012
13.464,12.155300000000016
13.7133,12.498100000000015
13.9627,12.99520000000002
14.212,13.536800000000019
14.4613,13.924600000000005
14.7107,13.7658
14.96,13.495700000000008
15.2093,14.360100000000045
15.4587,16.215300000000056
15.708,17.72800000000004
15.9573,18.67050000000003
16.2067,19.320600000000024
16.456,19.665000000000013
16.7053,20.043800000000026
16.9547,20.833500000000036
17.204,21.60290000000004
17.4533,22.389300000000038
17.7027,23.59410000000005
17.952,24.861800000000034
18.2013,25.26090000000002
18.4507,25.552700000000037
18.7,26.89130000000006
18.9493,28.71710000000006
19.1987,30.01320000000004
19.448,30.67940000000003
19.6973,31.334900000000033
19.9467,32.135100000000044
20.196,33.446600000000075
20.4453,34.69560000000006
20.6947,36.24000000000011
20.944,38.62750000000013
21.1933,41.026700000000105
21.4427,42.58830000000008
21.692,44.17330000000011
21.9413,46.0274000000001
22.1907,47.723200000000084
22.44,49.40040000000011
22.6893,51.79940000000014
22.9386,54.48160000000013
23.188,57.14880000000014
23.4373,59.70740000000016
23.6866,62.24960000000013
23.936,63.9737000000001
24.1853,65.6324000000001
24.4346,66.85130000000007
24.684,68.50170000000017
24.9333,72.9470000000003
25.1826,80.52630000000039
25.432,88.0082000000003
25.6813,91.89790000000013
25.9306,92.54080000000006
26.18,94.46760000000019
26.4293,98.70400000000022
26.6786,102.18300000000012
26.928,102.97700000000007
27.1773,102.65900000000003
27.4266,103.24700000000013
27.676,105.8020000000002
27.9253,110.40000000000025
28.1746,113.64700000000013
28.424,112.49799999999986
28.6733,108.45599999999988
28.9226,106.70500000000006
29.172,108.12100000000017
29.4213,108.16599999999993
29.6706,104.7359999999998
29.92,101.07599999999994
30.1693,100.06400000000004
30.4186,99.23339999999993
30.668,96.49939999999987
30.9173,94.29070000000002
31.1666,94.78540000000011
31.416,95.63190000000007
31.6653,94.48809999999992
31.9146,92.2520999999999
32.164,90.49769999999998
32.4133,89.16319999999995
32.6626,86.05789999999983
32.912,83.47980000000001
33.1613,84.91530000000023
33.4106,88.68950000000022
33.66,90.71040000000009
33.9093,90.22509999999996
34.1586,87.44269999999986
34.408,84.35539999999988
34.6573,82.3071
34.9066,82.8569000000001
35.156,83.65580000000004
35.4053,82.98290000000001
35.6546,82.92340000000009
35.904,84.27780000000014
36.1533,84.95550000000007
36.4026,85.69830000000013
36.652,87.54530000000015
36.9013,88.37480000000004
37.1506,86.93599999999992
37.4,84.14839999999988
37.6493,81.55279999999992
37.8986,80.16740000000001
38.148,80.22170000000007
38.3973,79.92289999999998
38.6466,77.87669999999986
38.896,75.23159999999996
39.1453,76.19370000000023
39.3946,80.61140000000029
39.644,83.65430000000012
39.8933,83.50129999999996
40.1426,81.25759999999978
40.392,77.96869999999973
40.6413,74.83749999999985
40.8906,73.37329999999997
41.14,73.01989999999996
41.3893,71.28209999999989
41.6386,70.82130000000018
41.888,74.97650000000047
42.1373,79.02740000000021
42.3866,78.85069999999992
42.636,78.59220000000019
42.8853,82.11420000000041
43.1346,84.72530000000005
43.384,82.11519999999965
43.6333,76.45639999999958
43.8826,72.62219999999988
44.132,73.07660000000021
44.3813,76.10330000000032
44.6306,78.64430000000016
44.88,79.70240000000008
45.1293,79.98380000000004
45.3786,79.12389999999986
45.628,76.67309999999986
45.8773,75.77990000000008
46.1266,77.97180000000033
46.376,82.09650000000038
46.6253,84.61630000000017
46.8746,85.1895000000001
47.124,86.20280000000011
47.3733,86.09459999999999
47.6226,84.60739999999984
47.872,82.60059999999994
48.1213,82.85210000000016
48.3706,85.88620000000047
48.62,92.42490000000068
48.8693,98.0061000000003
49.1186,96.79089999999962
49.368,90.20509999999942
49.6173,84.52749999999986
49.8666,84.6120000000001
50.116,83.31349999999969
50.3653,76.98659999999943
50.6146,72.12569999999991
50.864,73.6266000000002
51.1133,73.25639999999973
51.3626,67.21859999999947
51.612,62.074599999999705
51.8613,58.67649999999967
52.1106,52.91689999999946
52.36,46.9930999999996
52.6093,42.9413999999997
52.8586,39.10879999999969
53.108,35.34149999999969
53.3573,31.73799999999975
53.6066,28.701899999999732
53.856,25.26809999999975
54.1053,23.471699999999988
54.3546,24.261400000000116
54.604,24.833799999999947
54.8533,22.633299999999732
55.1026,19.435399999999788
55.352,18.059600000000007
55.6013,18.4832
55.8506,16.959599999999778
56.1,14.124299999999744
56.3493,13.49560000000018
56.5986,16.351700000000335
56.848,17.62399999999993
57.0973,15.516699999999702
57.3466,13.824400000000013
57.596,15.805700000000385
57.8453,18.64630000000015
58.0946,17.63269999999971
58.344,15.2529999999999
58.5933,16.0580000000002
58.8426,16.483799999999782
59.092,12.535999999999502
59.3413,10.06250000000004
59.5906,12.6097000000004
59.84,14.777400000000013
60.0893,12.907099999999703
60.3386,10.89399999999989
60.588,10.696100000000008
60.8373,10.321699999999918
61.0866,9.218239999999849
61.336,7.688669999999803
61.5853,5.954789999999846
61.8346,5.770870000000179
62.084,8.872840000000451
62.3333,11.885300000000134
62.5826,11.092499999999808
62.832,10.118500000000063
63.0813,11.798800000000211
63.3306,11.747299999999685
63.58,6.404099999999233
63.8293,0.41995799999952976
64.0786,-1.1209299999999218
64.328,0.5886630000002135
64.5773,2.134670000000183
64.8266,4.506350000000402
65.076,8.610330000000438
65.3253,10.524199999999938
65.5746,7.9096099999996055
65.824,4.900689999999746
66.0733,3.4169799999998927
66.3226,2.6387899999999176
66.572,2.279420000000055
66.8213,3.533680000000175
67.0706,4.30731999999995
67.32,2.683379999999743
67.5693,0.9147979999999265
67.8186,1.4958400000001486
68.068,2.6505300000000767
68.3173,2.7152499999999686
68.5666,2.986960000000173
68.8159,5.174300000000188
69.0653,4.8108799999997105
69.3146,1.009689999999558
69.5639,-1.3258800000000384
69.8133,0.3341150000003608
70.0626,3.527870000000256
70.3119,3.970629999999867
70.5613,2.3727599999998934
70.8106,2.875840000000193
71.0599,4.767570000000163
71.3093,4.907409999999861
71.5586,2.865699999999755
71.8079,1.063669999999811
72.0573,-0.7653930000002375
72.3066,-2.6100700000001185
72.5559,-2.227789999999793
72.8053,0.22225500000025522
73.0546,0.9155149999998469
73.3039,-1.8663600000003566
73.5533,-3.8388600000000506
73.8026,-3.11643999999988
74.0519,-2.381699999999941
74.3013,-1.5644999999998315
74.5506,0.3589440000002002
74.7999,1.132169999999954
75.0493,-0.05461210000015356
75.2986,-1.1616400000001237
75.5479,-2.5696700000002153
75.7973,-4.133260000000038
76.0466,-2.557469999999635
76.2959,0.9564340000003115
76.5453,2.310010000000053
76.7946,2.6014600000000434
77.0439,3.104900000000053
77.2933,3.341030000000007
77.5426,3.375640000000021
77.7919,3.542119999999986
78.0413,2.5243099999997516
78.2906,-0.4489930000003539
78.5399,-2.898000000000192
78.7893,-3.77047000000002
79.0386,-3.6044899999999753
79.2879,-3.4224399999999666
79.5373,-2.981699999999952
79.7866,-2.316669999999853
80.0359,-0.15362799999951265
80.2853,2.1788500000001356
80.5346,1.061769999999601
80.7839,-1.5024600000004253
81.0333,-2.2034099999995758
81.2826,1.6090100000003236
81.5319,0.7792299999998117
81.7813,0.8959830000000647
82.0306,0.529060999999803
82.2799,-0.9524490000002241
82.5293,-1.1781599999997843
82.7786,1.0800400000004022
83.0279,2.283019999999953
83.2773,1.0069599999997516
83.5266,0.38093500000006747
83.7759,1.3776000000001702
84.0253,1.5684199999998643
84.2746,0.405388999999876
84.5239,0.7265740000002006
84.7733,1.8956200000000878
85.0226,1.062269999999625
85.2719,-1.332310000000241
85.5213,-1.1548599999997997
85.7706,-0.11800099999993809
86.0199,-0.6567820000001929
86.2693,-1.8442600000001768
86.5186,-2.4100100000000015
86.7679,-1.8833599999998383
87.0173,-0.8962029999998724
87.2666,-0.8159700000001275
87.5159,-2.0119900000001922
87.7653,-2.5355699999999906
88.0146,-1.9538099999998209
88.2639,-0.955061999999919
88.5133,-0.960500999999996
88.7626,-0.4573589999998441
89.0119,0.7475160000002478
89.2613,2.1262300000001804
89.5106,2.471839999999921
89.7599,1.3187299999997268
90.0093,-0.07000250000012861
90.2586,0.12689100000017708
90.5079,1.555280000000255
90.7573,2.7203600000001362
91.0066,3.0775599999999845
91.2559,2.1217399999996207
91.5053,-0.9928850000005514
91.7546,-2.946460000000016
92.0039,-1.3658199999995786
92.2533,0.7181840000002078
92.5026,1.007989999999966
92.7519,0.8398719999999934
93.0013,0.53665299999982
93.2506,-1.3216300000003816
93.4999,-2.9096300000000626
93.7493,-2.105429999999777
93.9986,-1.337900000000029
94.2479,-2.029810000000073
94.4973,-1.5270399999997804
94.7466,0.10383200000028601
94.9959,1.4098000000001432
95.2453,1.7724799999999994
95.4946,1.36685999999984
95.7439,0.31011099999989217
95.9933,0.6382770000002187
96.2426,2.3178800000002657
96.4919,2.6973799999997787
96.7413,0.20798599999954107
96.9906,-0.8256929999997494
97.2399,3.185310000000983
97.4893,8.108360000000406
97.7386,6.61796999999917
97.9879,0.7147549999991222
98.2373,-1.7058799999999288
98.4866,0.4049850000004342
98.7359,1.874910000000031
98.9853,0.9576549999997304
99.2346,-0.9953130000004226
