Repository: r-a-morrison/fe_alloy_sound_velocities

# Fe Alloy Sound Velocities
by Rachel Morrison

This is a repository of my graduate research on iron-nickel sound velocities at extreme pressures. This research contributes to our understanding of the thermodynamics of the inner core of the Earth. 

Morrison, R. A., et al., High pressure thermoelasticity and sound velocities of Fe-Ni-Si alloys (2019), *Physics of the Earth and Planetary Interiors*, Volume 294, [https://doi.org/10.1016/j.pepi.2019.05.011](https://doi.org/10.1016/j.pepi.2019.05.011).

Extensive supplementary information is also available at the above link.

Note: A word of caution. Binary files (.pdf, .ai, etc.) are included for completeness. Normally these should be left out of version control so git doesn't mess these up in merge conflicts. Use at your own risk.

## Abstract
The Earth's iron-dominant core is known to contain nickel from cosmochemical analysis and some amount of light elements from geophysical constraints on density and seismic wave velocities. Although there have been several studies to constrain thermoelastic properties of iron-alloys, there has been no systematic study on the effects of nickel and light elements on properties of iron using the same experimental methods and data analysis approach.

We conducted nuclear resonant inelastic X-ray scattering and X-ray diffraction experiments on body-centered cubic and hexagonal close-packed (hcp) Fe0.91Ni0.09 and Fe0.8Ni0.1Si0.1 up to 104 GPa and 86 GPa, respectively, and compare to similar measurements conducted on hcp-Fe up to 171 GPa. Specifically, we determine the Debye sound velocity from the low-energy transfer region of the (partial) phonon density of states (DOS) using the equation of state determined for each material and a new approach which utilizes information criteria and probability distributions. Nickel decreases the shear velocity of iron, while 10 at% Si has little to no effect on the shear velocity of Fe0.91Ni0.09. We observe that the shape of the phonon DOS of these alloys remains similar with increasing pressure.

In the measured compression range, we therefore apply a generalized scaling law to describe the volume dependence of the phonon DOS and find that the vibrational Grüneisen parameters of hcp-Fe0.91Ni0.09 are nearly indistinguishable from those hcp-Fe and those for Fe0.8Ni0.1Si0.1 trend lower. From the vibrational free energy, we constrain the harmonic vibrational component of thermal pressure, which shows a significant positive deviation from theoretical calculations of hcp-Fe at pressures and temperatures of Earth's core. Collectively, our results demonstrate that the effects of nickel should be considered when modeling iron-rich planetary cores.

File: 120_GruneisenParam/FeNiSi/2015Mar_DAC13_P5/scaledDOSdata/scaled2_2014Feb_DAC13_P1.csv
E,DOS
0.249542,0.005179013704641186
0.499083,0.019731222583001334
0.748625,0.04688257324341731
0.998167,0.0906269386869489
1.24771,0.14664769391113772
1.49725,0.2112035846512474
1.74679,0.2886699679995336
1.99633,0.386562854489157
2.24587,0.4872569509872564
2.49542,0.5908763007783103
2.74496,0.6940330273536158
2.9945,0.7703863910016904
3.24404,0.8427269299849108
3.49358,0.9941254096926869
3.74312,1.18009650384921
3.9926699999999995,1.3309513676803628
4.24221,1.5621774322512472
4.49175,1.7917151017057003
4.74129,1.9585937761204963
4.99083,2.2838805974735683
5.2403699999999995,2.598277938572718
5.48992,2.8198573617881286
5.73946,2.9938042054543885
5.989,3.2240128710146494
6.23854,3.5500906584795904
6.48808,3.7544868841515893
6.73762,3.9864798262683814
6.98717,4.280243571787606
7.23671,4.656040905264481
7.48625,5.033780469680116
7.73579,5.447925526992679
7.98533,5.911719925203972
8.234869999999999,6.316984287268603
8.48442,6.662331357675506
8.73396,7.010992952676455
8.9835,7.3277146257067685
9.233039999999999,8.242262580688713
9.48258,8.852418904286544
9.73212,8.813572330530752
9.98167,9.239818339664229
10.2312,9.563212918834678
10.4807,9.977817961999047
10.7303,10.963672002500346
10.9798,11.40298024233761
11.2294,11.445212618852459
11.4789,12.45426131658633
11.7285,14.542812280671908
11.978,16.066624887865657
12.2275,16.27443858933805
12.4771,16.121148844483805
12.7266,16.268335475373
12.9762,16.96814033961564
13.2257,18.349401144160037
13.4752,19.902017644716494
13.7248,20.687840363925876
13.9743,20.249428870486497
14.2239,20.681610143595233
14.4734,22.512328020193237
14.723,24.216559277149372
14.9725,25.351217172530763
15.222,26.15496481214433
15.4716,26.95965314458687
15.7211,28.159670235148393
15.9707,30.354164077123706
16.2202,33.066607779437405
16.4697,35.70837644298287
16.7193,36.526650356399884
16.9688,37.296578468098744
17.2184,39.38705694130119
17.4679,40.40833719656631
17.7175,40.24430492396876
17.967,41.54627528238836
18.2165,45.425153096865415
18.4661,48.87093776469053
18.7156,49.54777839487056
18.9652,51.39036231209376
19.2147,54.70780480632516
19.4642,55.9859062640365
19.7138,57.939956602415634
19.9633,64.60830926398414
20.2129,70.33223311528346
20.4624,71.1035286253983
20.712,71.89072183865301
20.9615,79.26384222631584
21.211,86.81113096001981
21.4606,86.84704709047993
21.7101,89.1113916582027
21.9597,96.65531073834421
22.2092,103.6191613225047
22.4587,109.44101484914141
22.7083,113.9425900262448
22.9578,113.15894239749356
23.2074,113.09769523746878
23.4569,120.8782352867863
23.7065,124.85351873812373
23.956,122.2006412094174
24.2055,122.20167027501046
24.4551,124.53113250003761
24.7046,121.26613723819978
24.9542,119.94120024622615
25.2037,122.87020005720036
25.4532,120.10702012901851
25.7028,114.79593880016708
25.9523,115.3889922975114
26.2019,119.393150024613
26.4514,118.37425706247785
26.701,114.114949519177
26.9505,111.5667664802325
27.2,110.60961284575974
27.4496,108.89736805100748
27.6991,104.91084450039364
27.9487,101.31870850584878
28.1982,106.47588553315744
28.4477,109.91964408074779
28.6973,104.80834925735734
28.9468,101.27019525610645
29.1964,99.43614869023946
29.4459,99.07822517091023
29.6955,95.01554562762769
29.945,92.20124072618331
30.1945,96.11350969077662
30.4441,98.62153456033872
30.6936,96.53350125544507
30.9432,92.95000952045378
31.1927,95.26566891099694
31.4422,98.13103663476421
31.6918,100.83096368586028
31.9413,98.81346314087773
32.1909,93.38598161190355
32.4404,97.1627305351242
32.69,99.93804722157955
32.9395,94.64278323341037
33.189,88.84094574613026
33.4386,89.49329901168218
33.6881,91.92208746688354
33.9377,92.04259267388251
34.1872,93.27771151807396
34.4367,93.06457351484336
34.6863,91.5436371681808
34.9358,95.06327823802954
35.1854,98.07133219105869
35.4349,95.14073051649004
35.6845,91.41583447910534
35.934,89.68290225283242
36.1835,89.19073790752067
36.4331,89.69987833544991
36.6826,90.53472372156193
36.9322,91.61977009668665
37.1817,91.1219198856953
37.4312,85.57302142540861
37.6808,83.28502244873793
37.9303,86.72895713624382
38.1799,93.56427339059397
38.4294,94.37425862284441
38.679,89.96936033780375
38.9285,86.55633034492296
39.178,87.51426702807035
39.4276,86.1793656688567
39.6771,86.53514410975524
39.9267,90.71835307518637
40.1762,90.00865159708593
40.4257,91.58007704787812
40.6753,96.50813566719661
40.9248,98.0209752191516
41.1744,97.05899909437768
41.4239,97.96837949352962
41.6735,101.55144573569129
41.923,104.7428322619862
42.1725,110.62811357513563
42.4221,115.69682346636024
42.6716,117.15959806890771
42.9212,114.53451802948402
43.1707,105.53733073300332
43.4202,98.68545113209436
43.6698,96.33087787008999
43.9193,86.18949892856709
44.1689,74.68483181753383
44.4184,74.52545890304647
44.668,71.97782966618468
44.9175,60.117756262329884
45.167,55.32800947285104
45.4166,56.113309808582486
45.6661,44.25847294666265
45.9157,39.2236331525513
46.1652,45.32030934960747
46.4147,43.572073470091134
46.6643,37.86567631775904
46.9138,33.70743249666671
47.1634,28.8079221056433
47.4129,24.494076293344
47.6625,23.530890610310855
47.912,23.071007750371617
48.1615,23.325259469768554
48.4111,24.903135923266177
48.6606,25.318187893404893
48.9102,21.35860435227337
49.1597,20.06937806866746
49.4092,23.01746226924056
49.6588,22.391124061362287
49.9083,22.318578226864194
50.1579,23.516632306742224
50.4074,21.997396891105343
50.657,19.530820870307156
50.9065,19.535464487331794
51.156,21.073345374491495
51.4056,17.15628888103988
51.6551,13.416317704885019
51.9047,18.267152970804833
52.1542,20.698547808408644
52.4037,15.288102158394071
52.6533,8.154352390794507
52.9028,5.592747083208174
53.1524,6.656260528130933
53.4019,8.312513870297746
53.6515,9.659464245671332
53.901,6.12897858546629
54.1505,-0.006872940978467271
54.4001,-1.442628022244431
54.6496,-0.02853285490220582
54.8992,4.5247570747774954
55.1487,8.388510396366122
55.3982,9.309758481161733
55.6478,8.369730715268675
55.8973,5.08037673278901
56.1469,2.3315383538484764
56.3964,-0.4197511543672312
56.646,-3.058748380065387
56.8955,-2.6136511350159313
57.145,1.4228976941359077
57.3946,3.2041706063978377
57.6441,1.5450202608738066
57.8937,-0.6844238243245622
58.1432,-1.1049009029359662
58.3927,-1.9530934791515908
58.6423,-4.952706116362693
58.8918,-3.7071573206641752
59.1414,0.4757491228442782
59.3909,-0.8567185331258426
59.6405,-0.10660132881189768
59.89,3.902766267929536
60.1395,7.0943645836870575
60.3891,4.926736197848442
60.6386,1.5509357590050588
60.8882,3.0598078149634964
61.1377,-0.011336107804684624
61.3872,-2.0767445923299066
61.6368,1.013202721022526
61.8863,5.28668813173369
62.1359,6.419207915229133
62.3854,5.907141834308741
62.635,5.615603068205566
62.8845,-0.3881544623596096
63.134,-7.8240630078929305
63.3836,-7.514144431967938
63.6331,-4.19829881504246
63.8827,-3.8732786606196865
64.1322,-3.054030570477101
64.3817,-0.7924250413107462
64.6313,-1.8015257471913344
64.8808,-3.0533394260934474
65.1304,-0.39714629178244626
65.3799,-0.33886177859983213
65.6295,-0.987666793020947
65.879,-2.9759487754361333
66.1285,-3.512689161517471
66.3781,-0.5783450197586011
66.6276,2.0657834740709267
66.8772,2.804170677657071
67.1267,1.4736049671848377
67.3762,-4.008003329172182
67.6258,-5.287471527301634
67.8753,1.62008448095096
68.1249,4.55276607521598
68.3744,3.1790982077458563
68.624,4.364418023968846
68.8735,2.0137814020763942
69.123,-1.2959134717921188
69.3726,-2.123009015839404
69.6221,-3.328550438691506
69.8717,-5.155579534064167
70.1212,-2.904104799148522
70.3707,3.007985154856665
70.6203,3.0941032803816357
70.8698,1.8273614748185605
71.1194,1.2902426739858939
71.3689,1.2867082603016387
71.6185,5.099091094475587
71.868,3.8154794855226264
72.1175,0.012556063019948358
72.3671,1.0554652750096942
72.6166,2.5954204738571236
72.8662,3.5100660883022967
73.1157,4.2393834526849705
73.3652,5.970017302166743
73.6148,3.1087371787605678
73.8643,1.532794831141553
74.1139,2.264566721303017
74.3634,1.653210325954698
74.613,0.9590013149710868
74.8625,-1.7856690907871589
75.112,-2.2332245905980592
75.3616,-1.0994627317228494
75.6111,-1.442651752823089
75.8607,1.443523895795951
76.1102,4.832283274920361
76.3597,3.1173395237720816
76.6093,-1.0393938498975057
76.8588,-1.6452248101456715
77.1084,1.3936151393419662
77.3579,0.5245726253103458
77.6075,-3.6328513218930665
77.857,-6.012325259552784
78.1065,-6.32373027334379
78.3561,-4.011918834047605
78.6056,-2.142762093773067
78.8552,-2.802908436224878
79.1047,1.8653385048354436
79.3542,3.49015598826026
79.6038,0.2524715434787246
79.8533,-0.13106947919918374
80.1029,0.657243303460283
80.3524,0.3562595514567189
80.602,-1.3719747486594474
80.8515,-3.3133010683682826
81.101,-3.7055127485319175
81.3506,-5.163541873422389
81.6001,-6.945932648742963
81.8497,-8.974204656494976
82.0992,-9.44507741979013
82.3487,-6.977348531013283
82.5983,-2.54988275663545
82.8478,3.275759400351155
83.0974,3.6074085624243972
83.3469,-0.8711388009759393
83.5965,-2.387596879031448

File: 120_GruneisenParam/FeNiSi/2015Mar_DAC13_P5/scaledDOSdata/scaled2_2014Feb_DAC13_P2.csv
E,DOS
0.24965199999999999,0.00441589802167833
0.49930399999999997,0.016746158138935728
0.748957,0.03918977891511124
0.998609,0.07570211536877809
1.2482600000000001,0.12374112761469139
1.49791,0.17941161525339333
1.74757,0.24340623234577094
1.99722,0.3242817491575582
2.24687,0.41603225856063214
2.4965200000000003,0.5056455537182742
2.74617,0.6009724685231078
2.9958299999999998,0.6859540961668827
3.24548,0.7471940502230618
3.49513,0.8236531040747709
3.7447800000000004,0.9771825381218471
3.99444,1.137927929749251
4.24409,1.2750346781504804
4.49374,1.4881419984654793
4.74339,1.692921141368096
4.993040000000001,1.8392505078710568
5.2427,2.118241994080917
5.49235,2.414255435284069
5.742,2.6232278223920438
5.99165,2.7913451318735585
6.2413099999999995,2.959810822598683
6.49096,3.2434784633884157
6.74061,3.4748641780718614
6.99026,3.6574586466007797
7.239910000000001,3.8859034139070783
7.48957,4.184945233828594
7.7392199999999995,4.530355444013424
7.9888699999999995,4.87092714827309
8.23852,5.25405238078931
8.48818,5.676689019464322
8.73783,6.015108602065587
8.98748,6.3317569134915805
9.23713,6.639369713316564
9.48678,6.916286003368225
9.73644,7.716381025767675
9.986089999999999,8.35875608315032
10.2357,8.333666386960344
10.4854,8.610573458786464
10.735,8.989987046123437
10.9847,9.222223141179942
11.2343,9.99357122422418
11.484,10.716065169022382
11.7337,10.77189052505809
11.9833,11.08242214433344
12.233,12.488698582607434
12.4826,14.373362718531448
12.7323,15.355388142929273
12.9819,15.357350215101905
13.2316,15.250121659107712
13.4812,15.436824225994412
13.7309,16.118744035441786
13.9805,17.37419884444576
14.2302,18.773093156321334
14.4798,19.558561949584973
14.7295,19.22847816019063
14.9791,19.33393887262592
15.2288,20.830442344582472
15.4784,22.456628803006932
15.7281,23.65741025644893
15.9777,24.4366261526401
16.2274,25.15119534384934
16.477,25.91820077706479
16.7267,27.44265429428722
16.9764,29.614668424813374
17.226,32.15205285378319
17.4757,34.155376210577785
17.7253,34.606377811647356
17.975,35.55638478421458
18.2246,37.446470487458505
18.4743,38.23595801601706
18.7239,38.076862682628146
18.9736,39.158196473273215
19.2232,42.498671477783176
19.4729,45.89602398955202
19.7225,46.83268196501243
19.9722,47.87802023905774
20.2218,50.8500540102601
20.4715,52.73532948403875
20.7211,53.54342043444192
20.9708,57.57914544670365
21.2204,64.19111398341839
21.4701,67.27991950233223
21.7197,67.12792782572156
21.9694,69.34019142703802
22.219,77.31807555432611
22.4687,82.6082641630775
22.7184,82.10778787940895
22.968,84.79945881861211
23.2177,91.6905048916092
23.4673,97.9190670544704
23.717,103.14369763426656
23.9666,107.4888569677096
24.2163,107.49501192956049
24.4659,106.23042749886851
24.7156,111.97493974718955
24.9652,117.92206481535054
25.2149,116.78480540548364
25.4645,114.99567209080755
25.7142,117.09238660938814
25.9638,117.10115751280496
26.2135,113.2574808712347
26.4631,114.49942226764112
26.7128,116.21589311403406
26.9624,112.36435453601612
27.2121,108.16318088897702
27.4617,109.69768421866192
27.7114,113.09438039277403
27.961,111.94324163130788
28.2107,108.10777626944652
28.4604,105.67292577148872
28.71,104.8088657852898
28.9597,103.459184930512
29.2093,100.42767342585334
29.459,96.23272655330403
29.7086,98.29841451253523
29.9583,104.02325330650079
30.2079,101.68539183111805
30.4576,97.09722325311576
30.7072,94.9385069357573
30.9569,94.0086217725204
31.2065,93.03883321186449
31.4562,88.45926641589651
31.7058,87.70260574475611
31.9555,91.60359073454961
32.2051,93.31900696405445
32.4548,91.09326317487273
32.7044,87.94457560232335
32.9541,89.93611255489441
33.2037,92.64015403109299
33.4534,95.08357609084939
33.703,94.59354647905725
33.9527,89.00742974732488
34.2024,90.00816772023228
34.452,94.63111188723074
34.7017,92.27324046341053
34.9513,86.13964778050934
35.201,83.62420002422158
35.4506,85.93877944849592
35.7003,87.115830179542
35.9499,87.27432980168115
36.1996,88.49755851300922
36.4492,87.62700224207477
36.6989,86.76942941051965
36.9485,90.41560930731373
37.1982,92.77691055834148
37.4478,90.07208508178786
37.6975,86.67958867667109
37.9471,84.93671904871704
38.1968,84.47837573110249
38.4464,84.61340492141957
38.6961,85.49430569772296
38.9457,86.23140402731339
39.1954,87.17308156532285
39.445,83.30517212661307
39.6947,79.159333223133
39.9444,79.64083786948436
40.194,84.72877135941452
40.4437,89.62483191178978
40.6933,88.32363975439162
40.943,84.06265479076663
41.1926,81.78232642923739
41.4423,82.87919150848921
41.6919,81.37514218580023
41.9416,81.98289078397006
42.1912,85.78517007114515
42.4409,85.28821419963731
42.6905,86.11990032093621
42.9402,90.56367622048693
43.1898,92.71220486480428
43.4395,92.17681709494744
43.6891,91.90858269907073
43.9388,94.69038207713464
44.1884,97.62081165217174
44.4381,101.56104088440837
44.6877,107.24364819404097
44.9374,110.26733619709957
45.187,110.6475249488435
45.4367,106.47312430256905
45.6864,97.87490179600047
45.936,92.9766910951671
46.1857,90.59243700140739
46.4353,80.66538847093068
46.685,70.60644035586138
46.9346,70.43418505940373
47.1843,68.84870884397859
47.4339,58.594099892836056
47.6836,52.161432610327054
47.9332,53.660140619811486
48.1829,46.03449006445695
48.4325,36.862328140958084
48.6822,40.82784287703939
48.9318,43.08893249194333
49.1815,38.537091460209346
49.4311,34.04331483402684
49.6808,30.32974697930465
49.9304,25.680104937467373
50.1801,22.685918625876532
50.4297,22.243305548802294
50.6794,21.756475575197012
50.9291,22.17961668495146
51.1787,23.64783127629572
51.4284,23.96320143777057
51.678,20.466946492388235
51.9277,18.795534420625206
52.1773,21.432256768546846
52.427,21.48029170058943
52.6766,20.849866820459173
52.9263,22.05988984589854
53.1759,21.694830431155314
53.4256,19.343132426118252
53.6752,18.068488229777202
53.9249,19.416034047742627
54.1745,19.250533560206772
54.4242,14.168370062668332
54.6738,13.367953456427848
54.9235,18.54177987269048
55.1731,19.049118286102058
55.4228,13.46566691609053
55.6724,7.259353608890216
55.9221,5.302613887653424
56.1717,6.2711325288889554
56.4214,7.722640792741071
56.6711,9.160910952930662
56.9207,6.8127680494569685
57.1704,1.126739842941397
57.42,-1.4617167275525424
57.6697,-0.7522335526865664
57.9193,2.3323392479018294
58.169,6.782478400138328
58.4186,8.514369465767741
58.6683,8.71862637027573
58.9179,6.831258063156045
59.1676,3.840580581292574
59.4172,1.4988989037005276
59.6669,-1.039599946747318
59.9165,-3.1398042855820676
60.1662,-2.1065111160810965
60.4158,1.5938893080005527
60.6655,3.025854015567306
60.9151,1.5429375797913911
61.1648,-0.5131744212219431
61.4144,-1.064434486695898
61.6641,-1.4774320425244531
61.9137,-4.075143356216262
62.1634,-4.633876944184649
62.4131,-0.5236039359162635
62.6627,0.1977154535244785
62.9124,-1.0985722513729141
63.162,1.6238822119055356
63.4117,5.265154564073628
63.6613,6.820415152305994
63.911,3.111189682486792
64.1606,1.6295187813576857
64.4103,2.7160598025920373
64.6599,-0.6557796911165183
64.9096,-1.8050598237356748
65.1592,1.1857631324689453
65.4089,5.015006198279407
65.6585,6.0981458189599165
65.9082,5.560320491606943
66.1578,5.613667535365937
66.4075,1.3185983843994515
66.6571,-6.049838050427629
66.9068,-7.970834844890171
67.1564,-4.879391002324019
67.4061,-3.6231331430897358
67.6557,-3.513568121421292
67.9054,-1.880843691252856
68.1551,-0.618237159208189
68.4047,-2.555789726686441
68.6544,-2.166715463268063
68.904,-0.08886525878741926
69.1537,-0.5126796659758988
69.4033,-1.0636672261846098
69.653,-3.0084092178575492
69.9026,-3.2591227430900815
70.1523,-0.5850467163058349
70.4019,1.8674551014243024
70.6516,2.6266823157004686
70.9012,1.9099829275764113
71.1509,-2.6680487018137455
71.4005,-5.353467711807934
71.6502,-1.4724416899814996
71.8998,4.914673468094005
72.1495,3.025681440291626
72.3991,3.687970698953107
72.6488,3.6046582765022226
72.8984,0.3482660178465891
73.1481,-1.6344081838027638
73.3977,-2.2063524007751756
73.6474,-3.612583206297764
73.8971,-4.94773595908628
74.1467,-1.9514412645849002
74.3964,3.104105862496072
74.646,2.866525366825901
74.8957,1.7358646595207348
75.1453,1.3018452864166408
75.395,0.929639511948775
75.6446,4.209629708722953
75.8943,4.634626172858052
76.1439,0.6365291052750168
76.3936,0.3422383857880347
76.6432,1.9189360982648087
76.8929,3.0854199255232335
77.1425,3.498655994824793
77.3922,4.801779878032371
77.6418,5.148947879529369
77.8915,1.969082552214028
78.1411,1.750914300441363
78.3908,1.9946742432071105
78.6404,1.5131985304594517
78.8901,0.695768347332234
79.1398,-1.8305988910055437
79.3894,-2.097115259926265
79.6391,-1.0414252588305128
79.8887,-1.3813680869976404
80.1384,0.7292034926835018
80.388,4.2481284496269645
80.6377,3.759924819596422
80.8873,0.19390854984780173
81.137,-2.104958227316939
81.3866,0.21744836591509858
81.6363,1.5376149141644746
81.8859,-1.3369085449719567
82.1356,-4.721695883553533
82.3852,-5.924662578465836
82.6349,-5.670596005108418
82.8845,-3.001739666700869
83.1342,-2.2157864874638027
83.3838,-2.2444064908991503
83.6335,2.2648384401291053
83.8831,3.1739552509313316
84.1328,0.2452535946796289
84.3824,-0.17312888995599363
84.6321,0.5843475644023107
84.8818,0.44606581379765353
85.1314,-0.7942194489230415
85.3811,-2.8090937844415245
85.6307,-3.41125366567851
85.8804,-4.239809342070953
86.13,-5.850449648031514
86.3797,-7.50761653253154
86.6293,-9.117982209348835
86.879,-8.230713290719343
87.1286,-5.357605285273024
87.3783,-0.6464642706257687
87.6279,3.9247211202718937
87.8776,2.638573884998291
88.1272,-1.3119226845109244
88.3769,-2.0929509897500322

File: 120_GruneisenParam/FeNiSi/2015Mar_DAC13_P5/scaledDOSdata/scaled2_2015Mar_DAC13_P3.csv
E,DOS
0.24926399999999999,0.0038441104088682274
0.49852799999999997,0.014529141302224284
0.747792,0.033559556185517134
0.9970559999999999,0.06461637214403045
1.24632,0.10648074331263695
1.49558,0.15542067390504247
1.74485,0.21064192990112282
1.9941099999999998,0.27811937099751294
2.2433799999999997,0.35982053675496445
2.49264,0.441442264330534
2.7419,0.5255991798023368
2.99117,0.6112221316019091
3.24043,0.6790209651793166
3.4897,0.7324192719819754
3.73896,0.8209742566095395
3.9882199999999997,0.9725906731351459
4.23749,1.1099347255576735
4.48675,1.240941843885678
4.73602,1.4435428453197532
4.98528,1.6225988949846093
5.23455,1.755850861096974
5.48381,2.00773091991214
5.73307,2.281954160737404
5.98234,2.478292748845558
6.2316,2.6380030839958133
6.4808699999999995,2.7764961399572683
6.73013,3.0130927117384796
6.9793899999999995,3.2604909728796674
7.2286600000000005,3.417612839113315
7.47792,3.6108476685297157
7.727189999999999,3.8499345210749785
7.97645,4.152470156047852
8.225710000000001,4.46170384972806
8.47498,4.785497902176098
8.72424,5.146883549755574
8.973510000000001,5.52946521882812
9.22277,5.805678550753805
9.47203,6.107101386284461
9.7213,6.3664163496591915
9.97056,6.6557154797387845
10.2198,7.414260788654008
10.4691,7.977071272841822
10.7184,7.952169711473958
10.9676,8.174336783105117
11.2169,8.549269877174455
11.4661,8.736675800167083
11.7154,9.334009183569123
11.9647,10.101722675740156
12.2139,10.29090766405008
12.4632,10.3626599692002
12.7125,11.226772961238902
12.9617,12.917992331575517
13.211,14.32965346008289
13.4603,14.720168380466532
13.7095,14.590938740906564
13.9588,14.571925390079501
14.2081,14.863539015403882
14.4573,15.639360586067584
14.7066,16.8617644422474
14.9558,18.089746426524073
15.2051,18.676520825441138
15.4544,18.317556450086702
15.7036,18.461023043208883
15.9529,19.82323612125593
16.2022,21.31653450044493
16.4514,22.457041593304684
16.7007,23.199105819060964
16.95,23.843966941398754
17.1992,24.503771655836676
17.4485,25.6283105107155
17.6977,27.456144326659768
17.947,29.658467140788996
18.1963,31.915129947446236
18.4455,32.902814338170415
18.6948,33.22329202514571
18.9441,34.650277917146056
19.1933,36.18321408002022
19.4426,36.44924115459209
19.6919,36.40428769761778
19.9411,37.88127361445823
20.1904,41.17717578058795
20.4397,44.01680329334352
20.6889,44.69353738375954
20.9382,45.7295328056449
21.1874,48.443624864653955
21.4367,50.252999083373034
21.686,50.906392618268654
21.9352,53.976775619793585
22.1845,60.04979725343497
22.4338,63.86094942532478
22.683,64.15847498017807
22.9323,64.78006685690396
23.1816,70.30699911822512
23.4308,77.40206100437905
23.6801,78.76740771407505
23.9293,78.81978829692504
24.1786,83.40250672603877
24.4279,89.82445756163622
24.6771,94.98066064941305
24.9264,99.68647315730405
25.1757,102.99499850043877
25.4249,102.20577045835698
25.6742,101.64933946680632
25.9235,107.40735689763586
26.1727,112.56127722816862
26.422,111.48365174825082
26.6713,109.7142224582655
26.9205,111.4166746372457
27.1698,112.10195518851933
27.419,108.67177192541907
27.6683,108.51641596889586
27.9176,110.91773115792626
28.1668,108.92594689193079
28.4161,104.34548914295533
28.6654,103.2428091675566
28.9146,106.64617143777384
29.1639,108.00274399665676
29.4132,105.35024952196977
29.6624,102.04830607903483
29.9117,100.51629735499719
30.1609,99.72712354945502
30.4102,98.27689556322653
30.6595,95.09330741265413
30.9087,91.56731924929396
31.158,94.25260732676412
31.4073,99.32619823686876
31.6565,97.09179380695687
31.9058,92.83023026485017
32.1551,90.7851237430197
32.4043,89.69268359508969
32.6536,89.22874419711864
32.9029,85.60806649013287
33.1521,83.15819026990417
33.4014,86.06142538301812
33.6506,88.82020487254522
33.8999,88.35645436478703
34.1492,84.88790573359955
34.3984,84.23515436139101
34.6477,87.18750816496987
34.897,89.1272355416489
35.1462,91.19670887288657
35.3955,88.91677840620373
35.6448,84.36514916559562
35.894,86.83533541809075
36.1433,90.39872042107099
36.3926,87.58381117423603
36.6418,81.9904318872554
36.8911,79.78306181175435
37.1403,81.84913318139697
37.3896,83.10642158238923
37.6389,83.1560990988485
37.8881,84.28135061973327
38.1374,84.07181099756399
38.3867,82.60926108470743
38.6359,84.72738370671463
38.8852,88.27684267851666
39.1345,87.4577998277873
39.3837,84.12312071296888
39.633,81.68594545328511
39.8822,80.84060770941295
40.1315,80.45871120578539
40.3808,81.06893975825723
40.63,81.72196323343931
40.8793,82.54843396396713
41.1286,82.9145223895947
41.3778,78.78009940115946
41.6271,75.37080785201555
41.8764,76.11036797947254
42.1256,80.81745969176566
42.3749,85.41985918510612
42.6242,84.60285130433549
42.8734,80.78124974603902
43.1227,78.136058470297
43.3719,78.89810125616034
43.6212,78.20734631073192
43.8705,77.29450387169537
44.1197,80.84513530507928
44.369,81.99905539227402
44.6183,81.11850996821443
44.8675,84.08172450539507
45.1168,87.73953785495254
45.3661,88.45382955781196
45.6153,87.60172300463368
45.8646,88.23997982425102
46.1138,91.10930864405073
46.3631,93.6372312703756
46.6124,97.66701341104284
46.8616,102.7668218885082
47.1109,105.27736576227954
47.3602,105.5688702111645
47.6094,101.90866900618452
47.8587,94.10509353106339
48.108,88.99157326695033
48.3572,87.1908566859058
48.6065,79.86573725747114
48.8558,69.20998788833707
49.105,66.60900287881016
49.3543,67.27233852439137
49.6035,60.540155921077535
49.8528,51.197426312158676
50.1021,50.48954952416986
50.3513,49.822089125405746
50.6006,39.320810521856764
50.8499,35.25906568742611
51.0991,40.42486515286182
51.3484,40.41376664352189
51.5977,35.799650953143775
51.8469,31.976801202525504
52.0962,28.51639358066565
52.3455,24.26745115126999
52.5947,21.635999684120506
52.844,21.227816026368323
53.0932,20.791385208717905
53.3425,21.033016769828322
53.5918,22.27181930179591
53.841,23.132805247715837
54.0903,20.682540499212305
54.3396,17.782354532366657
54.5888,19.429674751069822
54.8381,20.927545874150518
55.0874,19.94233676015184
55.3366,20.406661065788537
55.5859,21.230108145297578
55.8351,19.878202763888815
56.0844,17.8007832774712
56.3337,17.369582589239176
56.5829,18.892864772832066
56.8322,17.6630357253929
57.0815,12.894964468753871
57.3307,13.16871310280005
57.58,17.914555453822224
57.8293,18.13315412373144
58.0785,13.072522752856724
58.3278,7.311755668821785
58.5771,5.038816768976923
58.8263,5.773848444331954
59.0756,7.006249711240372
59.3248,8.568859482515883
59.5741,7.773853174008609
59.8234,3.0249052242367145
60.0726,-1.0166953589493668
60.3219,-1.1551492365634304
60.5712,0.34439358740906445
60.8204,4.213614830667991
61.0697,7.4493592124333246
61.319,8.342390794231894
61.5682,8.02408788049206
61.8175,5.745995858604332
62.0667,3.1856558568259326
62.316,1.0625088216123582
62.5653,-1.2703392201648265
62.8145,-3.0496473172797463
63.0638,-1.957340119383191
63.3131,1.4332094093137073
63.5623,2.901644210621248
63.8116,1.7275279693658538
64.0609,-0.21810621663878035
64.3101,-1.0328318311982705
64.5594,-1.1310367595362731
64.8087,-3.01627630730019
65.0579,-4.838118742844034
65.3072,-2.154289091289891
65.5564,0.6018742447243822
65.8057,-0.8930167033375279
66.055,-0.19873540326907255
66.3042,3.013596083391428
66.5535,5.958509151139915
66.8028,5.842806552777423
67.052,2.101865409700577
67.3013,1.9261268100132782
67.5506,2.251547401508016
67.7998,-1.007094178662371
68.0491,-1.601204122569408
68.2983,1.216866548986966
68.5476,4.714602824589483
68.7969,5.842514540190498
69.0461,5.307838233356989
69.2954,5.512039606197647
69.5447,2.628841211440993
69.7939,-4.16256178909347
70.0432,-7.8672811610510776
70.2925,-5.784683627308606
70.5417,-3.5708023630508463
70.791,-3.4969056374995464
71.0403,-2.7587046963309607
71.2895,-0.8686729588482955
71.5388,-1.1847482138519854
71.788,-2.8902927939579386
72.0373,-1.2157452574581606
72.2866,-0.01216706920164714
72.5358,-0.6433790338908507
72.7851,-1.227650108354177
73.0344,-3.0623377396346934
73.2836,-2.989304547511282
73.5329,-0.46942625171895397
73.7822,1.758433477481874
74.0314,2.4851702035505134
74.2807,2.0488273194399422
74.53,-1.7222636960492501
74.7792,-5.023941979555753
75.0285,-3.0816851268947425
75.2777,3.864858870953716
75.527,3.4643665662892325
75.7763,2.9949484213306232
76.0255,3.934441039861263
76.2748,2.052030915633913
76.5241,-0.885166136249625
76.7733,-1.7917788446726077
77.0226,-2.467890660790005
77.2719,-4.026612255989111
77.5211,-4.534154211979428
77.7704,-0.5694070040559202
78.0196,3.3330063089477053
78.2689,2.4758438669525153
78.5182,1.6373853468443882
78.7674,1.211728510373024
79.0167,0.8670607497786033
79.266,3.8140466126881205
79.5152,4.7442273523938665
79.7645,1.0612487547401899
80.0138,0.04615840682367602
80.263,1.5159907838726598
80.5123,2.6660932552271146
80.7616,3.2131415893741178
81.0108,3.924947681748713
81.2601,5.3799268399105795
81.5093,3.2563495812086227
81.7586,1.324986924094808
82.0079,2.0592520568677015
82.2571,1.656966303251846
82.5064,1.335633883536629
82.7557,0.05574416823277353
83.0049,-2.0786168899281066
83.2542,-1.7647419103130841
83.5035,-1.0011169814867726
83.7527,-1.3059471938592169
84.002,0.8484830284910884
84.2512,4.038387361748062
84.5005,3.7211524728110152
84.7498,0.5626605838455431
84.999,-1.9930039286489236
85.2483,-0.3642237909370519
85.4976,1.5726563741890192
85.7468,-0.2070486855006155
85.9961,-3.6189831002124166
86.2454,-5.4328159792194715
86.4946,-5.737521885249215
86.7439,-4.208900842223428
86.9932,-2.0379944135514583
87.2424,-2.650991273347116
87.4917,-0.7237435587367919
87.7409,3.252774086459335
87.9902,2.2390250391859565
88.2395,-0.1620894435507496
88.4887,-0.011902718937219954
88.738,0.5987713041535635
88.9873,0.3728592573055729
89.2365,-0.8497121192907715
89.4858,-2.6774920324244484
89.7351,-3.2486926649186763
89.9843,-3.9056725863244375
90.2336,-5.364176732505689
90.4828,-6.8342797418429635
90.7321,-8.479328661064478
90.9814,-8.343043890137075
91.2306,-6.171987411849565
91.4799,-2.6014855067311915
91.7292,2.2930721111280867
91.9784,3.926469176836496
92.2277,0.5805608331454092
92.477,-2.1587157509861017

File: 120_GruneisenParam/FeNiSi/2015Mar_DAC13_P5/scaledDOSdata/scaled2_2015Mar_DAC13_P4.csv
E,DOS
0.249333,0.00345932581091584
0.498666,0.01304568265817603
0.747999,0.02985544098737793
0.997333,0.0572631216060872
1.2466700000000002,0.09485438125611138
1.496,0.1391944026316068
1.7453299999999998,0.18899592952570637
1.9946700000000002,0.2478224840270293
2.244,0.32063385623774066
2.49333,0.3977862480057769
2.74266,0.473958725020235
2.992,0.5546935426732568
3.24133,0.6269302434593788
3.4906599999999997,0.6798623943787421
3.74,0.7369879215304622
3.9893300000000003,0.8503972939856098
4.238659999999999,0.9945949006862665
4.488,1.1096367113431873
4.73733,1.2507902033748113
4.98666,1.4508516507460558
5.236,1.5941748560436853
5.48533,1.7308592672698437
5.73466,1.9867587723493116
5.984,2.2306132721274827
6.2333300000000005,2.406326541661812
6.48266,2.5518529282808955
6.732,2.682245459906562
6.981330000000001,2.9038415838423224
7.23066,3.136269152495055
7.479989999999999,3.282139412755617
7.72933,3.458907919615618
7.9786600000000005,3.673158742398968
8.22799,3.947249772451181
8.47733,4.237512057201695
8.72666,4.5299317366342295
8.97599,4.85729043513359
9.22533,5.2155360276693745
9.47466,5.507893601829735
9.723989999999999,5.767175942592859
9.97333,6.044716123241832
10.2227,6.238438497137194
10.472,6.741702265636895
10.7213,7.486223075343539
10.9707,7.701943224568435
11.22,7.684065517412934
11.4693,8.038439379114013
11.7187,8.29911943552362
11.968,8.520540868525135
12.2173,9.198739781590278
12.4667,9.83097235617787
12.716,9.912667201064119
12.9653,10.045668672968915
13.2147,10.965363867954519
13.464,12.565568770314806
13.7133,13.839172799911958
13.9627,14.189380289559208
14.212,14.069657935675194
14.4613,14.039055960254402
14.7107,14.276420869846918
14.96,14.93191741300277
15.2093,16.02050111601233
15.4587,17.208283039450457
15.708,17.95116389557548
15.9573,17.790808111096
16.2067,17.613459879965117
16.456,18.55836504064142
16.7053,20.0019907394821
16.9547,21.22593123950461
17.204,22.055803510168307
17.4533,22.666324502473255
17.7027,23.27621582518073
17.952,23.969315255131946
18.2013,25.336028358195957
18.4507,27.176006420769518
18.7,29.307891569452874
18.9493,31.194238270291457
19.1987,31.775372543990237
19.448,32.211615178549124
19.6973,33.70084484659414
19.9467,34.98599853223211
20.196,35.11288341180389
20.4453,35.12463417651075
20.6947,36.58914812874264
20.944,39.668940958374385
21.1933,42.35733577690293
21.4427,43.07223121835131
21.692,43.86005177199249
21.9413,46.28717112919149
22.1907,48.256521849500665
22.44,48.86624501645252
22.6893,50.90511003198524
22.9386,56.164345791799164
23.188,60.78213684156256
23.4373,61.969154606413404
23.6866,61.810924008337636
23.936,64.74727084268439
24.1853,71.87290977977689
24.4346,75.99865145420152
24.684,75.53025904142694
24.9333,77.29036825791748
25.1826,82.82861894074337
25.432,88.4803909404804
25.6813,92.9843876425527
25.9306,97.24491905242185
26.18,99.43838891319109
26.4293,98.09682842345697
26.6786,98.56178473174728
26.928,104.46602970432635
27.1773,108.62079094341729
27.4266,107.30210456663791
27.676,105.7577746222158
27.9253,107.3764380422769
28.1746,108.13227646323092
28.424,105.02718465405164
28.6733,104.34873459107219
28.9226,106.72120545505031
29.172,105.71082719490681
29.4213,101.46800899115347
29.6706,99.24636258057437
29.92,101.7704438453756
30.1693,104.16775387289061
30.4186,102.76371637412443
30.668,99.49209897928897
30.9173,97.31816731670368
31.1666,96.54495236248556
31.416,95.55764485018823
31.6653,93.59725946969482
31.9146,89.98327477740325
32.164,88.39194643435961
32.4133,92.86085637074721
32.6626,95.83234385687913
32.912,92.33852490109896
33.1613,88.8789731274928
33.4106,87.17081006679639
33.66,86.46161424716398
33.9093,85.75832024650494
34.1586,82.07800736398376
34.408,80.2173394243208
34.6573,83.05087902423863
34.9066,85.60431111155059
35.156,85.26711499436803
35.4053,82.09547977864933
35.6546,81.02011556883632
35.904,83.61234651658135
36.1533,85.53598794481957
36.4026,87.64954844287361
36.652,86.9012138686627
36.9013,82.06581585003192
37.1506,82.17970740219299
37.4,86.55981122242974
37.6493,86.16714051784075
37.8986,81.35484913873738
38.148,77.24185891484859
38.3973,77.61104940297008
38.6466,79.7472717626513
38.896,80.10254319635003
39.1453,80.49988424806664
39.3946,81.44306413895008
39.644,80.49682561785075
39.8933,79.76329392553785
40.1426,82.6550364042593
40.392,85.30949057270331
40.6413,83.80725362717828
40.8906,80.70957106195621
41.14,78.59755624108757
41.3893,77.907932876266
41.6386,77.55399613163344
41.888,78.13290011452506
42.1373,78.75035845974956
42.3866,79.47401230765975
42.636,80.10927299289199
42.8853,76.66952476923333
43.1346,72.99994114149354
43.384,72.85421423986966
43.6333,76.37753356827399
43.8826,81.5299895193772
44.132,82.34702422971665
44.3813,79.30216971795635
44.6306,76.0023950152855
44.88,75.45485221243489
45.1293,76.1068508141055
45.3786,74.57063003800347
45.628,75.7635356529406
45.8773,78.91652662180678
46.1266,78.54401952436037
46.376,78.77228965106913
46.6253,82.33712287088548
46.8746,85.0129784886472
47.124,85.13994549072859
47.3733,84.32122324620413
47.6226,85.437802254965
47.872,88.18518438383587
48.1213,90.50202836006413
48.3706,94.42502911792383
48.62,99.14334811316162
48.8693,101.46138176787721
49.1186,101.81677385656309
49.368,98.75971639263315
49.6173,91.62544639229189
49.8666,86.18200120892469
50.116,84.54545045552223
50.3653,79.3800295791269
50.6146,68.96225398396177
50.864,64.00473576461711
51.1133,65.10279339657014
51.3626,61.719343018298844
51.612,52.5061272400275
51.8613,47.98550483445717
52.1106,49.3586561447862
52.36,43.60573187138592
52.6093,34.60879764451825
52.8586,35.892909873038136
53.108,39.80068040583297
53.3573,37.58201263569102
53.6066,33.22796354032346
53.856,30.00686722431652
54.1053,26.567332285293165
54.3546,22.67011016117839
54.604,20.69550306449656
54.8533,20.444538870633785
55.1026,20.010512388080343
55.352,20.31965739172913
55.6013,21.49493854448224
55.8506,22.308603874122497
56.1,20.136698612035133
56.3493,17.20282976691209
56.5986,18.38914074696215
56.848,20.210897320991947
57.0973,19.3691545926072
57.3466,19.39660016095788
57.596,20.414293782796737
57.8453,19.770487791204523
58.0946,17.748805917107045
58.344,16.62294751815167
58.5933,17.602769291462227
58.8426,18.162023286720814
59.092,14.556772081065759
59.3413,11.652115330694826
59.5906,14.805307021054762
59.84,18.133977779810916
60.0893,16.016125644264378
60.3386,10.59188446544298
60.588,5.876718179236703
60.8373,4.934242402022034
61.0866,5.8180210598802296
61.336,7.03951350476477
61.5853,8.383929208474662
61.8346,7.102212227618543
62.084,2.4654098200756622
62.3333,-1.0665753738695498
62.5826,-1.1038335734012314
62.832,0.2771378746217996
63.0813,3.8289834065200097
63.3306,7.021669540876716
63.58,7.98015541503936
63.8293,7.905180709002136
64.0786,6.0970821553580885
64.328,3.569160324888573
64.5773,1.5904676243608573
64.8266,-0.5256751408864964
65.076,-2.55087801374832
65.3253,-2.677485064423285
65.5746,0.03757266666727212
65.824,2.5211160404797743
66.0733,2.4367367783216043
66.3226,0.7317118356336562
66.572,-0.7702546212851743
66.8213,-0.9596099170242476
67.0706,-1.4885536838392033
67.32,-3.7647550945398693
67.5693,-4.417750930930945
67.8186,-1.036591190942138
68.068,0.5389061246840088
68.3173,-1.0738322954544068
68.5666,0.21230079113087905
68.8159,3.303812888120078
69.0653,5.908606947917141
69.3146,5.4793936289779905
69.5639,1.9928404472944448
69.8133,1.8161410479908264
70.0626,2.2965115982168105
70.3119,-0.6961557365966977
70.5613,-1.7335334316707258
70.8106,0.6316616715510375
71.0599,3.942030043172136
71.3093,5.637327240251029
71.5586,5.219561184801543
71.8079,5.332707543135884
72.0573,4.053324056850574
72.3066,-1.4711360602946977
72.5559,-6.869853889413747
72.8053,-6.867378788455193
73.0546,-4.142529414958302
73.3039,-3.3348187691632765
73.5533,-3.2504527506358247
73.8026,-1.9614399394422535
74.0519,-0.5087546805670043
74.3013,-1.800379974924766
74.5506,-2.6936507140345856
74.7999,-0.6146191260589087
75.0493,-0.07845560111455169
75.2986,-0.696102087966424
75.5479,-1.4250129655403323
75.7973,-3.0873893287033045
76.0466,-2.743312297299836
76.2959,-0.3210923827874702
76.5453,1.7084360105793344
76.7946,2.3872736504948504
77.0439,2.066326779458904
77.2933,-1.1941098298129351
77.5426,-4.677009087738961
77.7919,-3.7194872903192926
78.0413,2.557439590717241
78.2906,3.9231280053641915
78.5399,2.7037080693970696
78.7893,3.6860597972586517
79.0386,2.932152936465163
79.2879,0.022511956262592548
79.5373,-1.513962201572609
79.7866,-1.9828782201261401
80.0359,-3.067931443279876
80.2853,-4.463969673141391
80.5346,-3.2844874416895458
80.7839,1.4539575015237851
81.0333,3.3564252345908154
81.2826,1.9094427652470662
81.5319,1.5150410418023852
81.7813,0.9245526208240908
82.0306,1.2611163690378968
82.2799,4.229243611873315
82.5293,4.139190770600679
82.7786,0.7001613762245034
83.0279,0.1356650760539669
83.2773,1.5154067566700957
83.5266,2.578799048636032
83.7759,3.0909812852877625
84.0253,3.705830924500832
84.2746,5.1275782062828394
84.5239,3.5688364206978727
84.7733,1.3689258713628305
85.0226,1.8451017736871629
85.2719,1.737643038727086
85.5213,1.3755233494319412
85.7706,0.6763195420572661
86.0199,-1.4857319020191415
86.2693,-2.099602226150162
86.5186,-1.0525447092513944
86.7679,-1.1693601439248265
87.0173,-0.6707446184313879
87.2666,2.4876158051805444
87.5159,4.275414547859399
87.7653,2.5313033216667264
88.0146,-0.6563381187166081
88.2639,-1.8020258217478131
88.5133,0.4225373037302722
88.7626,1.4132597391029604
89.0119,-0.9364504417926667
89.2613,-3.96541558679109
89.5106,-5.337424290905102
89.7599,-5.498492807306094
90.0093,-3.848113731735298
90.2586,-1.9301262945698887
90.5079,-2.5608814226500582
90.7573,-0.8145923965553488
91.0066,2.986907062780595
91.2559,2.4354890840522696
91.5053,0.030756380226863334
91.7546,-0.1414441009672268
92.0039,0.5142068250990242
92.2533,0.4751643189158559
92.5026,-0.33963201405079935
92.7519,-2.1265036280076646
93.0013,-3.072020180881595
93.2506,-3.350710508116688
93.4999,-4.576012158971979
93.7493,-5.9230839869200995
93.9986,-7.423181282036124
94.2479,-8.429455472211043
94.4973,-7.311292266562941
94.7466,-4.773931006088697
94.9959,-0.780416215971653
95.2453,3.3191457023087456
95.4946,3.1125193584110145
95.7439,-0.32906395510108255
95.9933,-2.226063212181606

File: 120_GruneisenParam/FeNiSi/2015Mar_DAC13_P5/scaledDOSdata/scaled2_2015Mar_DAC13_P5.csv
E,DOS
0.24983400000000003,0.0030799200000000038
0.49966700000000003,0.011587900000000014
0.749501,0.026277300000000035
0.9993350000000001,0.05012990000000008
1.2491700000000001,0.08339950000000011
1.499,0.1231280000000002
1.7488400000000002,0.1677700000000002
1.9986700000000002,0.21872800000000034
2.2485,0.2818190000000003
2.4983400000000002,0.3534090000000004
2.74817,0.4227910000000005
2.998,0.4957660000000006
3.24784,0.5686510000000006
3.49767,0.6265250000000007
3.7475099999999997,0.6719540000000006
3.9973400000000003,0.7397510000000012
4.24717,0.8634370000000016
4.4970099999999995,0.9907380000000011
4.74684,1.0937100000000013
4.99667,1.2395900000000015
5.24651,1.4239000000000024
5.49634,1.5449900000000016
5.746169999999999,1.680870000000003
5.99601,1.9237300000000035
6.24584,2.145350000000003
6.49568,2.3067200000000025
6.74551,2.442020000000002
6.99534,2.5590100000000024
7.24518,2.7544200000000054
7.495010000000001,2.9793300000000045
7.744839999999999,3.1187000000000027
7.994680000000001,3.2744400000000042
8.24451,3.4593600000000038
8.49435,3.6972100000000054
8.74418,3.966950000000006
8.994010000000001,4.2293000000000065
9.24385,4.518710000000005
9.49368,4.836240000000007
9.74351,5.156470000000006
9.99335,5.385580000000007
10.2432,5.64603000000001
10.493,5.873310000000006
10.7428,6.085230000000011
10.9927,6.680060000000021
11.2425,7.300710000000012
11.4924,7.374350000000004
11.7422,7.402160000000008
11.992,7.76180000000001
12.2419,7.974640000000007
12.4917,8.198070000000012
12.7415,8.83821000000002
12.9914,9.42352000000001
13.2412,9.510880000000004
13.491,9.597390000000008
13.7409,10.344500000000032
13.9907,11.77800000000004
14.2405,13.088400000000034
14.4904,13.595400000000009
14.7402,13.534300000000004
14.99,13.453900000000006
15.2399,13.572800000000015
15.4897,14.007800000000024
15.7395,14.862800000000032
15.9894,15.971200000000039
16.2392,16.93340000000003
16.489,17.262200000000004
16.7389,16.905299999999997
16.9887,17.08510000000003
17.2385,18.25010000000005
17.4884,19.54810000000004
17.7382,20.589200000000037
17.988,21.28310000000003
18.2379,21.836500000000026
18.4877,22.39980000000003
18.7375,23.075200000000038
18.9874,24.380800000000054
19.2372,26.085500000000064
19.487,28.049800000000083
19.7369,29.838100000000054
19.9867,30.459600000000023
20.2365,30.769300000000054
20.4864,32.02890000000008
20.7362,33.383700000000054
20.986,33.725900000000024
21.2359,33.59710000000002
21.4857,34.40270000000009
21.7355,36.82710000000016
21.9854,39.77410000000012
22.2352,41.206200000000045
22.485,41.471500000000056
22.7349,43.02880000000011
22.9847,45.41070000000011
23.2345,46.59500000000005
23.4844,47.22070000000008
23.7342,50.10960000000022
23.984,55.35640000000025
24.2339,58.859300000000104
24.4837,59.39640000000002
24.7335,59.43410000000009
24.9834,62.75830000000027
25.2332,69.43780000000028
25.483,72.93820000000008
25.7329,72.45130000000003
25.9827,73.98920000000018
26.2325,78.99100000000028
26.4824,84.30890000000024
26.7322,88.53240000000021
26.982,92.54120000000023
27.2319,95.25270000000009
27.4817,94.61449999999998
27.7315,93.71550000000012
27.9814,97.95610000000032
28.2312,103.38800000000022
28.481,103.85299999999994
28.7309,101.79399999999995
28.9807,101.88200000000013
29.2305,103.83600000000008
29.4804,102.78799999999987
29.7302,99.81219999999996
29.98,100.85800000000019
30.2299,102.62300000000003
30.4797,100.4599999999998
30.7295,96.51419999999986
30.9794,95.3337000000001
31.2292,98.10860000000018
31.479,99.96010000000004
31.7289,98.38239999999986
31.9787,95.3543999999999
32.2285,93.36389999999997
32.4784,92.64140000000002
32.7282,91.76779999999995
32.978,90.1223999999999
33.2279,86.93459999999985
33.4777,84.56710000000005
33.7275,87.75110000000035
33.9774,91.9045000000001
34.2272,89.92189999999984
34.4771,86.15139999999987
34.7269,84.24209999999995
34.9767,83.00300000000003
35.2266,82.86440000000002
35.4764,80.89449999999982
35.7262,77.22019999999993
35.9761,77.7246000000002
36.2259,80.8632000000002
36.4757,82.32470000000008
36.7256,81.1165999999999
36.9754,78.06979999999992
37.2252,78.04900000000018
37.4751,80.65000000000019
37.7249,82.28830000000015
37.9747,84.2027000000001
38.2246,83.15229999999984
38.4744,78.65779999999984
38.7242,78.76020000000022
38.9741,82.85960000000023
39.2239,82.9398999999999
39.4737,78.75529999999975
39.7236,74.49139999999987
39.9734,74.0560000000001
40.2232,76.1234000000002
40.4731,76.85650000000005
40.7229,76.92380000000009
40.9727,77.9192000000001
41.2226,77.85139999999994
41.4724,76.44869999999997
41.7222,77.5295000000003
41.9721,80.95270000000028
42.2219,81.66229999999995
42.4717,79.1676999999998
42.7216,76.54309999999987
42.9714,75.04739999999995
43.2212,74.6474
43.4711,74.40670000000006
43.7209,75.1147000000001
43.9707,75.61860000000009
44.2206,76.36910000000013
44.4704,76.73229999999991
44.7202,73.33789999999969
44.9701,70.00589999999987
45.2199,69.83480000000014
45.4697,72.91910000000043
45.7196,77.81750000000035
45.9694,79.17539999999995
46.2192,76.73519999999976
46.4691,73.46309999999981
46.7189,72.16580000000008
46.9687,73.11370000000005
47.2186,72.03679999999991
47.4684,71.60090000000018
47.7182,74.78520000000029
47.9681,75.87049999999999
48.2179,74.94000000000004
48.4677,76.93590000000033
48.7176,80.43610000000028
48.9674,81.80680000000008
49.2172,81.39699999999999
49.4671,80.89890000000011
49.7169,82.62480000000026
49.9667,85.15090000000023
50.2166,87.3466000000003
50.4664,91.30450000000044
50.7162,95.50290000000034
50.9661,97.41140000000016
51.2159,97.63009999999996
51.4657,94.74259999999961
51.7156,88.17369999999947
51.9654,82.90199999999979
52.2152,81.30649999999991
52.4651,77.43799999999942
52.7149,67.96529999999922
52.9647,61.69239999999984
53.2146,62.21520000000015
53.4644,61.11309999999966
53.7142,53.54949999999927
53.9641,46.524799999999765
54.2139,46.89210000000018
54.4637,45.871599999999525
54.7136,36.74139999999925
54.9634,32.383900000000104
55.2132,36.61790000000039
55.4631,38.02099999999988
55.7129,34.57129999999966
55.9627,30.831099999999754
56.2126,28.021499999999683
56.4624,24.63799999999959
56.7122,21.20509999999972
56.9621,19.76019999999996
57.2119,19.587599999999977
57.4618,19.179099999999984
57.7116,19.513500000000096
57.9614,20.603200000000164
58.2113,21.418799999999983
58.4611,19.612899999999655
58.7109,16.658899999999832
58.9608,17.246400000000257
59.2106,19.290200000000105
59.4604,18.80849999999989
59.7103,18.396600000000063
59.9601,19.357100000000113
60.2099,19.44659999999991
60.4598,17.80019999999979
60.7096,16.207299999999897
60.9594,16.183000000000128
61.2093,17.517600000000094
61.4591,16.39819999999963
61.7089,12.230199999999627
61.9588,11.646600000000285
62.2086,15.686600000000455
62.4584,17.38189999999991
62.7083,14.187999999999466
62.9581,9.023629999999434
63.2079,5.19510999999977
63.4578,4.812150000000074
63.7076,5.6802900000001175
63.9574,6.834260000000165
64.2073,8.050580000000053
64.4571,6.879529999999662
64.7069,2.6512399999994787
64.9568,-0.8598210000002071
65.2066,-1.134429999999942
65.4564,-0.13510299999977982
65.7063,2.841540000000418
65.9561,6.202610000000276
66.2059,7.4826100000000775
66.4558,7.761879999999974
66.7056,6.704509999999783
66.9554,4.328879999999738
67.2053,2.367469999999798
67.4551,0.5171429999997772
67.7049,-1.4957700000002234
67.9548,-2.8583000000000407
68.2046,-1.799239999999727
68.4544,1.1315900000003039
68.7043,2.6631600000000377
68.9541,1.9606799999998354
69.2039,0.27504199999981327
69.4538,-0.8747810000000544
69.7036,-0.9152770000000037
69.9534,-1.6232400000001905
70.2033,-3.7900700000002203
70.4531,-4.157149999999797
70.7029,-0.968318999999634
70.9528,0.5388949999999324
71.2026,-0.9789440000000985
71.4524,-0.06141189999974442
71.7023,2.7189700000003385
71.9521,5.313620000000232
72.2019,5.805489999999805
72.4518,2.6355299999996498
72.7016,1.3470500000000831
72.9514,2.5551899999999965
73.2013,0.4989679999996512
73.4511,-1.7775900000000784
73.7009,-0.640562999999733
73.9508,2.18555000000036
74.2006,4.912760000000195
74.4504,5.338779999999953
74.7003,4.903250000000008
74.9501,5.082119999999939
75.1999,2.6677699999994844
75.4498,-3.113570000000666
75.6996,-7.113420000000165
75.9494,-6.114299999999715
76.1993,-3.685299999999823
76.4491,-3.2081300000000126
76.6989,-3.07306999999993
76.9488,-1.8149999999998023
77.1986,-0.48829199999998424
77.4484,-1.6493400000002074
77.6983,-2.6515099999999303
77.9481,-0.8017059999997882
78.1979,-0.021467900000022504
78.4478,-0.5955000000000519
78.6976,-1.045560000000121
78.9474,-2.630040000000163
79.1973,-3.02407999999991
79.4471,-1.2198999999997222
79.6969,1.0820300000001972
79.9468,2.0887100000000642
80.1966,2.3186499999999572
80.4465,0.9028449999994733
80.6963,-3.0685600000006055
80.9461,-4.70691999999993
81.196,-1.7680499999990138
81.4458,4.027530000000458
81.6956,3.1022199999996882
81.9455,2.7468700000001425
82.1953,3.6408200000000255
82.4451,2.38281999999958
82.695,-0.3307200000003715
82.9448,-1.512240000000088
83.1946,-1.9422800000001066
83.4445,-2.982940000000245
83.6943,-4.273730000000118
83.9441,-3.322069999999471
84.194,1.0234200000007083
84.4438,3.256740000000009
84.6936,2.022089999999782
84.9435,1.4956599999999705
85.1933,1.10123999999987
85.4431,0.7421850000001682
85.693,3.1428600000005043
85.9428,4.714029999999854
86.1926,1.8538599999994325
86.4425,-0.1014220000000428
86.6923,0.8621320000002325
86.9421,1.9577700000001699
87.192,2.7981400000000853
87.4418,3.087960000000077
87.6916,4.0388200000002525
87.9415,4.924669999999862
88.1913,2.58695999999956
88.4411,1.2188700000000072
88.691,1.903260000000065
88.9408,1.5692899999999175
89.1906,1.284649999999954
89.4405,0.49887799999972177
89.6903,-1.5237000000002785
89.9401,-2.003449999999894
90.19,-1.0232799999998932
90.4398,-1.0957900000000713
90.6896,-0.8310269999997263
90.9395,1.9498200000005323
91.1893,4.058400000000103
91.4391,2.9972199999996016
91.689,0.13212499999948907
91.9388,-1.8612900000000447
92.1886,-0.40776099999959403
92.4385,1.416240000000096
92.6883,0.3068399999995774
92.9381,-2.642970000000484
93.188,-4.6984100000002105
93.4378,-5.278400000000039
93.6876,-4.893259999999757
93.9375,-2.7465799999996467
94.1873,-1.8159000000000876
94.4371,-2.4786699999998736
94.687,0.315922000000668
94.9368,3.2491100000001345
95.1866,1.8165099999995704
95.4365,-0.17121200000016026
95.6863,-0.050031099999883664
95.9361,0.52228200000005
96.186,0.4381729999999356
96.4358,-0.33566600000023
96.6856,-1.9903000000002604
96.9355,-2.9241900000000607
97.1853,-3.1423000000000947
97.4351,-4.193160000000219
97.685,-5.440930000000215
97.9348,-6.7612100000002595
98.1846,-8.024820000000096
98.4345,-7.519899999999767
98.6843,-5.525559999999579
98.9341,-2.42768999999933
99.184,1.8089300000006467
99.4338,3.781589999999925
99.6836,1.341839999999426
99.9335,-1.513950000000334
