Repository: r-a-morrison/fe_alloy_sound_velocities

# Fe Alloy Sound Velocities
by Rachel Morrison

This is a repository of my graduate research on iron-nickel sound velocities at extreme pressures. This research contributes to our understanding of the thermodynamics of the inner core of the Earth. 

Morrison, R. A., et al., High pressure thermoelasticity and sound velocities of Fe-Ni-Si alloys (2019), *Physics of the Earth and Planetary Interiors*, Volume 294, [https://doi.org/10.1016/j.pepi.2019.05.011](https://doi.org/10.1016/j.pepi.2019.05.011).

Extensive supplementary information is also available at the above link.

Note: A word of caution. Binary files (.pdf, .ai, etc.) are included for completeness. Normally these should be left out of version control so git doesn't mess these up in merge conflicts. Use at your own risk.

## Abstract
The Earth's iron-dominant core is known to contain nickel from cosmochemical analysis and some amount of light elements from geophysical constraints on density and seismic wave velocities. Although there have been several studies to constrain thermoelastic properties of iron-alloys, there has been no systematic study on the effects of nickel and light elements on properties of iron using the same experimental methods and data analysis approach.

We conducted nuclear resonant inelastic X-ray scattering and X-ray diffraction experiments on body-centered cubic and hexagonal close-packed (hcp) Fe0.91Ni0.09 and Fe0.8Ni0.1Si0.1 up to 104 GPa and 86 GPa, respectively, and compare to similar measurements conducted on hcp-Fe up to 171 GPa. Specifically, we determine the Debye sound velocity from the low-energy transfer region of the (partial) phonon density of states (DOS) using the equation of state determined for each material and a new approach which utilizes information criteria and probability distributions. Nickel decreases the shear velocity of iron, while 10 at% Si has little to no effect on the shear velocity of Fe0.91Ni0.09. We observe that the shape of the phonon DOS of these alloys remains similar with increasing pressure.

In the measured compression range, we therefore apply a generalized scaling law to describe the volume dependence of the phonon DOS and find that the vibrational Grüneisen parameters of hcp-Fe0.91Ni0.09 are nearly indistinguishable from those hcp-Fe and those for Fe0.8Ni0.1Si0.1 trend lower. From the vibrational free energy, we constrain the harmonic vibrational component of thermal pressure, which shows a significant positive deviation from theoretical calculations of hcp-Fe at pressures and temperatures of Earth's core. Collectively, our results demonstrate that the effects of nickel should be considered when modeling iron-rich planetary cores.

File: 120_GruneisenParam/FeNiSi/2015Mar_DAC13_P6/scaledDOSdata/scaled2_2014Feb_DAC13_P1.csv
E,DOS
0.249542,0.004622107406453236
0.499083,0.01853847094304313
0.748625,0.04376852549570838
0.998167,0.08552361449437132
1.24771,0.1437998945524649
1.49725,0.20500378521009532
1.74679,0.26893012232677105
1.99633,0.3461849445914361
2.24587,0.4139258976318226
2.49542,0.49522257113022045
2.74496,0.6140443792579325
2.9945,0.6747625482821854
3.24404,0.7615689142624047
3.49358,0.9793921130214459
3.74312,1.123612381015685
3.9926699999999995,1.3332911617750025
4.24221,1.6774264752409682
4.49175,1.9093076363345143
4.74129,2.0918504234192192
4.99083,2.3012025001290204
5.2403699999999995,2.5570552300684284
5.48992,2.84466641742489
5.73946,3.059938990221768
5.989,3.050546352008569
6.23854,3.1604903992676734
6.48808,3.885718424400416
6.73762,4.616769279222999
6.98717,4.806879356426373
7.23671,5.3000084871860045
7.48625,6.216760127931084
7.73579,6.497075741224134
7.98533,6.302486185043864
8.234869999999999,6.475718953508681
8.48442,6.789301830636535
8.73396,6.9291420195184985
8.9835,7.596888368251114
9.233039999999999,8.154952457723105
9.48258,7.8954322595062525
9.73212,8.728273377287048
9.98167,9.846176462314697
10.2312,10.349340403947203
10.4807,11.279907402544183
10.7303,12.262348381985733
10.9798,13.593622350530813
11.2294,14.338879013693019
11.4789,14.01753725193162
11.7285,14.085110514956908
11.978,15.163068151990043
12.2275,16.31823369609037
12.4771,16.790170816944414
12.7266,16.832678233082106
12.9762,17.65217002544998
13.2257,17.360441494252214
13.4752,16.385122106779747
13.7248,18.75978272501015
13.9743,22.129891604728066
14.2239,22.957132767274043
14.4734,22.734992110804424
14.723,23.374338243188486
14.9725,24.81214404028501
15.222,27.714148027784784
15.4716,29.22346656300147
15.7211,28.80722895249559
15.9707,29.87391853681204
16.2202,29.90021685316622
16.4697,29.134923145443775
16.7193,31.345435714028568
16.9688,36.906158110401044
17.2184,40.72830555475235
17.4679,40.90006291262085
17.7175,40.86638207652999
17.967,41.41557974125434
18.2165,42.25660541252726
18.4661,45.59631412724597
18.7156,50.504995184370756
18.9652,50.61835009449209
19.2147,51.687063929731224
19.4642,58.75854098682913
19.7138,63.04389084270678
19.9633,64.40813390317612
20.2129,68.99571231652283
20.4624,73.4364084916999
20.712,77.87953825465209
20.9615,82.79700227522154
21.211,89.02361411014921
21.4606,95.68855967946342
21.7101,98.73900066843639
21.9597,98.93085856811068
22.2092,103.01763152216195
22.4587,106.96410657866747
22.7083,113.27696974091228
22.9578,118.74598383195011
23.2074,113.87295598586172
23.4569,112.07969810643229
23.7065,119.68565611875115
23.956,122.31322028790473
24.2055,114.24000828606958
24.4551,110.04853706844985
24.7046,124.06298905327763
24.9542,133.64346095126714
25.2037,121.91131813688699
25.4532,111.84592283017881
25.7028,115.8179555434632
25.9523,119.42976540591889
26.2019,120.62819390519869
26.4514,120.45741730854623
26.701,112.52113594531613
26.9505,105.6275129709409
27.2,103.32759246408041
27.4496,101.31554802938994
27.6991,100.14830064615866
27.9487,101.45484793688694
28.1982,103.01576845312617
28.4477,104.10116339178131
28.6973,104.08714606382387
28.9468,96.55595860071897
29.1964,88.25664382669916
29.4459,92.99772603408195
29.6955,102.1952785270368
29.945,99.98812370513727
30.1945,90.45463399900149
30.4441,89.90687461762556
30.6936,93.88585754636098
30.9432,92.93071408128395
31.1927,92.69004340061885
31.4422,96.79386205120989
31.6918,104.41918272071389
31.9413,109.34217973188167
32.1909,102.53590657121725
32.4404,94.88584976463903
32.69,92.07480302979191
32.9395,89.00573673476727
33.189,86.4093411249076
33.4386,88.21930118700767
33.6881,93.5948634899007
33.9377,95.41820023988915
34.1872,89.93880884500136
34.4367,88.57207262156311
34.6863,95.23302518663398
34.9358,90.33043090947922
35.1854,84.82706694047647
35.4349,90.93204658470984
35.6845,89.9845697820681
35.934,84.62637238970996
36.1835,86.67585532786198
36.4331,86.18930675240841
36.6826,81.47710439470299
36.9322,85.41678197451574
37.1817,91.39432984976949
37.4312,94.08281772459367
37.6808,102.37993031489484
37.9303,102.78495847126017
38.1799,85.77509977583527
38.4294,77.625006535456
38.679,81.37237043058583
38.9285,81.97400180466971
39.178,83.97221848852566
39.4276,86.99897718072826
39.6771,89.89870713947003
39.9267,90.67595874989502
40.1762,93.68663142580749
40.4257,96.43103762742896
40.6753,93.42392461588217
40.9248,98.92543464891841
41.1744,105.65195322276494
41.4239,98.27744186645734
41.6735,91.52691045596202
41.923,102.004568068471
42.1725,119.93343248887275
42.4221,117.93498746474624
42.6716,104.29469852099542
42.9212,107.9789007544938
43.1707,115.93595413586885
43.4202,107.92536703440473
43.6698,84.10518326888675
43.9193,75.45353065234444
44.1689,85.41774928084648
44.4184,89.46464583606276
44.668,83.3790611188905
44.9175,74.1709094524366
45.167,67.79326410503693
45.4166,60.931707925310576
45.6661,55.40712590802693
45.9157,49.988334024104766
46.1652,43.230382838788564
46.4147,39.341782420945165
46.6643,36.40566996514822
46.9138,30.05594675402898
47.1634,27.331668116056047
47.4129,32.46749240749586
47.6625,32.13073209230837
47.912,24.54581714649995
48.1615,23.193399723355938
48.4111,25.828789983522714
48.6606,23.801983649510838
48.9102,23.34932619610698
49.1597,24.970042756604624
49.4092,17.25857970628073
49.6588,11.690891581589431
49.9083,22.936423128783098
50.1579,26.33702810493326
50.4074,21.394116498220953
50.657,23.424303369894055
50.9065,20.29235153096844
51.156,14.09026474214269
51.4056,11.45833590682098
51.6551,12.615655720262103
51.9047,18.249411854391614
52.1542,19.667465937930775
52.4037,10.943278214976024
52.6533,3.4991253382154546
52.9028,1.596422413714787
53.1524,0.4231283417634133
53.4019,0.6268779243094659
53.6515,6.0673431368156745
53.901,10.600947228461077
54.1505,5.341423293953542
54.4001,0.5577164060063785
54.6496,3.749302831478071
54.8992,5.46885747138222
55.1487,5.166946653217853
55.3982,10.053013748598108
55.6478,5.9053560973523656
55.8973,0.9559248783411928
56.1469,0.4264040060861167
56.3964,-1.8838548703622033
56.646,2.0601352994413835
56.8955,3.085003433754105
57.145,-4.525002936605804
57.3946,-8.81256574019003
57.6441,-6.729366106680765
57.8937,-3.266620896243227
58.1432,-0.014257163186165482
58.3927,6.222609722192257
58.6423,12.01760965298247
58.8918,8.870913438004594
59.1414,9.480951570425551
59.3909,9.866590251303446
59.6405,-2.2227906433769316
59.89,-12.009833283127552
60.1395,-10.14562475974731
60.3891,-7.422797835088687
60.6386,-6.287627316869543
60.8882,-1.3807293109645833
61.1377,0.3043649633498755
61.3872,-0.8897059878921308
61.6368,-2.43261691007437
61.8863,-5.16454290593081
62.1359,-1.2370880281644907
62.3854,6.830042354281923
62.635,7.345370672693014
62.8845,2.8400236924983493
63.134,-0.4479895979118854
63.3836,-9.915221720571605
63.6331,-11.262433853510732
63.8827,-0.5223089765642449
64.1322,7.809648094712987
64.3817,6.8917623742998115
64.6313,3.9414560002709873
64.8808,-0.1740910388279399
65.1304,-5.133882731310309
65.3799,-8.479452084157494
65.6295,-4.941095120159155
65.879,-1.8117628287332832
66.1285,-0.7874558344419129
66.3781,0.144929472403944
66.6276,-1.8417013713718882
66.8772,0.762795359171666
67.1267,7.5397844946747625
67.3762,5.813491164801661
67.6258,0.7393772561797716
67.8753,-3.641145911874215
68.1249,-7.268442925301902
68.3744,-5.473895328599249
68.624,-0.9102209122501853
68.8735,-1.8450722492521334
69.123,-6.009524082515836
69.3726,-3.511164499759044
69.6221,3.9160104693095152
69.8717,2.6938402181281784
70.1212,-1.723681475719421
70.3707,-0.44122135952077135
70.6203,0.2263152155993029
70.8698,-1.3083353092570713
71.1194,-0.9865515150153422
71.3689,3.1516071560272008
71.6185,9.797796444690725
71.868,10.405603204209765
72.1175,7.39101907467631
72.3671,6.4137123733232295
72.6166,5.942553236597401
72.8662,0.6172349424479507
73.1157,-1.5353212306708446
73.3652,-1.440101196030512
73.6148,-1.4984596620335375
73.8643,0.32400773917635256
74.1139,0.6501453053041256
74.3634,4.697194411367161
74.613,4.657084865632498
74.8625,-1.2124135041503943
75.112,-1.3289472230258241
75.3616,0.14066338549912644
75.6111,-1.2117192168061184
75.8607,8.825653445190012
76.1102,17.303701899598902
76.3597,8.06821262841144
76.6093,9.027449954085245
76.8588,10.552414458112434
77.1084,-1.529823109983328
77.3579,-10.656570752826376
77.6075,-9.324008843804082
77.857,-0.6546653137470869
78.1065,1.583060727859918
78.3561,-1.7916728655513299
78.6056,0.32452368408606946
78.8552,-0.05455765917170123
79.1047,-8.469075972998404

File: 120_GruneisenParam/FeNiSi/2015Mar_DAC13_P6/scaledDOSdata/scaled2_2014Feb_DAC13_P2.csv
E,DOS
0.24965199999999999,0.004074486670296546
0.49930399999999997,0.016326040249826528
0.748957,0.03823494558889609
0.998609,0.07418297023212406
1.2482600000000001,0.12560434251979197
1.49791,0.18249121170386345
1.74757,0.2389174895250193
1.99722,0.30732482266935734
2.24687,0.3748960729966484
2.4965200000000003,0.4370084037266585
2.74617,0.537935655421405
2.9958299999999998,0.6275378051228493
3.24548,0.6671553866661066
3.49513,0.8123105201750133
3.7447800000000004,1.003451965064973
3.99444,1.1245498739588518
4.24409,1.377223278931498
4.49374,1.6813579831964145
4.74339,1.86892189172711
4.993040000000001,2.037612781787611
5.2427,2.2386898932193877
5.49235,2.477138357431267
5.742,2.742826405384234
5.99165,2.9348743522783187
6.2413099999999995,2.9256890371541915
6.49096,3.0065832730233413
6.74061,3.6327362323554744
6.99026,4.3605494894077745
7.239910000000001,4.5862035845169515
7.48957,4.910532825785202
7.7392199999999995,5.751508725031539
7.9888699999999995,6.230294460993351
8.23852,6.102172927794373
8.48818,6.088579136915348
8.73783,6.408168340961092
8.98748,6.567096414680794
9.23713,6.867939259861731
9.48678,7.635144154644451
9.73644,7.71181030637714
9.986089999999999,7.673111944084457
10.2357,8.790322106189844
10.4854,9.580636679212365
10.735,10.101406519747865
10.9847,11.005198878696978
11.2343,11.926433003163584
11.484,13.172531989305668
11.7337,13.743285605056633
11.9833,13.425685102543108
12.233,13.497921283006745
12.4826,14.475197584882697
12.7323,15.566265321117775
12.9819,16.07792796989097
13.2316,16.0890461162899
13.4812,16.74435938894086
13.7309,16.932575560242295
13.9805,15.776398437488716
14.2302,16.86879867571659
14.4798,20.22960495263057
14.7295,21.951332551229374
14.9791,21.852312427043056
15.2288,22.003764442294376
15.4784,22.90042627657348
15.7281,24.80303020946592
15.9777,27.47585277229299
16.2274,27.846731770226704
16.477,27.80687987796382
16.7267,28.86447210218794
16.9764,28.44856319808601
17.226,28.01349335637472
17.4757,30.633663464916147
17.7253,35.87427442140992
17.975,39.11724196719917
18.2246,39.202732466115215
18.4743,39.15818167354795
18.7239,39.66954200148296
18.9736,40.34041592943038
19.2232,42.989926850707356
19.4729,47.68629001123117
19.7225,48.87506564810639
19.9722,48.571136188345136
20.2218,54.01827557349634
20.4715,59.6617502410542
20.7211,61.02801229691622
20.9708,63.97600252035086
21.2204,68.49239270697473
21.4701,72.30325088896124
21.7197,76.64613601157767
21.9694,81.57102006700421
22.219,87.66966551399783
22.4687,93.22735873016309
22.7184,94.62133588878683
22.968,95.47992397759702
23.2177,99.59679696866498
23.4673,103.15310906659258
23.717,109.4369613031213
23.9666,113.79597348955424
24.2163,108.98504494854542
24.4659,107.38408912502148
24.7156,114.30638049310534
24.9652,117.5777846015696
25.2149,110.76103651549492
25.4645,105.04379529131833
25.7142,115.16475787518851
25.9638,127.90706134156996
26.2135,121.50325045523337
26.4631,108.85834686786869
26.7128,108.84560093334402
26.9624,113.66505574434358
27.2121,115.01717188447415
27.4617,116.251577449296
27.7114,112.6759121906503
27.961,104.38553795427437
28.2107,100.19723230782573
28.4604,98.42460603886222
28.71,96.6672136329137
28.9597,96.02912172699212
29.2093,97.69156467069006
29.459,98.85478925391064
29.7086,100.03382579104664
29.9583,99.46403325516623
30.2079,92.12448365034126
30.4576,84.59781562416104
30.7072,88.77171624012321
30.9569,97.54225094025455
31.2065,96.77768331292097
31.4562,87.81119879642625
31.7058,85.50980236976791
31.9555,89.35822149871721
32.2051,89.68692794731882
32.4548,88.3647938968165
32.7044,91.07196703280597
32.9541,96.75473153943919
33.2037,103.96562305963482
33.4534,102.42692395556152
33.703,94.21904350316099
33.9527,89.45171734200751
34.2024,87.28744928081407
34.452,84.18190945926835
34.7017,82.80930799836702
34.9513,85.81447301379134
35.201,90.65132811342482
35.4506,90.99260151027943
35.7003,85.35547320851555
35.9499,85.45380324897711
36.1996,91.4246492704124
36.4492,86.39323069607075
36.6989,81.27939577338675
36.9485,86.8386282255411
37.1982,86.83908426191782
37.4478,81.48283528765896
37.6975,82.43313318927247
37.9471,83.45341464403418
38.1968,78.8057206918759
38.4464,79.75014662132841
38.6961,86.19764869750041
38.9457,88.71984221033776
39.1954,94.46240400859294
39.445,100.51096898476973
39.6947,91.67880943829755
39.9444,76.24291227447829
40.194,76.13870937367822
40.4437,78.31179548233341
40.6933,78.97261521037439
40.943,81.28229291211017
41.1926,84.11152066057204
41.4423,86.52396644215987
41.6919,87.0893041723264
41.9416,90.40838860965374
42.1912,92.3069836786479
42.4409,89.52804600382684
42.6905,94.78626084977081
42.9402,101.30140428231174
43.1898,95.11230342022262
43.4395,87.82299613732324
43.6891,94.91642325861504
43.9388,112.24453870541615
44.1884,115.84271310804722
44.4381,102.8287036954781
44.6877,100.68591715021553
44.9374,109.32758316658605
45.187,109.135454555949
45.4367,91.27531117480895
45.6864,73.14953874545805
45.936,76.1836155144731
46.1857,84.99194614247007
46.4353,84.47714859054688
46.685,76.58248054769817
46.9346,69.26318440245277
47.1843,63.296026006754396
47.4339,57.15412730639641
47.6836,52.22218931485285
47.9332,47.142857187732396
48.1829,40.883762348558605
48.4325,37.61471020609173
48.6822,34.837102575408345
48.9318,28.98127309500495
49.1815,26.09565514993024
49.4311,30.572689831718062
49.6808,31.590376642773432
49.9304,24.810358810727337
50.1801,21.798931433210956
50.4297,24.427732018459906
50.6794,23.763045408423416
50.9291,21.911393586284632
51.1787,23.915952545209933
51.4284,20.92643005098168
51.678,11.85457837329259
51.9277,15.155588214164869
52.1773,25.499576386616443
52.427,22.824792506401963
52.6766,20.708642123468973
52.9263,22.496670315215436
53.1759,17.671338311460676
53.4256,12.60162732120228
53.6752,10.886628038972527
53.9249,12.694246098106671
54.1745,18.106004936995653
54.4242,18.49587145777591
54.6738,10.206055493655374
54.9235,3.400900596112909
55.1731,1.5907166818752485
55.4228,0.4945608690518709
55.6724,0.3529150543540643
55.9221,4.610073305043343
56.1717,9.998022742714545
56.4214,7.055835688476886
56.6711,1.0572249321688512
56.9207,2.104694818487585
57.1704,5.464371807728022
57.42,4.436480806837421
57.6697,7.542079400940757
57.9193,8.887848746415303
58.169,2.4469779493951247
58.4186,0.8829321213626787
58.6683,-0.5696321148506486
58.9179,-1.1783123089189125
59.1676,3.297715205119525
59.4172,1.5779355717341215
59.6669,-5.804136765265308
59.9165,-8.38669035927287
60.1662,-6.047284030416084
60.4158,-2.853864192828688
60.6655,0.16339458854165143
60.9151,6.007763582856868
61.1648,11.487953880209353
61.4144,8.796027822725572
61.6641,8.678721184921937
61.9137,10.248130330958906
62.1634,0.7093279769314392
62.4131,-10.342325960275122
62.6627,-10.857503778210926
62.9124,-7.431559188141811
63.162,-6.781925241576921
63.4117,-3.3617175588459016
63.6613,0.23870660241129715
63.911,-0.38092667706836764
64.1606,-1.3194623439904656
64.4103,-3.711939803428658
64.6599,-4.428289923338247
64.9096,1.586549479899322
65.1592,7.8522215034623155
65.4089,5.7875192206444614
65.6585,2.3022583491082385
65.9082,-1.7449372711342672
66.1578,-10.56642768104478
66.4075,-10.278348433897966
66.6571,0.47913444870245714
66.9068,7.457196187033492
67.1564,6.621011046083433
67.4061,4.006851781265143
67.6557,0.24502338766034967
67.9054,-4.200664719840495
68.1551,-7.999405488910571
68.4047,-5.805806587484608
68.6544,-2.0735348403587492
68.904,-1.1565242514599734
69.1537,0.09301295774849055
69.4033,-0.8646640952837763
69.653,-1.605014170489892
69.9026,4.663704477579793
70.1523,7.424752406636275
70.4019,3.3002512584673327
70.6516,-0.9831162987185428
70.9012,-5.042615817641931
71.1509,-7.066566004349459
71.4005,-3.916193066339645
71.6502,-0.3846335825325543
71.8998,-2.630031761069243
72.1495,-6.0328782574733975
72.3991,-2.437161245718241
72.6488,4.0525791568322695
72.8984,2.3892604626717278
73.1481,-1.6493329803983467
73.3977,-0.5341702193884489
73.6474,0.3206924754500043
73.8971,-1.1276842536098992
74.1467,-1.1553727514717764
74.3964,1.7721678957682354
74.646,8.086686875145155
74.8957,10.387513421245032
75.1453,8.22082476847487
75.395,5.873822133238964
75.6446,6.45757050358386
75.8943,3.0438702844280865
76.1439,-1.1722079206860734
76.3936,-1.2367364783579704
76.6432,-1.6359116970750254
76.8929,-0.6412173647125359
77.1425,0.3447805194646733
77.3922,1.3421312311116715
77.6418,5.325812822136479
77.8915,3.2917544539433923
78.1411,-1.7736737620101592
78.3908,-0.8821521005255188
78.6404,-0.019373286538876478
78.8901,-1.0081625048384704
79.1398,8.68163465588303
79.3894,16.633083534623264
79.6391,8.244705999176071
79.8887,7.980775242550121
80.1384,10.882482818166606
80.388,1.096385609190575
80.6377,-9.075161465818677
80.8873,-10.20265484783246
81.137,-3.426054941671044
81.3866,2.0317367120168863
81.6363,-0.8320051578549521
81.8859,-1.0790865188884369
82.1356,1.2072725374038062
82.3852,-3.6068710554425554
82.6349,-10.131132031000137

File: 120_GruneisenParam/FeNiSi/2015Mar_DAC13_P6/scaledDOSdata/scaled2_2015Mar_DAC13_P3.csv
E,DOS
0.24926399999999999,0.003525240144678302
0.49852799999999997,0.01411705856977511
0.747792,0.0327844615179535
0.9970559999999999,0.06304342144218653
1.24632,0.10715021327141802
1.49558,0.15897606582481133
1.74485,0.20927350128475636
1.9941099999999998,0.2669329298904521
2.2433799999999997,0.33171720467094623
2.49264,0.38626393113792784
2.7419,0.4576210946393563
2.99117,0.5578498268673258
3.24043,0.6134975405812493
3.4897,0.6668857327322525
3.73896,0.8340117670384488
3.9882199999999997,0.9850152351114344
4.23749,1.104101562346294
4.48675,1.3589681981421868
4.73602,1.6256399350569117
4.98528,1.7907262470601386
5.23455,1.944071713698295
5.48381,2.1257031614439628
5.73307,2.340654074331111
5.98234,2.5809101606899993
6.2316,2.7799979832441304
6.4808699999999995,2.804492764899038
6.73013,2.8058147987695996
6.9793899999999995,3.2165039562455884
7.2286600000000005,3.94356146571695
7.47792,4.329683877542285
7.727189999999999,4.465568723049976
7.97645,5.04094948379504
8.225710000000001,5.769540224677998
8.47498,5.9351394649991365
8.72424,5.766500487489496
8.973510000000001,5.884106883535657
9.22277,6.172546754237802
9.47203,6.28422477886874
9.7213,6.6487737697741265
9.97056,7.339702245690941
10.2198,7.3394836379473585
10.4691,7.321675407966927
10.7184,8.335540332236533
10.9676,9.102605425368239
11.2169,9.536177937275752
11.4661,10.332526930434897
11.7154,11.147364870562933
11.9647,12.239847674742053
12.2139,13.07108062569656
12.4632,12.943009890382408
12.7125,12.739864173548522
12.9617,13.293796485612463
13.211,14.350803853896398
13.4603,15.144037755004272
13.7095,15.358988202630828
13.9588,15.467616088365475
14.2081,16.18725669398765
14.4573,15.900519221784927
14.7066,14.973969198696414
14.9558,16.514332076306754
15.2051,19.577118058820187
15.4544,20.9625480003293
15.7036,20.844581552037184
15.9529,20.964968400666326
16.2022,21.74462549855106
16.4514,23.32104708614257
16.7007,25.853187731534014
16.95,26.692722739005163
17.1992,26.353582032697613
17.4485,27.25447324047693
17.6977,27.457407698681084
17.947,26.675408949316665
18.1963,27.58633486446769
18.4455,31.53848862110102
18.6948,36.015413830135735
18.9441,37.561277090941935
19.1933,37.27068618367746
19.4426,37.512545614452655
19.6919,37.94318797779638
19.9411,38.766844479476475
20.1904,41.646863345043954
20.4397,45.862060100425516
20.6889,46.55201717055256
20.9382,46.34921623602296
21.1874,51.254187032301544
21.4367,56.6440507023909
21.686,58.09548890251457
21.9352,60.24702119423618
22.1845,64.41609099882359
22.4338,67.93116543933772
22.683,71.7599371529389
22.9323,75.90262945424497
23.1816,81.10554445876913
23.4308,86.75684121693871
23.6801,90.1027958031408
23.9293,90.13025263258616
24.1786,92.494793095623
24.4279,96.23198799707137
24.6771,99.80261858755667
24.9264,106.10268101039648
25.1757,108.18819728987415
25.4249,103.12312869228607
25.6742,102.85951435859458
25.9235,109.43854666938476
26.1727,112.14042440850433
26.422,105.9888901714357
26.6713,100.22962216180825
26.9205,107.81184270183242
27.1698,120.95248270454181
27.419,118.7708017490679
27.6683,106.30404209357569
27.9176,102.52861110605838
28.1668,107.03029118321469
28.4161,109.34396543857865
28.6654,110.37552849272129
28.9146,110.30337607941037
29.1639,104.00419799943379
29.4132,97.43216291056414
29.6624,94.97365621533503
29.9117,93.34461884935602
30.1609,91.92493526563734
30.4102,91.76504095096395
30.6595,93.45269615321548
30.9087,94.35578357443919
31.158,95.52316482623131
31.4073,94.84403975970488
31.6565,88.2214295900294
31.9058,80.93590246863891
32.1551,83.56419374781998
32.4043,91.94212041317368
32.6536,93.52860403745137
32.9029,86.02287878703973
33.1521,81.22263666802085
33.4014,83.90394335535434
33.6506,86.07817215578757
33.8999,84.57773340025064
34.1492,85.13417335973656
34.3984,88.80340746073551
34.6477,95.24736813375517
34.897,100.05846622757291
35.1462,95.51356983364693
35.3955,88.28134907928853
35.6448,84.91324716750773
35.894,82.84944300608082
36.1433,80.0169426879527
36.3926,79.04360735449838
36.6418,81.92033015202227
36.8911,86.35703191142284
37.1403,87.0305331979091
37.3896,82.13980573633444
37.6389,80.71135864390757
37.8881,86.52251531145897
38.1374,84.83986894300877
38.3867,77.73602012742099
38.6359,80.53587170744099
38.8852,84.058498424206
39.1345,79.77077728199204
39.3837,77.28036281394127
39.633,79.83736358201536
39.8822,78.08551542804595
40.1315,74.44357574038055
40.3808,77.95932120499164
40.63,83.23987611173361
40.8793,85.1650074916335
41.1286,91.37694814498077
41.3778,95.82240521914485
41.6271,86.42861195660232
41.8764,72.61295407453673
42.1256,72.47925430404753
42.3749,74.66805207453396
42.6242,75.16156550742892
42.8734,77.08415852692521
43.1227,79.63283858091106
43.3719,82.08560202131878
43.6212,82.84499276445366
43.8705,84.63693723648905
44.1197,88.22513423933083
44.369,86.48596833993876
44.6183,86.65364193233098
44.8675,94.30637336495542
45.1168,95.52099484825638
45.3661,87.48660045624361
45.6153,84.03650489527895
45.8646,94.58638737513418
46.1138,109.54782060563214
46.3631,109.01290310986779
46.6124,96.91009252836317
46.8616,96.46811724262393
47.1109,104.39594690016426
47.3602,104.37248833849674
47.6094,88.87506731532092
47.8587,70.97628687702952
48.108,71.06971294639958
48.3572,79.83095102921664
48.6065,81.54834274618638
48.8558,75.92141955166824
49.105,68.14809657065769
49.3543,62.82321374665319
49.6035,57.06636498823714
49.8528,52.15937870798899
50.1021,47.73519008095211
50.3513,42.636082280957496
50.6006,37.48110397591775
50.8499,35.38233022976516
51.0991,31.9450588474818
51.3484,26.5909775062108
51.5977,25.18453081744553
51.8469,29.678337013474025
52.0962,29.85102727743208
52.3455,23.55075544148672
52.5947,20.76723593770024
52.844,23.137309871933635
53.0932,22.979682414496217
53.3425,20.90555690572047
53.5918,22.338051119689638
53.841,21.68436607755535
54.0903,13.611104344089831
54.3396,11.276308282134218
54.5888,21.460631079255155
54.8381,24.265857126163393
55.0874,19.748890745854823
55.3366,20.913080415144336
55.5859,20.191868616350124
55.8351,14.802008105582901
56.0844,11.216023291009542
56.3337,10.450296621901263
56.5829,13.04760856926096
56.8322,17.982081548163727
57.0815,17.014013056504464
57.3307,9.149483833373415
57.58,3.175379182474247
57.8293,1.5465197263635744
58.0785,0.542713309642626
58.3278,0.20855166037256215
58.5771,3.38419063192932
58.8263,8.893450655902116
59.0756,8.291312488630114
59.3248,2.2670522351309907
59.5741,0.8596443805080174
59.8234,4.306043813077868
60.0726,4.764720856773079
60.3219,4.882013928821747
60.5712,9.125523035531266
60.8204,6.248577477899973
61.0697,1.1156272852055011
61.319,0.7391618256933595
61.5682,-1.2485980925748448
61.8175,-0.3850900402211264
62.0667,3.559761934497196
62.316,0.767289138266702
62.5653,-5.91753682497297
62.8145,-7.982316070820407
63.0638,-5.846719881721089
63.3131,-2.9381512685946842
63.5623,-0.26007916002695064
63.8116,4.4722921674808855
64.0609,10.524956962214368
64.3101,9.45512942940055
64.5594,7.5906173421799545
64.8087,10.125851807979053
65.0579,5.5529750229085835
65.3072,-6.063155212761305
65.5564,-11.333750845042497
65.8057,-8.679667431955236
66.055,-6.766014135335805
66.3042,-5.812676021484874
66.5535,-1.739751136689698
66.8028,0.3746800450652572
67.052,-0.581344294826095
67.3013,-1.4807086857721095
67.5506,-3.891969720284298
67.7998,-4.017849073159227
68.0491,1.6859241684756356
68.2983,7.432869425883176
68.5476,5.856089059898006
68.7969,2.386259374574037
69.0461,-0.5647664901149932
69.2954,-8.56251451283389
69.5447,-10.839907247614253
69.7939,-3.8584346267692724
70.0432,6.8898372291136925
70.2925,6.4288602794594105
70.5417,5.300268954643239
70.791,2.0495887240103023
71.0403,-1.530673473039421
71.2895,-5.827501499577237
71.5388,-7.613808511944353
71.788,-4.189629702523343
72.0373,-1.6680634789469284
72.2866,-0.8520422717398682
72.5358,0.16627662330605902
72.7851,-1.087007441324283
73.0344,-1.2816933697172366
73.2836,4.605438632287317
73.5329,7.124530076477378
73.7822,3.4811367841690184
74.0314,-0.49156918977151925
74.2807,-4.175242730872762
74.53,-6.760286572468711
74.7792,-4.86056461439206
75.0285,-0.9810463622863567
75.2777,-1.1969645057271794
75.527,-4.860547450795103
75.7763,-5.012615159969301
76.0255,1.3530475400271889
76.2748,4.153209325354729
76.5241,0.3367205237790735
76.7733,-1.6709501417732353
77.0226,0.15827842747780205
77.2719,-0.03132307945923638
77.5211,-1.2560932489863588
77.7704,-0.9080615291294669
78.0196,2.3400125954943847
78.2689,8.108015021328637
78.5182,9.88578447110357
78.7674,7.907023607621701
79.0167,5.6137961198240305
79.266,6.195807385045083
79.5152,3.7485839022432526
79.7645,-0.6014805476634839
80.0138,-1.286422903478694
80.263,-1.3934481946675368
80.5123,-1.303241311515659
80.7616,0.27617158246691215
81.0108,0.44639367368344574
81.2601,3.3573780940369145
81.5093,5.184460014724587
81.7586,0.8115594340586202
82.0079,-2.0908155447713423
82.2571,-0.1415280883128868
82.5064,-0.5974017584283539
82.7557,-0.048161382230232294
83.0049,10.545671341931257
83.2542,15.547048591563103
83.5035,7.340824689643534
83.7527,7.7678512719685315
84.002,10.44998478871182
84.2512,1.8883913413649454
84.5005,-7.944745127222069
84.7498,-10.146396219545922
84.999,-5.06058385723108
85.2483,1.5661102457657026
85.4976,0.33651572125693896
85.7468,-1.6175253814362502
85.9961,0.6850468992160198
86.2454,-0.32099079025095717
86.4946,-7.504858655743314

File: 120_GruneisenParam/FeNiSi/2015Mar_DAC13_P6/scaledDOSdata/scaled2_2015Mar_DAC13_P4.csv
E,DOS
0.249333,0.003002662808326037
0.498666,0.012023366173940581
0.747999,0.02770034981755578
0.997333,0.052725558907457594
1.2466700000000002,0.0896051230032942
1.496,0.13533951819600012
1.7453299999999998,0.18091353560445164
1.9946700000000002,0.22870846326648214
2.244,0.2862359639362345
2.49333,0.3405954279263854
2.74266,0.3905365950974522
2.992,0.46924484812610834
3.24133,0.5525422537520983
3.4906599999999997,0.5883218255464199
3.74,0.6587444957592457
3.9893300000000003,0.8217533169587077
4.238659999999999,0.9449451296281174
4.488,1.0576773402312334
4.73733,1.2920748493564596
4.98666,1.5333656802798081
5.236,1.6843947837077151
5.48533,1.8216623496264415
5.73466,1.9778569180297296
5.984,2.1667167053416576
6.2333300000000005,2.3773776680111336
6.48266,2.5836056828373577
6.732,2.6692631290094067
6.981330000000001,2.6356594872178625
7.23066,2.7838755193566302
7.479989999999999,3.353359235083452
7.72933,3.9402986857491817
7.9786600000000005,4.138483403726029
8.22799,4.336300238922876
8.47733,4.963326501465604
8.72666,5.543435677188066
8.97599,5.609091221777419
9.22533,5.459188010586059
9.47466,5.58491405193621
9.723989999999999,5.846149253297397
9.97333,5.948894216013605
10.2227,6.224707030500579
10.472,6.860029318364428
10.7213,7.023534231839847
10.9707,6.852421815355447
11.22,7.531294510143359
11.4693,8.429719412939088
11.7187,8.817362050501576
11.968,9.400374460046894
12.2173,10.152050549739108
12.4667,10.944085750458779
12.716,11.965823576929385
12.9653,12.428375045303694
13.2147,12.1835111695247
13.464,12.112107298477477
13.7133,12.736589874619089
13.9627,13.692778039449136
14.212,14.37399567965174
14.4613,14.55827612627301
14.7107,14.631545485250973
14.96,15.274608956517948
15.2093,15.235702757980787
15.4587,14.272037580513183
15.708,14.988988770129987
15.9573,17.6864708064869
16.2067,19.619627021436234
16.456,19.866218020963082
16.7053,19.708837455817
16.9547,20.172950276612223
17.204,21.10011061266582
17.4533,22.97776089709155
17.7027,25.01162968786065
17.952,25.167065219364307
18.2013,25.085591320626
18.4507,25.976741358483412
18.7,25.95383062770755
18.9493,25.265692094840844
19.1987,26.157942195775075
19.448,29.67059485912057
19.6973,33.8208042237987
19.9467,35.56262528427143
20.196,35.38912086825977
20.4453,35.42966711062666
20.6947,35.85072735683445
20.944,36.32476816761677
21.1933,38.03095069496874
21.4427,41.73534388415548
21.692,44.411944916451276
21.9413,43.652339294489735
22.1907,45.158816911918
22.44,50.57939331409567
22.6893,54.34295927341635
22.9386,55.26355363161924
23.188,57.77386022890295
23.4373,61.504414867076996
23.6866,64.61702149356165
23.936,68.08728601941915
24.1853,71.79719132480551
24.4346,76.41797517949205
24.684,81.53559849902446
24.9333,85.11321207121415
25.1826,85.4642408612539
25.432,86.67184715059881
25.6813,90.10204240348904
25.9306,92.9596545767881
26.18,97.73337910431891
26.4293,102.71129051572437
26.6786,100.73914589641682
26.928,96.5628319617705
27.1773,99.31924249043361
27.4266,105.33491071296417
27.676,105.45508551512526
27.9253,99.04072003096094
28.1746,95.01668789912604
28.424,103.34398962706865
28.6733,114.86688453077122
28.9226,112.77040404976685
29.172,101.46725931647028
29.4213,96.94715819187752
29.6706,100.68623900454044
29.92,103.43555312637432
30.1693,104.29122898864078
30.4186,105.1109255228799
30.668,101.36747226780767
30.9173,94.53399621540241
31.1666,90.84955990571903
31.416,89.36155277355553
31.6653,87.83630384686212
31.9146,86.86423144514274
32.164,87.3981383664308
32.4133,88.90440209277804
32.6626,89.54019318097319
32.912,90.73452752297955
33.1613,89.52944992261412
33.4106,83.23678234386092
33.66,76.73120171495783
33.9093,78.79943567033993
34.1586,86.4205595836596
34.408,89.12384608976379
34.6573,83.33940651979253
34.9066,77.3866553071327
35.156,78.35059150416613
35.4053,81.33979998871799
35.6546,80.84905254851195
35.904,79.91876182560128
36.1533,82.13342013014329
36.4026,86.43765829709672
36.652,92.6724160516334
36.9013,94.34080843723132
37.1506,88.53828065077519
37.4,82.65534513175304
37.6493,80.21741704449298
37.8986,78.23871603795152
38.148,75.70666540300554
38.3973,74.9283762448648
38.6466,77.46354667716597
38.896,81.53930709598853
39.1453,82.75466564271056
39.3946,78.96460465505919
39.644,75.9896190591052
39.8933,80.3928917338402
40.1426,82.30463493806647
40.392,75.65982069085177
40.6413,73.97748850353774
40.8906,78.9523228934712
41.14,78.5131368959317
41.3893,73.96439732545194
41.6386,73.93246026718018
41.888,75.83238491143752
42.1373,72.93783184210845
42.3866,70.58220169524571
42.636,74.67234906074613
42.8853,79.10865146645455
43.1346,80.79387685222346
43.384,86.39719404380243
43.6333,90.8838178225049
43.8826,83.89788547586065
44.132,70.4788041611242
44.3813,67.76556398760752
44.6306,70.55896674852066
44.88,70.98597575304782
45.1293,72.21564348252532
45.3786,74.38994637285539
45.628,76.70640208005403
45.8773,78.37561093961381
46.1266,78.8249557788084
46.376,81.59376293112928
46.6253,83.63985213849408
46.8746,81.30138069813728
47.124,83.21779059354975
47.3733,90.29139787949379
47.6226,90.07934007686288
47.872,82.63959989114562
48.1213,79.60676858638921
48.3706,88.62902661845962
48.62,102.62763963638278
48.8693,104.77694193380015
49.1186,94.13920133899957
49.368,90.0827103118319
49.6173,96.6540958640046
49.8666,100.54601021099688
50.116,92.26737917791819
50.3653,74.00206222796915
50.6146,64.9558634281519
50.864,70.95563917277097
51.1133,77.27201808931275
51.3626,76.26979613242675
51.612,69.85790438761362
51.8613,63.5006713183236
52.1106,58.73811304654068
52.36,53.5429094427898
52.6093,49.22763729760169
52.8586,45.25153088902528
53.108,40.710532643804996
53.3573,35.882741854341816
53.6066,33.775586888832485
53.856,31.246725495434955
54.1053,26.41558905889353
54.3546,23.545736328875815
54.604,26.48741198140557
54.8533,29.29243039952955
55.1026,25.316316341936194
55.352,20.15101233421087
55.6013,20.43327298140398
55.8506,22.38593480180557
56.1,21.007792411498524
56.3493,19.862136361442598
56.5986,21.607848681418492
56.848,19.64833236901391
57.0973,12.009921328565554
57.3466,11.043630315134397
57.596,20.45836289634704
57.8453,23.13295258678022
58.0946,18.909324432092525
58.344,19.457937467127127
58.5933,19.837138976966816
58.8426,15.312208802713442
59.092,11.335280924859358
59.3413,9.863424495612565
59.5906,10.889263614319114
59.84,15.022763781292333
60.0893,17.804975955587437
60.3386,13.16588819813812
60.588,5.902266038391507
60.8373,2.201009987992464
61.0866,1.1925489874117983
61.336,0.3289392085166166
61.5853,0.3887096838725871
61.8346,3.899760105788488
62.084,8.689354175663386
62.3333,7.7362606239163085
62.5826,2.2656568294293375
62.832,0.6730765174828325
63.0813,3.670064967538996
63.3306,4.774697703470864
63.58,4.168294900154672
63.8293,7.695602270386391
64.0786,7.69562512225542
64.328,2.2922459631726646
64.5773,0.7958004379327066
64.8266,0.022963863195202654
65.076,-1.6119763492366812
65.3253,1.3253960558575675
65.5746,3.344834469745663
65.824,-1.2424805266898389
66.0733,-6.643094874716992
66.3226,-7.329269748506189
66.572,-5.1542722297450005
66.8213,-2.540765697757664
67.0706,-0.12409530934675213
67.32,4.169411875842499
67.5693,9.787664543354145
67.8186,9.378413973053217
68.068,7.067030396836607
68.3173,9.178449419058758
68.5666,7.478767677602882
68.8159,-2.29105175794613
69.0653,-10.036737450685715
69.3146,-9.671988959759211
69.5639,-6.806635805242365
69.8133,-6.266083187133686
70.0626,-4.154410123478442
70.3119,-0.4429722462940042
70.5613,0.17832128891765867
70.8106,-0.7400402654477269
71.0599,-1.7285903780782854
71.3093,-4.061592687576322
71.5586,-3.465191239642583
71.8079,1.9748514207301402
72.0573,7.052613532292722
72.3066,5.747880826106048
72.5559,2.4236427988127445
72.8053,0.21795624420471355
73.0546,-6.487347474770102
73.3039,-10.685253990138584
73.5533,-6.686345926710892
73.8026,4.1431769738279565
74.0519,6.4308372260848445
74.3013,5.898483557906473
74.5506,3.5951096197337296
74.7999,0.5296382917485659
75.0493,-2.9762758038245605
75.2986,-6.620963654731152
75.5479,-6.62545341513633
75.7973,-3.141331101873425
76.0466,-1.473025541900703
76.2959,-0.6690262034006524
76.5453,0.16253608966860217
76.7946,-1.064877795724242
77.0439,-1.3306570545771519
77.2933,3.8570872024107805
77.5426,6.903097064762718
77.7919,4.114040276365497
78.0413,0.36215873213339567
78.2906,-2.920266652181542
78.5399,-5.942509747423701
78.7893,-5.827845622045599
79.0386,-2.4353875495440565
79.2879,-0.2928144126959594
79.5373,-2.649936163411861
79.7866,-5.42689991060584
80.0359,-3.0364403590757356
80.2853,2.8205780326777807
80.5346,3.389476522426707
80.7839,-0.4087922999583995
81.0333,-1.4637986919275026
81.2826,0.26858093427984764
81.5319,-0.0705121174984506
81.7813,-1.1790914314236884
82.0306,-0.9445125525856273
82.2799,1.6140715382118147
82.5293,6.8029458393764095
82.7786,9.470283504689764
83.0279,8.195845556187347
83.2773,5.714569567839003
83.5266,5.686665692603447
83.7759,5.174379932122597
84.0253,1.1767203817561787
84.2746,-1.321799334476867
84.5239,-1.1117826659270607
84.7733,-1.4918000761646373
85.0226,-0.7091925657577873
85.2719,0.31713855044204686
85.5213,0.6442686210075562
85.7706,3.762090620098712
86.0199,4.740485365100763
86.2693,0.5439537524645449
86.5186,-1.9840181577396612
86.7679,-0.2331245877099156
87.0173,-0.33205029813146825
87.2666,-0.7174873954753578
87.5159,7.412566062248152
87.7653,15.037335705696016
88.0146,9.41168799598697
88.2639,5.958102769622794
88.5133,10.014381587176773
88.7626,6.719999359731493
89.0119,-3.342281811681716
89.2613,-9.377307408583988
89.5106,-8.516924891816945
89.7599,-2.3352523479795018
90.0093,1.8365428254697724
90.2586,-0.4197393006608983
90.5079,-1.3573430405971405
90.7573,0.8638383434138566
91.0066,-0.5932506878558822
91.2559,-7.15985022657894

File: 120_GruneisenParam/FeNiSi/2015Mar_DAC13_P6/scaledDOSdata/scaled2_2015Mar_DAC13_P5.csv
E,DOS
0.24983400000000003,0.0027199495661909983
0.49966700000000003,0.010892973307272468
0.749501,0.024990820317021805
0.9993350000000001,0.04727262895222633
1.2491700000000001,0.08019058960574678
1.499,0.12210397172781404
1.7488400000000002,0.16523803099503054
1.9986700000000002,0.20850307923647765
2.2485,0.2602336086533443
2.4983400000000002,0.31372850228655613
2.74817,0.3587418075430128
2.998,0.42055008859736337
3.24784,0.505538746124027
3.49767,0.5578851972055513
3.7475099999999997,0.5907103147375615
3.9973400000000003,0.7080202257092832
4.24717,0.8602015794349885
4.4970099999999995,0.951381997542208
4.74684,1.099132239984357
4.99667,1.3420371863344804
5.24651,1.537013425829435
5.49634,1.667689644985238
5.746169999999999,1.7975241425740034
5.99601,1.9532433424664983
6.24584,2.133782031650504
6.49568,2.3347450937110823
6.74551,2.518602026925095
6.99534,2.578851561605816
7.24518,2.5468897450225803
7.495010000000001,2.7082640374244358
7.744839999999999,3.251707636801991
7.994680000000001,3.8020969517125156
8.24451,3.995899638385601
8.49435,4.160367450604581
8.74418,4.716621647046608
8.994010000000001,5.306022362274106
9.24385,5.439397433099584
9.49368,5.294712670285341
9.74351,5.341913334822443
9.99335,5.59292042603233
10.2432,5.726100709602494
10.493,5.870815737315076
10.7428,6.407425019048929
10.9927,6.83108148921634
11.2425,6.641411497194323
11.4924,6.854288055045406
11.7422,7.778460250549328
11.992,8.36101325640844
12.2419,8.725205570510406
12.4917,9.387613941810994
12.7415,10.072342896486894
12.9914,10.927963330286152
13.2412,11.804562431190115
13.491,11.977044636282562
13.7409,11.706667634911184
13.9907,11.778063287576193
14.2405,12.482554126022215
14.4904,13.366775492265694
14.7402,13.94003974022795
14.99,14.064186246058824
15.2399,14.167850614801674
15.4897,14.780331281243985
15.7395,14.721210236468359
15.9894,13.808979330898378
16.2392,14.366042016276618
16.489,16.8361525728786
16.7389,18.827776571059875
16.9887,19.225451585196918
17.2385,19.04047067451248
17.4884,19.355314696712643
17.7382,20.101545224044305
17.988,21.570950001684086
18.2379,23.71249063229692
18.4877,24.467692803513376
18.7375,24.107018870601486
18.9874,24.734966866574407
19.2372,25.27166954010365
19.487,24.67935760860001
19.7369,24.537190435222573
19.9867,26.5832167148502
20.2365,30.54840124532016
20.4864,33.684628486700944
20.7362,34.395705435632095
20.986,34.11621428726592
21.2359,34.37601457468852
21.4857,34.73616846137906
21.7355,35.33519665852203
21.9854,37.3718002909229
22.2352,40.993443619485056
22.485,42.93986385214002
22.7349,42.13215043006365
22.9847,43.98674272371814
23.2345,49.1459485018074
23.4844,52.54514456064516
23.7342,53.391806325025826
23.984,55.668654654082715
24.2339,59.181279983135255
24.4837,62.12108525152902
24.7335,65.31061673262359
24.9834,68.7187643572748
25.2332,72.87346790702199
25.483,77.64594396009582
25.7329,81.65885613828429
25.9827,82.69915980890607
26.2325,82.96743554531966
26.4824,85.85018181445403
26.7322,88.7627607556758
26.982,92.15211764782266
27.2319,97.55447753847642
27.4817,99.13177853597409
27.7315,94.91609342264705
27.9814,93.63061893360326
28.2312,98.55995427972547
28.481,102.89078988112377
28.7309,100.08220955934554
28.9807,93.6926786985549
29.2305,92.78487715317551
29.4804,103.21323736895833
29.7302,111.91488035459328
29.98,107.04152737664485
30.2299,96.63349319944778
30.4797,93.91310211855938
30.7295,97.70280921321255
30.9794,100.01916703326066
31.2292,100.81889166473199
31.479,101.57172517811955
31.7289,98.12514098311425
31.9787,91.69721798016295
32.2285,87.97865528312697
32.4784,86.5228591780991
32.7282,85.09003349376243
32.978,84.04941073141148
33.2279,84.16279248150192
33.4777,85.62183182216309
33.7275,86.39643655261219
33.9774,87.27643307770846
34.2272,87.47523821500494
34.4771,83.15825595697696
34.7269,76.09012932178867
34.9767,74.14404830129847
35.2266,80.0551791770599
35.4764,85.89736593879137
35.7262,84.32068417893261
35.9761,77.3164272143211
36.2259,74.40701796834232
36.4757,76.97123963462877
36.7256,78.85313325959869
36.9754,77.64848928756032
37.2252,77.5354595122727
37.4751,80.16447909515293
37.7249,84.77320921772963
37.9747,90.43201361357646
38.2246,90.64529886345056
38.4744,84.75701797928194
38.7242,79.55693609224781
38.9741,77.4404023721458
39.2239,75.55396251866348
39.4737,73.18059730011741
39.7236,72.37587654292186
39.9734,74.57916048281025
40.2232,78.44365983410947
40.4731,80.09126974786217
40.7229,77.19140846325247
40.9727,73.43551577343771
41.2226,76.31565635012144
41.4724,79.96815690458988
41.7222,75.27319199988801
41.9721,70.94590804458956
42.2219,74.63884347084156
42.4717,76.92078410307874
42.7216,73.14082220546781
42.9714,70.72439779512916
43.2212,72.8009011067107
43.4711,72.51546305587584
43.7209,68.79426103692536
43.9707,69.18762133135185
44.2206,74.20946788244137
44.4704,77.04130112267981
44.7202,79.37082703038597
44.9701,85.37929871262527
45.2199,87.36694437133588
45.4697,77.91938112142661
45.7196,66.49830801280953
45.9694,66.06717443621616
46.2192,68.29751872280286
46.4691,68.64633951933499
46.7189,69.91611771591256
46.9687,71.97231664816971
47.2186,74.13944645028346
47.4684,75.72348339695178
47.7182,76.10798956184793
47.9681,78.50828306997361
48.2179,80.8862185371324
48.4677,78.92797283937819
48.7176,79.45671131118331
48.9674,85.93471863535582
49.2172,88.06312287232835
49.4671,81.95659985588095
49.7169,76.72808180883098
49.9667,81.43539996482791
50.2166,94.65440750722873
50.4664,102.57626970319151
50.7162,95.90247575012886
50.9661,87.01495943094035
51.2159,89.69826548163391
51.4657,96.22182776596034
51.7156,95.34759267476227
51.9654,82.33198674181781
52.2152,66.38649331630842
52.4651,63.71951588249039
52.7149,71.04158744519128
52.9647,75.05695075517409
53.2146,72.58375022293271
53.4644,65.9201912843942
53.7142,60.53836619936421
53.9641,56.02329777038531
54.2139,51.18246632897752
54.4637,47.240851334737464
54.7136,43.5120812402818
54.9634,39.22075604334077
55.2132,34.70328022163102
55.4631,32.691986005670785
55.7129,30.47564279378782
55.9627,26.01154947153053
56.2126,22.8380332070583
56.4624,24.84768654964571
56.7122,28.215047078805377
56.9621,25.7808996519321
57.2119,20.378417353790777
57.4618,19.186243577044408
57.7116,21.320659816355946
57.9614,21.076531266670738
58.2113,19.2081374501273
58.4611,20.059240184195353
58.7109,20.763669960342963
58.9608,15.342447179355128
59.2106,9.625203008700678
59.4604,14.4072429475902
59.7103,22.21398558390495
59.9601,20.725578113257047
60.2099,17.877150392094254
60.4598,19.508923745895732
60.7096,18.14716173065354
60.9594,13.547173072640145
61.2093,10.433387862657899
61.4591,9.512981697343834
61.7089,11.008355627998615
61.9588,15.127810240572547
62.2086,17.071417977421415
62.4584,12.206618474283628
62.7083,5.4765765472589525
62.9581,2.1134562890365913
63.2079,1.1729075258531194
63.4578,0.35418202105213137
63.7076,0.276841326469671
63.9574,3.1913661250174346
64.2073,7.91428684788945
64.4571,8.150166793073414
64.7069,3.2278947842493917
64.9568,0.4622750481691047
65.2066,2.640770933399018
65.4564,4.8121863554169515
65.7063,3.884685805695598
65.9561,5.808583280515799
66.2059,8.4752854919638
66.4558,4.523566553844263
66.7056,0.87543384951849
66.9554,0.6548750712360835
67.2053,-1.0424406821029832
67.4551,-0.7719375431007635
67.7049,2.7655621830997217
67.9548,2.1840160255619807
68.2046,-3.3387081965301677
68.4544,-7.160320671130797
68.7043,-6.60527025256479
68.9541,-4.355306269458608
69.2039,-1.9587800264628563
69.4538,0.42681718784160866
69.7036,4.958484889135536
69.9534,9.765417425658372
70.2033,8.768340396761403
70.4531,6.852566034554691
70.7029,8.927732083581702
70.9528,7.264575233121392
71.2026,-1.8147761315413946
71.4524,-9.430890923855063
71.7023,-9.626812589727034
71.9521,-6.823232136426866
72.2019,-6.128865909656582
72.4518,-4.686800345732045
72.7016,-1.054235130637759
72.9514,0.33088055645678865
73.2013,-0.5218483555265072
73.4511,-1.2384333338911504
73.7009,-3.096243464107052
73.9508,-4.20194411456266
74.2006,-0.6498351039908962
74.4504,5.160110086989
74.7003,6.8680058527947745
74.9501,3.6873773274026553
75.1999,1.7111536118516415
75.4498,-1.993404822973871
75.6996,-8.916929754510848
75.9494,-9.69152179595194
76.1993,-3.5019286842331803
76.4491,6.021972582972165
76.6989,5.9501436213507315
76.9488,5.386073192387468
77.1986,2.890706774004784
77.4484,-0.005712239598926094
77.6983,-3.4084969304840698
77.9481,-6.646585372956671
78.1979,-6.200949204420227
78.4478,-2.9033977811161145
78.6976,-1.4180808490400303
78.9474,-0.6688946823816334
79.1973,0.1550989961614632
79.4471,-0.8741277327482405
79.6969,-1.5679064822636752
79.9468,2.8955707672852533
80.1966,6.657122452046732
80.4465,4.768425272328971
80.6963,1.1408581493981245
80.9461,-1.9355645613009125
81.196,-5.00116841142723
81.4458,-6.132272369279108
81.6956,-3.7090955824657255
81.9455,-0.6333770593951797
82.1953,-1.1962088919802776
82.4451,-4.316587839346877
82.695,-4.967884283387337
82.9448,-0.05871454127025895
83.1946,3.883404936599801
83.4445,1.8710615961480428
83.6943,-1.330935923950623
83.9441,-0.8979786028047168
84.194,0.4437978214031818
84.4438,-0.4231167809266356
84.6936,-1.2218444029601898
84.9435,-0.6470426673217354
85.1933,2.402161060553945
85.4431,7.290380229076396
85.693,9.12636082870751
85.9428,7.723117827638899
86.1926,5.42074893820259
86.4425,5.5175649965729665
86.6923,5.00933059322255
86.9421,1.2812809490097135
87.192,-1.235934069776736
87.4418,-1.0756143389305912
87.6916,-1.3924619388808537
87.9415,-0.9614406033683921
88.1913,0.2785727208277287
88.4411,0.3993412796855312
88.691,2.700817897180799
88.9408,4.887019320313777
89.1906,2.0441253011922607
89.4405,-1.628594018403885
89.6903,-0.9848714081185013
89.9401,0.20054835744795915
90.19,-1.191505978136443
90.4398,2.2059039123726882
90.6896,12.141846674004327
90.9395,13.421708386100654
91.1893,6.305711802492607
91.4391,7.1303816142825385
91.689,9.763968643774122
91.9388,3.4591507434623145
92.1886,-5.6392681884154285
92.4385,-9.463130350499462
92.6883,-7.191510484344268
92.9381,-0.8854416800599509
93.188,1.708101924698325
93.4378,-0.8048579157214117
93.6876,-1.1487579510972319
93.9375,0.9381872984926398
94.1873,-0.7905688090393636
94.4371,-6.993170844138811
