Repository: r-a-morrison/fe_alloy_sound_velocities

# Fe Alloy Sound Velocities
by Rachel Morrison

This is a repository of my graduate research on iron-nickel sound velocities at extreme pressures. This research contributes to our understanding of the thermodynamics of the inner core of the Earth. 

Morrison, R. A., et al., High pressure thermoelasticity and sound velocities of Fe-Ni-Si alloys (2019), *Physics of the Earth and Planetary Interiors*, Volume 294, [https://doi.org/10.1016/j.pepi.2019.05.011](https://doi.org/10.1016/j.pepi.2019.05.011).

Extensive supplementary information is also available at the above link.

Note: A word of caution. Binary files (.pdf, .ai, etc.) are included for completeness. Normally these should be left out of version control so git doesn't mess these up in merge conflicts. Use at your own risk.

## Abstract
The Earth's iron-dominant core is known to contain nickel from cosmochemical analysis and some amount of light elements from geophysical constraints on density and seismic wave velocities. Although there have been several studies to constrain thermoelastic properties of iron-alloys, there has been no systematic study on the effects of nickel and light elements on properties of iron using the same experimental methods and data analysis approach.

We conducted nuclear resonant inelastic X-ray scattering and X-ray diffraction experiments on body-centered cubic and hexagonal close-packed (hcp) Fe0.91Ni0.09 and Fe0.8Ni0.1Si0.1 up to 104 GPa and 86 GPa, respectively, and compare to similar measurements conducted on hcp-Fe up to 171 GPa. Specifically, we determine the Debye sound velocity from the low-energy transfer region of the (partial) phonon density of states (DOS) using the equation of state determined for each material and a new approach which utilizes information criteria and probability distributions. Nickel decreases the shear velocity of iron, while 10 at% Si has little to no effect on the shear velocity of Fe0.91Ni0.09. We observe that the shape of the phonon DOS of these alloys remains similar with increasing pressure.

In the measured compression range, we therefore apply a generalized scaling law to describe the volume dependence of the phonon DOS and find that the vibrational Grüneisen parameters of hcp-Fe0.91Ni0.09 are nearly indistinguishable from those hcp-Fe and those for Fe0.8Ni0.1Si0.1 trend lower. From the vibrational free energy, we constrain the harmonic vibrational component of thermal pressure, which shows a significant positive deviation from theoretical calculations of hcp-Fe at pressures and temperatures of Earth's core. Collectively, our results demonstrate that the effects of nickel should be considered when modeling iron-rich planetary cores.

File: 120_GruneisenParam/FeNiSi/Results/GruneisenResults.csv
Folder,Index,Phase,V,dV,P,dP,KE,dKE,Cvib,dCvib,gamma_vib,dgamma_vib,gamma_D,dgamma_D,Pvib,dPvib
2014Feb_DAC13_P1,FeNiSi_DAC13_P1,hcp,19.901,0.034,27.89,0.25,14.707,0.1045,2.6167,0.013999999999999999,1.76,0.09,1.58,0.09,2.49,0.12
2014Feb_DAC13_P2,FeNiSi_DAC13_P2,hcp,19.305,0.046,37.13,0.63,14.8264,0.1058,2.5907,0.0138,1.71,0.08,1.53,0.08,2.52,0.13
2015Mar_DAC13_P3,FeNiSi_DAC13_P3,hcp,19.087,0.055,40.97,0.99,14.9405,0.1067,2.5655,0.0142,1.69,0.08,1.51,0.08,2.54,0.13
2015Mar_DAC13_P4,FeNiSi_DAC13_P4,hcp,18.397,0.046,54.92,1.09,15.1787,0.1537,2.5224,0.0157,1.63,0.08,1.46,0.08,2.58,0.13
2015Mar_DAC13_P5,FeNiSi_DAC13_P5,hcp,17.829,0.035,68.87,0.9,15.3129,0.1841,2.4953,0.0161,1.58,0.08,1.41,0.08,2.61,0.13
2015Mar_DAC13_P6,FeNiSi_DAC13_P6,hcp,17.258,0.059,85.61,3.54,15.6418,0.1884,2.4354,0.0217,1.53,0.08,1.37,0.08,2.66,0.14

File: 120_GruneisenParam/FeNiSi/Results/scalingparameters.csv
Ref Folder,Ref Index,Vi,dVi,Folder,Index,V,dV,V/Vi,xi,dxi
2014Feb_DAC13_P1,FeNiSi_DAC13_P1,19.901,0.034,2014Feb_DAC13_P1,FeNiSi_DAC13_P1,19.901,0.034,1.0,1.0,0.02
2014Feb_DAC13_P1,FeNiSi_DAC13_P1,19.901,0.034,2014Feb_DAC13_P2,FeNiSi_DAC13_P2,19.305,0.046,0.97,0.948,0.02
2014Feb_DAC13_P1,FeNiSi_DAC13_P1,19.901,0.034,2015Mar_DAC13_P3,FeNiSi_DAC13_P3,19.087,0.055,0.959,0.905,0.02
2014Feb_DAC13_P1,FeNiSi_DAC13_P1,19.901,0.034,2015Mar_DAC13_P4,FeNiSi_DAC13_P4,18.397000000000002,0.046,0.924,0.863,0.02
2014Feb_DAC13_P1,FeNiSi_DAC13_P1,19.901,0.034,2015Mar_DAC13_P5,FeNiSi_DAC13_P5,17.829,0.035,0.896,0.8345,0.02
2014Feb_DAC13_P1,FeNiSi_DAC13_P1,19.901,0.034,2015Mar_DAC13_P6,FeNiSi_DAC13_P6,17.258,0.059000000000000004,0.867,0.7875,0.02
2014Feb_DAC13_P2,FeNiSi_DAC13_P2,19.305,0.046,2014Feb_DAC13_P1,FeNiSi_DAC13_P1,19.901,0.034,1.031,1.0545,0.02
2014Feb_DAC13_P2,FeNiSi_DAC13_P2,19.305,0.046,2014Feb_DAC13_P2,FeNiSi_DAC13_P2,19.305,0.046,1.0,1.0,0.02
2014Feb_DAC13_P2,FeNiSi_DAC13_P2,19.305,0.046,2015Mar_DAC13_P3,FeNiSi_DAC13_P3,19.087,0.055,0.989,0.9495,0.02
2014Feb_DAC13_P2,FeNiSi_DAC13_P2,19.305,0.046,2015Mar_DAC13_P4,FeNiSi_DAC13_P4,18.397000000000002,0.046,0.953,0.913,0.02
2014Feb_DAC13_P2,FeNiSi_DAC13_P2,19.305,0.046,2015Mar_DAC13_P5,FeNiSi_DAC13_P5,17.829,0.035,0.924,0.8805,0.02
2014Feb_DAC13_P2,FeNiSi_DAC13_P2,19.305,0.046,2015Mar_DAC13_P6,FeNiSi_DAC13_P6,17.258,0.059000000000000004,0.894,0.822,0.02
2015Mar_DAC13_P3,FeNiSi_DAC13_P3,19.087,0.055,2014Feb_DAC13_P1,FeNiSi_DAC13_P1,19.901,0.034,1.043,1.1045,0.02
2015Mar_DAC13_P3,FeNiSi_DAC13_P3,19.087,0.055,2014Feb_DAC13_P2,FeNiSi_DAC13_P2,19.305,0.046,1.011,1.0525,0.02
2015Mar_DAC13_P3,FeNiSi_DAC13_P3,19.087,0.055,2015Mar_DAC13_P3,FeNiSi_DAC13_P3,19.087,0.055,1.0,1.0,0.02
2015Mar_DAC13_P3,FeNiSi_DAC13_P3,19.087,0.055,2015Mar_DAC13_P4,FeNiSi_DAC13_P4,18.397000000000002,0.046,0.964,0.961,0.02
2015Mar_DAC13_P3,FeNiSi_DAC13_P3,19.087,0.055,2015Mar_DAC13_P5,FeNiSi_DAC13_P5,17.829,0.035,0.934,0.9245,0.02
2015Mar_DAC13_P3,FeNiSi_DAC13_P3,19.087,0.055,2015Mar_DAC13_P6,FeNiSi_DAC13_P6,17.258,0.059000000000000004,0.904,0.8615,0.02
2015Mar_DAC13_P4,FeNiSi_DAC13_P4,18.397000000000002,0.046,2014Feb_DAC13_P1,FeNiSi_DAC13_P1,19.901,0.034,1.082,1.158,0.02
2015Mar_DAC13_P4,FeNiSi_DAC13_P4,18.397000000000002,0.046,2014Feb_DAC13_P2,FeNiSi_DAC13_P2,19.305,0.046,1.049,1.095,0.02
2015Mar_DAC13_P4,FeNiSi_DAC13_P4,18.397000000000002,0.046,2015Mar_DAC13_P3,FeNiSi_DAC13_P3,19.087,0.055,1.038,1.0405,0.02
2015Mar_DAC13_P4,FeNiSi_DAC13_P4,18.397000000000002,0.046,2015Mar_DAC13_P4,FeNiSi_DAC13_P4,18.397000000000002,0.046,1.0,1.0,0.02
2015Mar_DAC13_P4,FeNiSi_DAC13_P4,18.397000000000002,0.046,2015Mar_DAC13_P5,FeNiSi_DAC13_P5,17.829,0.035,0.969,0.959,0.02
2015Mar_DAC13_P4,FeNiSi_DAC13_P4,18.397000000000002,0.046,2015Mar_DAC13_P6,FeNiSi_DAC13_P6,17.258,0.059000000000000004,0.938,0.9085,0.02
2015Mar_DAC13_P5,FeNiSi_DAC13_P5,17.829,0.035,2014Feb_DAC13_P1,FeNiSi_DAC13_P1,19.901,0.034,1.116,1.198,0.02
2015Mar_DAC13_P5,FeNiSi_DAC13_P5,17.829,0.035,2014Feb_DAC13_P2,FeNiSi_DAC13_P2,19.305,0.046,1.083,1.1335,0.02
2015Mar_DAC13_P5,FeNiSi_DAC13_P5,17.829,0.035,2015Mar_DAC13_P3,FeNiSi_DAC13_P3,19.087,0.055,1.071,1.0815,0.02
2015Mar_DAC13_P5,FeNiSi_DAC13_P5,17.829,0.035,2015Mar_DAC13_P4,FeNiSi_DAC13_P4,18.397000000000002,0.046,1.032,1.0425,0.02
2015Mar_DAC13_P5,FeNiSi_DAC13_P5,17.829,0.035,2015Mar_DAC13_P5,FeNiSi_DAC13_P5,17.829,0.035,1.0,1.0,0.02
2015Mar_DAC13_P5,FeNiSi_DAC13_P5,17.829,0.035,2015Mar_DAC13_P6,FeNiSi_DAC13_P6,17.258,0.059000000000000004,0.968,0.9405,0.02
2015Mar_DAC13_P6,FeNiSi_DAC13_P6,17.258,0.059000000000000004,2014Feb_DAC13_P1,FeNiSi_DAC13_P1,19.901,0.034,1.153,1.2685,0.02
2015Mar_DAC13_P6,FeNiSi_DAC13_P6,17.258,0.059000000000000004,2014Feb_DAC13_P2,FeNiSi_DAC13_P2,19.305,0.046,1.119,1.216,0.02
2015Mar_DAC13_P6,FeNiSi_DAC13_P6,17.258,0.059000000000000004,2015Mar_DAC13_P3,FeNiSi_DAC13_P3,19.087,0.055,1.106,1.16,0.02
2015Mar_DAC13_P6,FeNiSi_DAC13_P6,17.258,0.059000000000000004,2015Mar_DAC13_P4,FeNiSi_DAC13_P4,18.397000000000002,0.046,1.066,1.0995,0.02
2015Mar_DAC13_P6,FeNiSi_DAC13_P6,17.258,0.059000000000000004,2015Mar_DAC13_P5,FeNiSi_DAC13_P5,17.829,0.035,1.033,1.0625,0.02
2015Mar_DAC13_P6,FeNiSi_DAC13_P6,17.258,0.059000000000000004,2015Mar_DAC13_P6,FeNiSi_DAC13_P6,17.258,0.059000000000000004,1.0,1.0,0.02
