Repository: r-a-morrison/fe_alloy_sound_velocities

# Fe Alloy Sound Velocities
by Rachel Morrison

This is a repository of my graduate research on iron-nickel sound velocities at extreme pressures. This research contributes to our understanding of the thermodynamics of the inner core of the Earth. 

Morrison, R. A., et al., High pressure thermoelasticity and sound velocities of Fe-Ni-Si alloys (2019), *Physics of the Earth and Planetary Interiors*, Volume 294, [https://doi.org/10.1016/j.pepi.2019.05.011](https://doi.org/10.1016/j.pepi.2019.05.011).

Extensive supplementary information is also available at the above link.

Note: A word of caution. Binary files (.pdf, .ai, etc.) are included for completeness. Normally these should be left out of version control so git doesn't mess these up in merge conflicts. Use at your own risk.

## Abstract
The Earth's iron-dominant core is known to contain nickel from cosmochemical analysis and some amount of light elements from geophysical constraints on density and seismic wave velocities. Although there have been several studies to constrain thermoelastic properties of iron-alloys, there has been no systematic study on the effects of nickel and light elements on properties of iron using the same experimental methods and data analysis approach.

We conducted nuclear resonant inelastic X-ray scattering and X-ray diffraction experiments on body-centered cubic and hexagonal close-packed (hcp) Fe0.91Ni0.09 and Fe0.8Ni0.1Si0.1 up to 104 GPa and 86 GPa, respectively, and compare to similar measurements conducted on hcp-Fe up to 171 GPa. Specifically, we determine the Debye sound velocity from the low-energy transfer region of the (partial) phonon density of states (DOS) using the equation of state determined for each material and a new approach which utilizes information criteria and probability distributions. Nickel decreases the shear velocity of iron, while 10 at% Si has little to no effect on the shear velocity of Fe0.91Ni0.09. We observe that the shape of the phonon DOS of these alloys remains similar with increasing pressure.

In the measured compression range, we therefore apply a generalized scaling law to describe the volume dependence of the phonon DOS and find that the vibrational Grüneisen parameters of hcp-Fe0.91Ni0.09 are nearly indistinguishable from those hcp-Fe and those for Fe0.8Ni0.1Si0.1 trend lower. From the vibrational free energy, we constrain the harmonic vibrational component of thermal pressure, which shows a significant positive deviation from theoretical calculations of hcp-Fe at pressures and temperatures of Earth's core. Collectively, our results demonstrate that the effects of nickel should be considered when modeling iron-rich planetary cores.

File: 125_Fvib/Results/FeNiSi_Pth.csv
Date,Folder,Index,fLM,dfLM,KE,dKE,MFC,dMFC,fLM T=0,dfLM T=0,KE T=0,dKE T=0,Cvib,dCvib,Svib,dSvib,Resilience,dResilience,TLM,dTLM,IF,dIF,highTIF,dhighTIF,Fvib,dFvib,Phase,P,dP,V,dV,rho,drho,KT,dKT,KS,dKS,vphi,dvphi,Pvib,dPvib,Panh_5500K,Pel_5500K
Feb 2014,2014Feb_DAC13_P1,FeNiSi_DAC13_P1,0.8412,0.001,14.707,0.1045,250.861,5.2985,0.9334,0.0003,8.0721,0.0818,2.6167,0.014,2.7041,0.0131,138.3705,0.9825,1878.7,13.34,2.0668,0.1213,2.1475,0.0454,18.2519,0.5286,hcp,27.89,0.25,19.901,0.034,9.05,0.016,281.2,2.4,284.3,2.5,5605.0,25.0,2.2999,0.4944,3.3363,13.5808
Feb 2014,2014Feb_DAC13_P2,FeNiSi_DAC13_P2,0.8531,0.001,14.8264,0.1058,267.3309,5.6106,0.9363,0.0003,8.389,0.0841,2.5907,0.0138,2.5902,0.0125,151.6256,1.1345,2058.7,15.4,2.2053,0.1228,2.2885,0.048,21.9132,0.536,hcp,37.13,0.63,19.305,0.046,9.329,0.022,327.4,1.9,330.4,2.0,5951.0,19.0,2.3389,0.2963,3.2492,13.4415
Mar 2015,2015Mar_DAC13_P3,FeNiSi_DAC13_P3,0.863,0.0009,14.9405,0.1067,282.9023,5.2729,0.9386,0.0003,8.6801,0.0836,2.5655,0.0142,2.4929,0.0126,163.5569,1.2697,2220.6,17.24,2.3377,0.1238,2.4218,0.0451,25.1941,0.5312,hcp,40.97,0.99,19.087,0.055,9.436,0.027,346.6,1.7,349.5,1.8,6086.0,18.0,2.3532,0.23,3.2172,13.3899
Mar 2015,2015Mar_DAC13_P4,FeNiSi_DAC13_P4,0.8714,0.001,15.1787,0.1537,319.4833,10.2357,0.9409,0.0003,9.1405,0.1331,2.5224,0.0157,2.3822,0.0132,174.352,1.5457,2367.2,20.99,2.6141,0.1784,2.735,0.0876,29.6288,0.8245,hcp,54.92,1.09,18.397,0.046,9.79,0.025,413.1,1.2,415.8,1.2,6517.0,13.0,2.3984,0.1473,3.1158,13.2238
Mar 2015,2015Mar_DAC13_P5,FeNiSi_DAC13_P5,0.8797,0.001,15.3129,0.1841,338.9118,13.3749,0.943,0.0003,9.4422,0.1648,2.4953,0.0161,2.293,0.0129,189.2122,1.7787,2569.0,24.15,2.7699,0.2137,2.9013,0.1145,32.6886,1.013,hcp,68.87,0.9,17.829,0.035,10.102,0.02,477.8,1.0,480.4,1.1,6896.0,10.0,2.4356,0.2938,3.0319,13.0839
Mar 2015,2015Mar_DAC13_P6,FeNiSi_DAC13_P6,0.891,0.0013,15.6418,0.1884,389.1899,10.3691,0.9463,0.0004,10.0767,0.1558,2.4354,0.0217,2.1419,0.0172,214.8631,2.9342,2917.2,39.84,3.1515,0.2186,3.3317,0.0888,38.4086,0.957,hcp,85.61,3.54,17.258,0.059,10.436,0.036,552.8,1.5,555.3,1.6,7295.0,16.0,2.473,0.4832,2.9473,12.9404

File: 125_Fvib/Results/Fe_Pth.csv
Date,Folder,Index,fLM,dfLM,KE,dKE,MFC,dMFC,fLM T=0,dfLM T=0,KE T=0,dKE T=0,Cvib,dCvib,Svib,dSvib,Resilience,dResilience,TLM,dTLM,IF,dIF,highTIF,dhighTIF,Fvib,dFvib,Phase,P,dP,V,dV,rho,drho,KT,dKT,KS,dKS,vphi,dvphi,Pvib,dPvib,Panh_5500K,Pel_5500K
Oct 2009,2009Oct_106GPa,Fe_Murphy_P7,0.9038,0.0009,15.8181,0.1231,414.423,4.8658,0.9493,0.0003,10.4884,0.0943,2.3991,0.0163,2.0134,0.0126,248.3354,2.7501,3371.7,37.34,3.3561,0.1429,3.5477,0.0417,42.8375,0.5276,hcp,106.0,3.0,16.61,0.07,11.38,0.05,619.0,1.7,621.0,1.7,7387.0,19.0,2.7016,0.0364,2.9766,13.1747
Oct 2009,2009Oct_121GPa,Fe_Murphy_P8,0.9097,0.001,16.0569,0.1526,451.0308,6.5046,0.9512,0.0004,10.9267,0.1201,2.3561,0.019,1.92,0.0142,269.5558,3.5929,3659.8,48.78,3.6333,0.1771,3.8611,0.0557,46.5878,0.6765,hcp,121.0,3.0,16.24,0.07,11.64,0.02,674.0,2.3,677.0,2.3,7626.0,15.0,2.8077,0.0469,2.9188,13.0745
Oct 2009,2009Oct_133GPa,Fe_Murphy_P9,0.9136,0.0013,16.2143,0.1841,475.2123,7.6044,0.9523,0.0004,11.2101,0.144,2.3279,0.0231,1.8627,0.0172,281.7865,5.0615,3825.9,68.72,3.8159,0.2136,4.0681,0.0651,49.1326,0.8028,hcp,133.0,4.0,15.97,0.07,11.84,0.02,718.0,2.7,721.0,2.8,7804.0,17.0,2.8852,0.0553,2.8765,13.0004
Oct 2009,2009Oct_30GPa,Fe_Murphy_P1,0.8591,0.0011,14.7616,0.1077,257.4708,3.8273,0.9369,0.0003,8.3001,0.0771,2.6023,0.0163,2.5863,0.0148,159.3065,1.4197,2162.9,19.28,2.1301,0.125,2.2041,0.0328,21.6183,0.439,hcp,30.0,2.0,19.66,0.07,9.61,0.03,309.0,2.5,312.0,2.6,5698.0,25.0,1.8265,0.0855,3.4468,13.9496
Oct 2009,2009Oct_53GPa,Fe_Murphy_P3,0.8778,0.0018,15.1067,0.2177,307.6509,9.0961,0.942,0.0006,9.077,0.166,2.5331,0.0297,2.3584,0.0251,189.9734,3.1799,2579.3,43.17,2.5305,0.2527,2.6337,0.0779,29.4372,0.9727,hcp,53.0,2.0,18.47,0.03,10.25,0.01,408.0,1.5,411.0,1.6,6332.0,13.0,2.1679,0.0465,3.2645,13.6574
Oct 2009,2009Oct_69GPa,Fe_Murphy_P4,0.8881,0.0015,15.3396,0.1745,342.5752,7.3133,0.9447,0.0005,9.5521,0.1337,2.489,0.0235,2.2358,0.0193,206.7024,3.0883,2806.4,41.93,2.8008,0.2025,2.9326,0.0626,34.292,0.7742,hcp,69.0,3.0,17.8,0.03,10.63,0.01,473.0,1.1,476.0,1.1,6692.0,8.0,2.3601,0.0292,3.1613,13.4874
Oct 2009,2009Oct_77GPa,Fe_Murphy_P5,0.8916,0.0009,15.4235,0.1168,355.0797,4.4799,0.9456,0.0003,9.7196,0.0874,2.473,0.0163,2.1946,0.0134,215.1885,2.1231,2921.7,28.83,2.8982,0.1355,3.0397,0.0384,35.8144,0.4962,hcp,77.0,3.0,17.5,0.07,10.8,0.02,503.0,1.1,506.0,1.1,6845.0,10.0,2.4462,0.0251,3.1149,13.4099
Oct 2009,2009Oct_90GPa,Fe_Murphy_P6,0.8988,0.0009,15.6119,0.1164,383.1731,4.3516,0.9477,0.0003,10.1007,0.0875,2.4371,0.0158,2.0984,0.0126,234.7549,2.3059,3187.3,31.31,3.1168,0.1351,3.2802,0.0373,39.3439,0.4799,hcp,90.0,3.0,17.1,0.07,11.06,0.02,555.0,1.2,558.0,1.2,7103.0,10.0,2.561,0.0263,3.0528,13.3052
Aug 2010,2010Aug_151GPa,Fe_Murphy_P10,0.9175,0.0015,16.3991,0.2158,503.8454,10.2498,0.9536,0.0005,11.5363,0.1758,2.2955,0.0247,1.7979,0.0178,296.2861,6.1425,4022.7,83.4,4.0303,0.2504,4.3132,0.0877,51.9986,1.0039,hcp,151.0,5.0,15.61,0.07,12.13,0.03,783.0,3.5,786.0,3.7,8050.0,21.0,2.9885,0.0671,2.82,12.9003
Feb 2011,2011Feb_171GPa,Fe_Murphy_P11,0.9223,0.0018,16.6761,0.2681,546.5219,12.7492,0.9555,0.0005,12.0295,0.2195,2.2462,0.0302,1.7,0.0212,319.8193,8.9286,4342.3,121.23,4.3518,0.3112,4.6785,0.1091,56.1374,1.2478,hcp,171.0,5.0,15.21,0.07,12.43,0.03,856.0,4.3,859.0,4.6,8313.0,24.0,3.1032,0.0805,2.7571,12.7873
